Repository: kamranayazheydarov/ILTHERMO-data

# ILThermo Data Processing

This project processes JSON files containing density data and merges them into CSV files. It also updates the CSV files with metadata and SMILES strings for compounds.

## main_functions.py

This script contains the main functions for processing the density data.

## File Descriptions

### #file:compounds.csv

This file contains compound information with the following headers:
- `id` (integer): The unique identifier for each compound.
- `smiles` (string): The SMILES string representation of the compound.

File: density_csv_data/density_setid_ACDZL.csv
setid,"Temperature, K",Mole fraction of water,"Pressure, kPa","Specific density, kg/m<SUP>3</SUP>",reference,propertiy,phases,compound id 1,smile 1,compound name 1,compound id 2,smile 2,compound name 2,compound id 3,smile 3,compound name 3
ACDZL,293.15,0.347,101,1104.4,Romich et al. (2012),Density,Liquid,AADYJk,O,water,AAgmaR,CC(=O)[O-].CC[n+]1ccn(C)c1,1-ethyl-3-methylimidazolium acetate,,,
ACDZL,293.15,0.517,101,1107.2,Romich et al. (2012),Density,Liquid,AADYJk,O,water,AAgmaR,CC(=O)[O-].CC[n+]1ccn(C)c1,1-ethyl-3-methylimidazolium acetate,,,
ACDZL,293.15,0.578,101,1108.7,Romich et al. (2012),Density,Liquid,AADYJk,O,water,AAgmaR,CC(=O)[O-].CC[n+]1ccn(C)c1,1-ethyl-3-methylimidazolium acetate,,,
ACDZL,293.15,0.627,101,1108.5,Romich et al. (2012),Density,Liquid,AADYJk,O,water,AAgmaR,CC(=O)[O-].CC[n+]1ccn(C)c1,1-ethyl-3-methylimidazolium acetate,,,
ACDZL,293.15,0.705,101,1107.7,Romich et al. (2012),Density,Liquid,AADYJk,O,water,AAgmaR,CC(=O)[O-].CC[n+]1ccn(C)c1,1-ethyl-3-methylimidazolium acetate,,,
ACDZL,313.15,0.347,101,1092.2,Romich et al. (2012),Density,Liquid,AADYJk,O,water,AAgmaR,CC(=O)[O-].CC[n+]1ccn(C)c1,1-ethyl-3-methylimidazolium acetate,,,
ACDZL,313.15,0.517,101,1095.1,Romich et al. (2012),Density,Liquid,AADYJk,O,water,AAgmaR,CC(=O)[O-].CC[n+]1ccn(C)c1,1-ethyl-3-methylimidazolium acetate,,,
ACDZL,313.15,0.578,101,1097.3,Romich et al. (2012),Density,Liquid,AADYJk,O,water,AAgmaR,CC(=O)[O-].CC[n+]1ccn(C)c1,1-ethyl-3-methylimidazolium acetate,,,
ACDZL,313.15,0.627,101,1095.7,Romich et al. (2012),Density,Liquid,AADYJk,O,water,AAgmaR,CC(=O)[O-].CC[n+]1ccn(C)c1,1-ethyl-3-methylimidazolium acetate,,,
ACDZL,313.15,0.705,101,1094.9,Romich et al. (2012),Density,Liquid,AADYJk,O,water,AAgmaR,CC(=O)[O-].CC[n+]1ccn(C)c1,1-ethyl-3-methylimidazolium acetate,,,
ACDZL,333.15,0.347,101,1080.7,Romich et al. (2012),Density,Liquid,AADYJk,O,water,AAgmaR,CC(=O)[O-].CC[n+]1ccn(C)c1,1-ethyl-3-methylimidazolium acetate,,,
ACDZL,333.15,0.517,101,1083,Romich et al. (2012),Density,Liquid,AADYJk,O,water,AAgmaR,CC(=O)[O-].CC[n+]1ccn(C)c1,1-ethyl-3-methylimidazolium acetate,,,
ACDZL,333.15,0.578,101,1085.1,Romich et al. (2012),Density,Liquid,AADYJk,O,water,AAgmaR,CC(=O)[O-].CC[n+]1ccn(C)c1,1-ethyl-3-methylimidazolium acetate,,,
ACDZL,333.15,0.627,101,1083.1,Romich et al. (2012),Density,Liquid,AADYJk,O,water,AAgmaR,CC(=O)[O-].CC[n+]1ccn(C)c1,1-ethyl-3-methylimidazolium acetate,,,
ACDZL,333.15,0.705,101,1081.5,Romich et al. (2012),Density,Liquid,AADYJk,O,water,AAgmaR,CC(=O)[O-].CC[n+]1ccn(C)c1,1-ethyl-3-methylimidazolium acetate,,,
ACDZL,353.15,0.347,101,1068.5,Romich et al. (2012),Density,Liquid,AADYJk,O,water,AAgmaR,CC(=O)[O-].CC[n+]1ccn(C)c1,1-ethyl-3-methylimidazolium acetate,,,
ACDZL,353.15,0.517,101,1070.6,Romich et al. (2012),Density,Liquid,AADYJk,O,water,AAgmaR,CC(=O)[O-].CC[n+]1ccn(C)c1,1-ethyl-3-methylimidazolium acetate,,,
ACDZL,353.15,0.578,101,1073.1,Romich et al. (2012),Density,Liquid,AADYJk,O,water,AAgmaR,CC(=O)[O-].CC[n+]1ccn(C)c1,1-ethyl-3-methylimidazolium acetate,,,
ACDZL,353.15,0.627,101,1070.9,Romich et al. (2012),Density,Liquid,AADYJk,O,water,AAgmaR,CC(=O)[O-].CC[n+]1ccn(C)c1,1-ethyl-3-methylimidazolium acetate,,,
ACDZL,353.15,0.705,101,1069.5,Romich et al. (2012),Density,Liquid,AADYJk,O,water,AAgmaR,CC(=O)[O-].CC[n+]1ccn(C)c1,1-ethyl-3-methylimidazolium acetate,,,

File: density_csv_data/density_setid_ADZlN.csv
setid,"Temperature, K","MolaLity of 1-hexyl-3-methylimidazolium propanoate, mol/kg","Pressure, kPa","Specific density, kg/m<SUP>3</SUP>",reference,propertiy,phases,compound id 1,smile 1,compound name 1,compound id 2,smile 2,compound name 2,compound id 3,smile 3,compound name 3
ADZlN,288.15,0.0115,101,999.24,Tong et al. (2016a),Density,Liquid,AADYJk,O,water,AAuLsy,CCC(=O)[O-].CCCCCC[n+]1ccn(C)c1,1-hexyl-3-methylimidazolium propanoate,,,
ADZlN,288.15,0.0277,101,999.4,Tong et al. (2016a),Density,Liquid,AADYJk,O,water,AAuLsy,CCC(=O)[O-].CCCCCC[n+]1ccn(C)c1,1-hexyl-3-methylimidazolium propanoate,,,
ADZlN,288.15,0.0547,101,999.7,Tong et al. (2016a),Density,Liquid,AADYJk,O,water,AAuLsy,CCC(=O)[O-].CCCCCC[n+]1ccn(C)c1,1-hexyl-3-methylimidazolium propanoate,,,
ADZlN,288.15,0.1112,101,1000.39,Tong et al. (2016a),Density,Liquid,AADYJk,O,water,AAuLsy,CCC(=O)[O-].CCCCCC[n+]1ccn(C)c1,1-hexyl-3-methylimidazolium propanoate,,,
ADZlN,288.15,0.1673,101,1001.12,Tong et al. (2016a),Density,Liquid,AADYJk,O,water,AAuLsy,CCC(=O)[O-].CCCCCC[n+]1ccn(C)c1,1-hexyl-3-methylimidazolium propanoate,,,
ADZlN,288.15,0.2789,101,1002.65,Tong et al. (2016a),Density,Liquid,AADYJk,O,water,AAuLsy,CCC(=O)[O-].CCCCCC[n+]1ccn(C)c1,1-hexyl-3-methylimidazolium propanoate,,,
ADZlN,288.15,0.335,101,1003.41,Tong et al. (2016a),Density,Liquid,AADYJk,O,water,AAuLsy,CCC(=O)[O-].CCCCCC[n+]1ccn(C)c1,1-hexyl-3-methylimidazolium propanoate,,,
ADZlN,288.15,0.391,101,1004.17,Tong et al. (2016a),Density,Liquid,AADYJk,O,water,AAuLsy,CCC(=O)[O-].CCCCCC[n+]1ccn(C)c1,1-hexyl-3-methylimidazolium propanoate,,,
ADZlN,288.15,0.4475,101,1004.99,Tong et al. (2016a),Density,Liquid,AADYJk,O,water,AAuLsy,CCC(=O)[O-].CCCCCC[n+]1ccn(C)c1,1-hexyl-3-methylimidazolium propanoate,,,
ADZlN,293.15,0.0115,101,998.33,Tong et al. (2016a),Density,Liquid,AADYJk,O,water,AAuLsy,CCC(=O)[O-].CCCCCC[n+]1ccn(C)c1,1-hexyl-3-methylimidazolium propanoate,,,
ADZlN,293.15,0.0277,101,998.48,Tong et al. (2016a),Density,Liquid,AADYJk,O,water,AAuLsy,CCC(=O)[O-].CCCCCC[n+]1ccn(C)c1,1-hexyl-3-methylimidazolium propanoate,,,
ADZlN,293.15,0.0547,101,998.75,Tong et al. (2016a),Density,Liquid,AADYJk,O,water,AAuLsy,CCC(=O)[O-].CCCCCC[n+]1ccn(C)c1,1-hexyl-3-methylimidazolium propanoate,,,
ADZlN,293.15,0.1112,101,999.38,Tong et al. (2016a),Density,Liquid,AADYJk,O,water,AAuLsy,CCC(=O)[O-].CCCCCC[n+]1ccn(C)c1,1-hexyl-3-methylimidazolium propanoate,,,
ADZlN,293.15,0.1673,101,1000.06,Tong et al. (2016a),Density,Liquid,AADYJk,O,water,AAuLsy,CCC(=O)[O-].CCCCCC[n+]1ccn(C)c1,1-hexyl-3-methylimidazolium propanoate,,,
ADZlN,293.15,0.2789,101,1001.52,Tong et al. (2016a),Density,Liquid,AADYJk,O,water,AAuLsy,CCC(=O)[O-].CCCCCC[n+]1ccn(C)c1,1-hexyl-3-methylimidazolium propanoate,,,
ADZlN,293.15,0.335,101,1002.29,Tong et al. (2016a),Density,Liquid,AADYJk,O,water,AAuLsy,CCC(=O)[O-].CCCCCC[n+]1ccn(C)c1,1-hexyl-3-methylimidazolium propanoate,,,
ADZlN,293.15,0.391,101,1003.05,Tong et al. (2016a),Density,Liquid,AADYJk,O,water,AAuLsy,CCC(=O)[O-].CCCCCC[n+]1ccn(C)c1,1-hexyl-3-methylimidazolium propanoate,,,
ADZlN,293.15,0.4475,101,1003.79,Tong et al. (2016a),Density,Liquid,AADYJk,O,water,AAuLsy,CCC(=O)[O-].CCCCCC[n+]1ccn(C)c1,1-hexyl-3-methylimidazolium propanoate,,,
ADZlN,303.15,0.0115,101,995.75,Tong et al. (2016a),Density,Liquid,AADYJk,O,water,AAuLsy,CCC(=O)[O-].CCCCCC[n+]1ccn(C)c1,1-hexyl-3-methylimidazolium propanoate,,,
ADZlN,303.15,0.0277,101,995.88,Tong et al. (2016a),Density,Liquid,AADYJk,O,water,AAuLsy,CCC(=O)[O-].CCCCCC[n+]1ccn(C)c1,1-hexyl-3-methylimidazolium propanoate,,,
ADZlN,303.15,0.0547,101,996.11,Tong et al. (2016a),Density,Liquid,AADYJk,O,water,AAuLsy,CCC(=O)[O-].CCCCCC[n+]1ccn(C)c1,1-hexyl-3-methylimidazolium propanoate,,,
ADZlN,303.15,0.1112,101,996.66,Tong et al. (2016a),Density,Liquid,AADYJk,O,water,AAuLsy,CCC(=O)[O-].CCCCCC[n+]1ccn(C)c1,1-hexyl-3-methylimidazolium propanoate,,,
ADZlN,303.15,0.1673,101,997.24,Tong et al. (2016a),Density,Liquid,AADYJk,O,water,AAuLsy,CCC(=O)[O-].CCCCCC[n+]1ccn(C)c1,1-hexyl-3-methylimidazolium propanoate,,,
ADZlN,303.15,0.2789,101,998.48,Tong et al. (2016a),Density,Liquid,AADYJk,O,water,AAuLsy,CCC(=O)[O-].CCCCCC[n+]1ccn(C)c1,1-hexyl-3-methylimidazolium propanoate,,,
ADZlN,303.15,0.335,101,999.07,Tong et al. (2016a),Density,Liquid,AADYJk,O,water,AAuLsy,CCC(=O)[O-].CCCCCC[n+]1ccn(C)c1,1-hexyl-3-methylimidazolium propanoate,,,
ADZlN,303.15,0.391,101,999.69,Tong et al. (2016a),Density,Liquid,AADYJk,O,water,AAuLsy,CCC(=O)[O-].CCCCCC[n+]1ccn(C)c1,1-hexyl-3-methylimidazolium propanoate,,,
ADZlN,303.15,0.4475,101,1000.38,Tong et al. (2016a),Density,Liquid,AADYJk,O,water,AAuLsy,CCC(=O)[O-].CCCCCC[n+]1ccn(C)c1,1-hexyl-3-methylimidazolium propanoate,,,
ADZlN,308.15,0.0115,101,994.13,Tong et al. (2016a),Density,Liquid,AADYJk,O,water,AAuLsy,CCC(=O)[O-].CCCCCC[n+]1ccn(C)c1,1-hexyl-3-methylimidazolium propanoate,,,
ADZlN,308.15,0.0277,101,994.25,Tong et al. (2016a),Density,Liquid,AADYJk,O,water,AAuLsy,CCC(=O)[O-].CCCCCC[n+]1ccn(C)c1,1-hexyl-3-methylimidazolium propanoate,,,
ADZlN,308.15,0.0547,101,994.46,Tong et al. (2016a),Density,Liquid,AADYJk,O,water,AAuLsy,CCC(=O)[O-].CCCCCC[n+]1ccn(C)c1,1-hexyl-3-methylimidazolium propanoate,,,
ADZlN,308.15,0.1112,101,994.95,Tong et al. (2016a),Density,Liquid,AADYJk,O,water,AAuLsy,CCC(=O)[O-].CCCCCC[n+]1ccn(C)c1,1-hexyl-3-methylimidazolium propanoate,,,
ADZlN,308.15,0.1673,101,995.48,Tong et al. (2016a),Density,Liquid,AADYJk,O,water,AAuLsy,CCC(=O)[O-].CCCCCC[n+]1ccn(C)c1,1-hexyl-3-methylimidazolium propanoate,,,
ADZlN,308.15,0.2789,101,996.63,Tong et al. (2016a),Density,Liquid,AADYJk,O,water,AAuLsy,CCC(=O)[O-].CCCCCC[n+]1ccn(C)c1,1-hexyl-3-methylimidazolium propanoate,,,
ADZlN,308.15,0.335,101,997.24,Tong et al. (2016a),Density,Liquid,AADYJk,O,water,AAuLsy,CCC(=O)[O-].CCCCCC[n+]1ccn(C)c1,1-hexyl-3-methylimidazolium propanoate,,,
ADZlN,308.15,0.391,101,997.82,Tong et al. (2016a),Density,Liquid,AADYJk,O,water,AAuLsy,CCC(=O)[O-].CCCCCC[n+]1ccn(C)c1,1-hexyl-3-methylimidazolium propanoate,,,
ADZlN,308.15,0.4475,101,998.46,Tong et al. (2016a),Density,Liquid,AADYJk,O,water,AAuLsy,CCC(=O)[O-].CCCCCC[n+]1ccn(C)c1,1-hexyl-3-methylimidazolium propanoate,,,
ADZlN,313.15,0.0115,101,992.3,Tong et al. (2016a),Density,Liquid,AADYJk,O,water,AAuLsy,CCC(=O)[O-].CCCCCC[n+]1ccn(C)c1,1-hexyl-3-methylimidazolium propanoate,,,
ADZlN,313.15,0.0277,101,992.41,Tong et al. (2016a),Density,Liquid,AADYJk,O,water,AAuLsy,CCC(=O)[O-].CCCCCC[n+]1ccn(C)c1,1-hexyl-3-methylimidazolium propanoate,,,
ADZlN,313.15,0.0547,101,992.61,Tong et al. (2016a),Density,Liquid,AADYJk,O,water,AAuLsy,CCC(=O)[O-].CCCCCC[n+]1ccn(C)c1,1-hexyl-3-methylimidazolium propanoate,,,
ADZlN,313.15,0.1112,101,993.07,Tong et al. (2016a),Density,Liquid,AADYJk,O,water,AAuLsy,CCC(=O)[O-].CCCCCC[n+]1ccn(C)c1,1-hexyl-3-methylimidazolium propanoate,,,
ADZlN,313.15,0.1673,101,993.59,Tong et al. (2016a),Density,Liquid,AADYJk,O,water,AAuLsy,CCC(=O)[O-].CCCCCC[n+]1ccn(C)c1,1-hexyl-3-methylimidazolium propanoate,,,
ADZlN,313.15,0.2789,101,994.66,Tong et al. (2016a),Density,Liquid,AADYJk,O,water,AAuLsy,CCC(=O)[O-].CCCCCC[n+]1ccn(C)c1,1-hexyl-3-methylimidazolium propanoate,,,
ADZlN,313.15,0.335,101,995.22,Tong et al. (2016a),Density,Liquid,AADYJk,O,water,AAuLsy,CCC(=O)[O-].CCCCCC[n+]1ccn(C)c1,1-hexyl-3-methylimidazolium propanoate,,,
ADZlN,313.15,0.391,101,995.78,Tong et al. (2016a),Density,Liquid,AADYJk,O,water,AAuLsy,CCC(=O)[O-].CCCCCC[n+]1ccn(C)c1,1-hexyl-3-methylimidazolium propanoate,,,
ADZlN,313.15,0.4475,101,996.4,Tong et al. (2016a),Density,Liquid,AADYJk,O,water,AAuLsy,CCC(=O)[O-].CCCCCC[n+]1ccn(C)c1,1-hexyl-3-methylimidazolium propanoate,,,
ADZlN,318.15,0.0115,101,990.31,Tong et al. (2016a),Density,Liquid,AADYJk,O,water,AAuLsy,CCC(=O)[O-].CCCCCC[n+]1ccn(C)c1,1-hexyl-3-methylimidazolium propanoate,,,
ADZlN,318.15,0.0277,101,990.41,Tong et al. (2016a),Density,Liquid,AADYJk,O,water,AAuLsy,CCC(=O)[O-].CCCCCC[n+]1ccn(C)c1,1-hexyl-3-methylimidazolium propanoate,,,
ADZlN,318.15,0.0547,101,990.61,Tong et al. (2016a),Density,Liquid,AADYJk,O,water,AAuLsy,CCC(=O)[O-].CCCCCC[n+]1ccn(C)c1,1-hexyl-3-methylimidazolium propanoate,,,
ADZlN,318.15,0.1112,101,991.05,Tong et al. (2016a),Density,Liquid,AADYJk,O,water,AAuLsy,CCC(=O)[O-].CCCCCC[n+]1ccn(C)c1,1-hexyl-3-methylimidazolium propanoate,,,
ADZlN,318.15,0.1673,101,991.52,Tong et al. (2016a),Density,Liquid,AADYJk,O,water,AAuLsy,CCC(=O)[O-].CCCCCC[n+]1ccn(C)c1,1-hexyl-3-methylimidazolium propanoate,,,
ADZlN,318.15,0.2789,101,992.55,Tong et al. (2016a),Density,Liquid,AADYJk,O,water,AAuLsy,CCC(=O)[O-].CCCCCC[n+]1ccn(C)c1,1-hexyl-3-methylimidazolium propanoate,,,
ADZlN,318.15,0.335,101,993.1,Tong et al. (2016a),Density,Liquid,AADYJk,O,water,AAuLsy,CCC(=O)[O-].CCCCCC[n+]1ccn(C)c1,1-hexyl-3-methylimidazolium propanoate,,,
ADZlN,318.15,0.391,101,993.63,Tong et al. (2016a),Density,Liquid,AADYJk,O,water,AAuLsy,CCC(=O)[O-].CCCCCC[n+]1ccn(C)c1,1-hexyl-3-methylimidazolium propanoate,,,
ADZlN,318.15,0.4475,101,994.19,Tong et al. (2016a),Density,Liquid,AADYJk,O,water,AAuLsy,CCC(=O)[O-].CCCCCC[n+]1ccn(C)c1,1-hexyl-3-methylimidazolium propanoate,,,

File: density_csv_data/density_setid_ADiZG.csv
setid,"MolaLity of 1-methyl-3-octylimidazolium bromide, mol/kg","Pressure, kPa","Temperature, K","Specific density, kg/m<SUP>3</SUP>",reference,propertiy,phases,compound id 1,smile 1,compound name 1,compound id 2,smile 2,compound name 2,compound id 3,smile 3,compound name 3
ADiZG,0,101,298.15,810.95,Wang et al. (2015),Density,Liquid,AAQxal,CCCCCO,pentan-1-ol,ABAwEw,CCCCCCCCn1cc[n+](C)c1.[Br-],1-methyl-3-octylimidazolium bromide,,,
ADiZG,0.031,101,298.15,813.38,Wang et al. (2015),Density,Liquid,AAQxal,CCCCCO,pentan-1-ol,ABAwEw,CCCCCCCCn1cc[n+](C)c1.[Br-],1-methyl-3-octylimidazolium bromide,,,
ADiZG,0.0498,101,298.15,814.74,Wang et al. (2015),Density,Liquid,AAQxal,CCCCCO,pentan-1-ol,ABAwEw,CCCCCCCCn1cc[n+](C)c1.[Br-],1-methyl-3-octylimidazolium bromide,,,
ADiZG,0.0998,101,298.15,818.3,Wang et al. (2015),Density,Liquid,AAQxal,CCCCCO,pentan-1-ol,ABAwEw,CCCCCCCCn1cc[n+](C)c1.[Br-],1-methyl-3-octylimidazolium bromide,,,
ADiZG,0.1416,101,298.15,821.21,Wang et al. (2015),Density,Liquid,AAQxal,CCCCCO,pentan-1-ol,ABAwEw,CCCCCCCCn1cc[n+](C)c1.[Br-],1-methyl-3-octylimidazolium bromide,,,
ADiZG,0.1601,101,298.15,822.48,Wang et al. (2015),Density,Liquid,AAQxal,CCCCCO,pentan-1-ol,ABAwEw,CCCCCCCCn1cc[n+](C)c1.[Br-],1-methyl-3-octylimidazolium bromide,,,
ADiZG,0.2018,101,298.15,825.31,Wang et al. (2015),Density,Liquid,AAQxal,CCCCCO,pentan-1-ol,ABAwEw,CCCCCCCCn1cc[n+](C)c1.[Br-],1-methyl-3-octylimidazolium bromide,,,
ADiZG,0.2429,101,298.15,828.05,Wang et al. (2015),Density,Liquid,AAQxal,CCCCCO,pentan-1-ol,ABAwEw,CCCCCCCCn1cc[n+](C)c1.[Br-],1-methyl-3-octylimidazolium bromide,,,
ADiZG,0.3259,101,298.15,833.47,Wang et al. (2015),Density,Liquid,AAQxal,CCCCCO,pentan-1-ol,ABAwEw,CCCCCCCCn1cc[n+](C)c1.[Br-],1-methyl-3-octylimidazolium bromide,,,
ADiZG,0.4014,101,298.15,838.25,Wang et al. (2015),Density,Liquid,AAQxal,CCCCCO,pentan-1-ol,ABAwEw,CCCCCCCCn1cc[n+](C)c1.[Br-],1-methyl-3-octylimidazolium bromide,,,
ADiZG,0.5037,101,298.15,844.52,Wang et al. (2015),Density,Liquid,AAQxal,CCCCCO,pentan-1-ol,ABAwEw,CCCCCCCCn1cc[n+](C)c1.[Br-],1-methyl-3-octylimidazolium bromide,,,
ADiZG,0.6053,101,298.15,850.56,Wang et al. (2015),Density,Liquid,AAQxal,CCCCCO,pentan-1-ol,ABAwEw,CCCCCCCCn1cc[n+](C)c1.[Br-],1-methyl-3-octylimidazolium bromide,,,
ADiZG,0.7002,101,298.15,856.02,Wang et al. (2015),Density,Liquid,AAQxal,CCCCCO,pentan-1-ol,ABAwEw,CCCCCCCCn1cc[n+](C)c1.[Br-],1-methyl-3-octylimidazolium bromide,,,

File: density_csv_data/density_setid_AEKnc.csv
setid,"Temperature, K","MolaLity of 1-decyl-3-methylimidazolium chloride, mol/kg","Pressure, kPa","Specific density, kg/m<SUP>3</SUP>",reference,propertiy,phases,compound id 1,smile 1,compound name 1,compound id 2,smile 2,compound name 2,compound id 3,smile 3,compound name 3
AEKnc,288.15,0,100,999.09,Alopina et al. (2023),Density,Liquid,AAxopW,CCCCCCCCCC[n+]1ccn(C)c1.[Cl-],1-decyl-3-methylimidazolium chloride,AADYJk,O,water,,,
AEKnc,288.15,0.0157,100,999.18,Alopina et al. (2023),Density,Liquid,AAxopW,CCCCCCCCCC[n+]1ccn(C)c1.[Cl-],1-decyl-3-methylimidazolium chloride,AADYJk,O,water,,,
AEKnc,288.15,0.0217,100,999.21,Alopina et al. (2023),Density,Liquid,AAxopW,CCCCCCCCCC[n+]1ccn(C)c1.[Cl-],1-decyl-3-methylimidazolium chloride,AADYJk,O,water,,,
AEKnc,288.15,0.0251,100,999.23,Alopina et al. (2023),Density,Liquid,AAxopW,CCCCCCCCCC[n+]1ccn(C)c1.[Cl-],1-decyl-3-methylimidazolium chloride,AADYJk,O,water,,,
AEKnc,288.15,0.0257,100,999.23,Alopina et al. (2023),Density,Liquid,AAxopW,CCCCCCCCCC[n+]1ccn(C)c1.[Cl-],1-decyl-3-methylimidazolium chloride,AADYJk,O,water,,,
AEKnc,288.15,0.0342,100,999.26,Alopina et al. (2023),Density,Liquid,AAxopW,CCCCCCCCCC[n+]1ccn(C)c1.[Cl-],1-decyl-3-methylimidazolium chloride,AADYJk,O,water,,,
AEKnc,288.15,0.0619,100,999.35,Alopina et al. (2023),Density,Liquid,AAxopW,CCCCCCCCCC[n+]1ccn(C)c1.[Cl-],1-decyl-3-methylimidazolium chloride,AADYJk,O,water,,,
AEKnc,288.15,0.0932,100,999.4,Alopina et al. (2023),Density,Liquid,AAxopW,CCCCCCCCCC[n+]1ccn(C)c1.[Cl-],1-decyl-3-methylimidazolium chloride,AADYJk,O,water,,,
AEKnc,288.15,0.1815,100,999.3,Alopina et al. (2023),Density,Liquid,AAxopW,CCCCCCCCCC[n+]1ccn(C)c1.[Cl-],1-decyl-3-methylimidazolium chloride,AADYJk,O,water,,,
AEKnc,288.15,0.2274,100,999.24,Alopina et al. (2023),Density,Liquid,AAxopW,CCCCCCCCCC[n+]1ccn(C)c1.[Cl-],1-decyl-3-methylimidazolium chloride,AADYJk,O,water,,,
AEKnc,288.15,0.3292,100,999.12,Alopina et al. (2023),Density,Liquid,AAxopW,CCCCCCCCCC[n+]1ccn(C)c1.[Cl-],1-decyl-3-methylimidazolium chloride,AADYJk,O,water,,,
AEKnc,293.15,0,100,998.2,Alopina et al. (2023),Density,Liquid,AAxopW,CCCCCCCCCC[n+]1ccn(C)c1.[Cl-],1-decyl-3-methylimidazolium chloride,AADYJk,O,water,,,
AEKnc,293.15,0.0157,100,998.27,Alopina et al. (2023),Density,Liquid,AAxopW,CCCCCCCCCC[n+]1ccn(C)c1.[Cl-],1-decyl-3-methylimidazolium chloride,AADYJk,O,water,,,
AEKnc,293.15,0.0217,100,998.29,Alopina et al. (2023),Density,Liquid,AAxopW,CCCCCCCCCC[n+]1ccn(C)c1.[Cl-],1-decyl-3-methylimidazolium chloride,AADYJk,O,water,,,
AEKnc,293.15,0.0251,100,998.3,Alopina et al. (2023),Density,Liquid,AAxopW,CCCCCCCCCC[n+]1ccn(C)c1.[Cl-],1-decyl-3-methylimidazolium chloride,AADYJk,O,water,,,
AEKnc,293.15,0.0257,100,998.3,Alopina et al. (2023),Density,Liquid,AAxopW,CCCCCCCCCC[n+]1ccn(C)c1.[Cl-],1-decyl-3-methylimidazolium chloride,AADYJk,O,water,,,
AEKnc,293.15,0.0342,100,998.33,Alopina et al. (2023),Density,Liquid,AAxopW,CCCCCCCCCC[n+]1ccn(C)c1.[Cl-],1-decyl-3-methylimidazolium chloride,AADYJk,O,water,,,
AEKnc,293.15,0.0619,100,998.37,Alopina et al. (2023),Density,Liquid,AAxopW,CCCCCCCCCC[n+]1ccn(C)c1.[Cl-],1-decyl-3-methylimidazolium chloride,AADYJk,O,water,,,
AEKnc,293.15,0.0932,100,998.37,Alopina et al. (2023),Density,Liquid,AAxopW,CCCCCCCCCC[n+]1ccn(C)c1.[Cl-],1-decyl-3-methylimidazolium chloride,AADYJk,O,water,,,
AEKnc,293.15,0.1815,100,998.19,Alopina et al. (2023),Density,Liquid,AAxopW,CCCCCCCCCC[n+]1ccn(C)c1.[Cl-],1-decyl-3-methylimidazolium chloride,AADYJk,O,water,,,
AEKnc,293.15,0.2274,100,998.06,Alopina et al. (2023),Density,Liquid,AAxopW,CCCCCCCCCC[n+]1ccn(C)c1.[Cl-],1-decyl-3-methylimidazolium chloride,AADYJk,O,water,,,
AEKnc,293.15,0.3292,100,997.88,Alopina et al. (2023),Density,Liquid,AAxopW,CCCCCCCCCC[n+]1ccn(C)c1.[Cl-],1-decyl-3-methylimidazolium chloride,AADYJk,O,water,,,
AEKnc,293.15,1.183,100,996.4,Alopina et al. (2023),Density,Liquid,AAxopW,CCCCCCCCCC[n+]1ccn(C)c1.[Cl-],1-decyl-3-methylimidazolium chloride,AADYJk,O,water,,,
AEKnc,298.15,0,100,997.04,Alopina et al. (2023),Density,Liquid,AAxopW,CCCCCCCCCC[n+]1ccn(C)c1.[Cl-],1-decyl-3-methylimidazolium chloride,AADYJk,O,water,,,
AEKnc,298.15,0.0157,100,997.09,Alopina et al. (2023),Density,Liquid,AAxopW,CCCCCCCCCC[n+]1ccn(C)c1.[Cl-],1-decyl-3-methylimidazolium chloride,AADYJk,O,water,,,
AEKnc,298.15,0.0217,100,997.1,Alopina et al. (2023),Density,Liquid,AAxopW,CCCCCCCCCC[n+]1ccn(C)c1.[Cl-],1-decyl-3-methylimidazolium chloride,AADYJk,O,water,,,
AEKnc,298.15,0.0251,100,997.11,Alopina et al. (2023),Density,Liquid,AAxopW,CCCCCCCCCC[n+]1ccn(C)c1.[Cl-],1-decyl-3-methylimidazolium chloride,AADYJk,O,water,,,
AEKnc,298.15,0.0257,100,997.11,Alopina et al. (2023),Density,Liquid,AAxopW,CCCCCCCCCC[n+]1ccn(C)c1.[Cl-],1-decyl-3-methylimidazolium chloride,AADYJk,O,water,,,
AEKnc,298.15,0.0342,100,997.13,Alopina et al. (2023),Density,Liquid,AAxopW,CCCCCCCCCC[n+]1ccn(C)c1.[Cl-],1-decyl-3-methylimidazolium chloride,AADYJk,O,water,,,
AEKnc,298.15,0.0619,100,997.14,Alopina et al. (2023),Density,Liquid,AAxopW,CCCCCCCCCC[n+]1ccn(C)c1.[Cl-],1-decyl-3-methylimidazolium chloride,AADYJk,O,water,,,
AEKnc,298.15,0.0932,100,997.1,Alopina et al. (2023),Density,Liquid,AAxopW,CCCCCCCCCC[n+]1ccn(C)c1.[Cl-],1-decyl-3-methylimidazolium chloride,AADYJk,O,water,,,
AEKnc,298.15,0.1815,100,996.84,Alopina et al. (2023),Density,Liquid,AAxopW,CCCCCCCCCC[n+]1ccn(C)c1.[Cl-],1-decyl-3-methylimidazolium chloride,AADYJk,O,water,,,
AEKnc,298.15,0.2274,100,996.69,Alopina et al. (2023),Density,Liquid,AAxopW,CCCCCCCCCC[n+]1ccn(C)c1.[Cl-],1-decyl-3-methylimidazolium chloride,AADYJk,O,water,,,
AEKnc,298.15,0.3292,100,996.41,Alopina et al. (2023),Density,Liquid,AAxopW,CCCCCCCCCC[n+]1ccn(C)c1.[Cl-],1-decyl-3-methylimidazolium chloride,AADYJk,O,water,,,
AEKnc,298.15,1.183,100,994.4,Alopina et al. (2023),Density,Liquid,AAxopW,CCCCCCCCCC[n+]1ccn(C)c1.[Cl-],1-decyl-3-methylimidazolium chloride,AADYJk,O,water,,,
AEKnc,303.15,0,100,995.65,Alopina et al. (2023),Density,Liquid,AAxopW,CCCCCCCCCC[n+]1ccn(C)c1.[Cl-],1-decyl-3-methylimidazolium chloride,AADYJk,O,water,,,
AEKnc,303.15,0.0157,100,995.68,Alopina et al. (2023),Density,Liquid,AAxopW,CCCCCCCCCC[n+]1ccn(C)c1.[Cl-],1-decyl-3-methylimidazolium chloride,AADYJk,O,water,,,
AEKnc,303.15,0.0217,100,995.68,Alopina et al. (2023),Density,Liquid,AAxopW,CCCCCCCCCC[n+]1ccn(C)c1.[Cl-],1-decyl-3-methylimidazolium chloride,AADYJk,O,water,,,
AEKnc,303.15,0.0251,100,995.69,Alopina et al. (2023),Density,Liquid,AAxopW,CCCCCCCCCC[n+]1ccn(C)c1.[Cl-],1-decyl-3-methylimidazolium chloride,AADYJk,O,water,,,
AEKnc,303.15,0.0257,100,995.69,Alopina et al. (2023),Density,Liquid,AAxopW,CCCCCCCCCC[n+]1ccn(C)c1.[Cl-],1-decyl-3-methylimidazolium chloride,AADYJk,O,water,,,
AEKnc,303.15,0.0342,100,995.7,Alopina et al. (2023),Density,Liquid,AAxopW,CCCCCCCCCC[n+]1ccn(C)c1.[Cl-],1-decyl-3-methylimidazolium chloride,AADYJk,O,water,,,
AEKnc,303.15,0.0619,100,995.68,Alopina et al. (2023),Density,Liquid,AAxopW,CCCCCCCCCC[n+]1ccn(C)c1.[Cl-],1-decyl-3-methylimidazolium chloride,AADYJk,O,water,,,
AEKnc,303.15,0.0932,100,995.61,Alopina et al. (2023),Density,Liquid,AAxopW,CCCCCCCCCC[n+]1ccn(C)c1.[Cl-],1-decyl-3-methylimidazolium chloride,AADYJk,O,water,,,
AEKnc,303.15,0.1815,100,995.28,Alopina et al. (2023),Density,Liquid,AAxopW,CCCCCCCCCC[n+]1ccn(C)c1.[Cl-],1-decyl-3-methylimidazolium chloride,AADYJk,O,water,,,
AEKnc,303.15,0.2274,100,995.09,Alopina et al. (2023),Density,Liquid,AAxopW,CCCCCCCCCC[n+]1ccn(C)c1.[Cl-],1-decyl-3-methylimidazolium chloride,AADYJk,O,water,,,
AEKnc,303.15,0.3292,100,994.72,Alopina et al. (2023),Density,Liquid,AAxopW,CCCCCCCCCC[n+]1ccn(C)c1.[Cl-],1-decyl-3-methylimidazolium chloride,AADYJk,O,water,,,
AEKnc,303.15,1.183,100,992.2,Alopina et al. (2023),Density,Liquid,AAxopW,CCCCCCCCCC[n+]1ccn(C)c1.[Cl-],1-decyl-3-methylimidazolium chloride,AADYJk,O,water,,,
AEKnc,308.15,0,100,994.03,Alopina et al. (2023),Density,Liquid,AAxopW,CCCCCCCCCC[n+]1ccn(C)c1.[Cl-],1-decyl-3-methylimidazolium chloride,AADYJk,O,water,,,
AEKnc,308.15,0.0157,100,994.04,Alopina et al. (2023),Density,Liquid,AAxopW,CCCCCCCCCC[n+]1ccn(C)c1.[Cl-],1-decyl-3-methylimidazolium chloride,AADYJk,O,water,,,
AEKnc,308.15,0.0217,100,994.04,Alopina et al. (2023),Density,Liquid,AAxopW,CCCCCCCCCC[n+]1ccn(C)c1.[Cl-],1-decyl-3-methylimidazolium chloride,AADYJk,O,water,,,
AEKnc,308.15,0.0251,100,994.04,Alopina et al. (2023),Density,Liquid,AAxopW,CCCCCCCCCC[n+]1ccn(C)c1.[Cl-],1-decyl-3-methylimidazolium chloride,AADYJk,O,water,,,
AEKnc,308.15,0.0257,100,994.04,Alopina et al. (2023),Density,Liquid,AAxopW,CCCCCCCCCC[n+]1ccn(C)c1.[Cl-],1-decyl-3-methylimidazolium chloride,AADYJk,O,water,,,
AEKnc,308.15,0.0342,100,994.04,Alopina et al. (2023),Density,Liquid,AAxopW,CCCCCCCCCC[n+]1ccn(C)c1.[Cl-],1-decyl-3-methylimidazolium chloride,AADYJk,O,water,,,
AEKnc,308.15,0.0619,100,993.99,Alopina et al. (2023),Density,Liquid,AAxopW,CCCCCCCCCC[n+]1ccn(C)c1.[Cl-],1-decyl-3-methylimidazolium chloride,AADYJk,O,water,,,
AEKnc,308.15,0.0932,100,993.89,Alopina et al. (2023),Density,Liquid,AAxopW,CCCCCCCCCC[n+]1ccn(C)c1.[Cl-],1-decyl-3-methylimidazolium chloride,AADYJk,O,water,,,
AEKnc,308.15,0.1815,100,993.49,Alopina et al. (2023),Density,Liquid,AAxopW,CCCCCCCCCC[n+]1ccn(C)c1.[Cl-],1-decyl-3-methylimidazolium chloride,AADYJk,O,water,,,
AEKnc,308.15,0.2274,100,993.28,Alopina et al. (2023),Density,Liquid,AAxopW,CCCCCCCCCC[n+]1ccn(C)c1.[Cl-],1-decyl-3-methylimidazolium chloride,AADYJk,O,water,,,
AEKnc,308.15,0.3292,100,992.84,Alopina et al. (2023),Density,Liquid,AAxopW,CCCCCCCCCC[n+]1ccn(C)c1.[Cl-],1-decyl-3-methylimidazolium chloride,AADYJk,O,water,,,
AEKnc,308.15,1.183,100,990,Alopina et al. (2023),Density,Liquid,AAxopW,CCCCCCCCCC[n+]1ccn(C)c1.[Cl-],1-decyl-3-methylimidazolium chloride,AADYJk,O,water,,,
AEKnc,313.15,0,100,992.21,Alopina et al. (2023),Density,Liquid,AAxopW,CCCCCCCCCC[n+]1ccn(C)c1.[Cl-],1-decyl-3-methylimidazolium chloride,AADYJk,O,water,,,
AEKnc,313.15,0.0157,100,992.2,Alopina et al. (2023),Density,Liquid,AAxopW,CCCCCCCCCC[n+]1ccn(C)c1.[Cl-],1-decyl-3-methylimidazolium chloride,AADYJk,O,water,,,
AEKnc,313.15,0.0217,100,992.2,Alopina et al. (2023),Density,Liquid,AAxopW,CCCCCCCCCC[n+]1ccn(C)c1.[Cl-],1-decyl-3-methylimidazolium chloride,AADYJk,O,water,,,
AEKnc,313.15,0.0251,100,992.2,Alopina et al. (2023),Density,Liquid,AAxopW,CCCCCCCCCC[n+]1ccn(C)c1.[Cl-],1-decyl-3-methylimidazolium chloride,AADYJk,O,water,,,
AEKnc,313.15,0.0257,100,992.19,Alopina et al. (2023),Density,Liquid,AAxopW,CCCCCCCCCC[n+]1ccn(C)c1.[Cl-],1-decyl-3-methylimidazolium chloride,AADYJk,O,water,,,
AEKnc,313.15,0.0342,100,992.18,Alopina et al. (2023),Density,Liquid,AAxopW,CCCCCCCCCC[n+]1ccn(C)c1.[Cl-],1-decyl-3-methylimidazolium chloride,AADYJk,O,water,,,
AEKnc,313.15,0.0619,100,992.11,Alopina et al. (2023),Density,Liquid,AAxopW,CCCCCCCCCC[n+]1ccn(C)c1.[Cl-],1-decyl-3-methylimidazolium chloride,AADYJk,O,water,,,
AEKnc,313.15,0.0932,100,991.98,Alopina et al. (2023),Density,Liquid,AAxopW,CCCCCCCCCC[n+]1ccn(C)c1.[Cl-],1-decyl-3-methylimidazolium chloride,AADYJk,O,water,,,
AEKnc,313.15,0.1815,100,991.53,Alopina et al. (2023),Density,Liquid,AAxopW,CCCCCCCCCC[n+]1ccn(C)c1.[Cl-],1-decyl-3-methylimidazolium chloride,AADYJk,O,water,,,
AEKnc,313.15,0.2274,100,991.31,Alopina et al. (2023),Density,Liquid,AAxopW,CCCCCCCCCC[n+]1ccn(C)c1.[Cl-],1-decyl-3-methylimidazolium chloride,AADYJk,O,water,,,
AEKnc,313.15,0.3292,100,990.82,Alopina et al. (2023),Density,Liquid,AAxopW,CCCCCCCCCC[n+]1ccn(C)c1.[Cl-],1-decyl-3-methylimidazolium chloride,AADYJk,O,water,,,
AEKnc,313.15,1.183,100,987.6,Alopina et al. (2023),Density,Liquid,AAxopW,CCCCCCCCCC[n+]1ccn(C)c1.[Cl-],1-decyl-3-methylimidazolium chloride,AADYJk,O,water,,,
AEKnc,318.15,0,100,990.21,Alopina et al. (2023),Density,Liquid,AAxopW,CCCCCCCCCC[n+]1ccn(C)c1.[Cl-],1-decyl-3-methylimidazolium chloride,AADYJk,O,water,,,
AEKnc,318.15,0.0157,100,990.19,Alopina et al. (2023),Density,Liquid,AAxopW,CCCCCCCCCC[n+]1ccn(C)c1.[Cl-],1-decyl-3-methylimidazolium chloride,AADYJk,O,water,,,
AEKnc,318.15,0.0217,100,990.17,Alopina et al. (2023),Density,Liquid,AAxopW,CCCCCCCCCC[n+]1ccn(C)c1.[Cl-],1-decyl-3-methylimidazolium chloride,AADYJk,O,water,,,
AEKnc,318.15,0.0251,100,990.16,Alopina et al. (2023),Density,Liquid,AAxopW,CCCCCCCCCC[n+]1ccn(C)c1.[Cl-],1-decyl-3-methylimidazolium chloride,AADYJk,O,water,,,
AEKnc,318.15,0.0257,100,990.16,Alopina et al. (2023),Density,Liquid,AAxopW,CCCCCCCCCC[n+]1ccn(C)c1.[Cl-],1-decyl-3-methylimidazolium chloride,AADYJk,O,water,,,
AEKnc,318.15,0.0342,100,990.15,Alopina et al. (2023),Density,Liquid,AAxopW,CCCCCCCCCC[n+]1ccn(C)c1.[Cl-],1-decyl-3-methylimidazolium chloride,AADYJk,O,water,,,
AEKnc,318.15,0.0619,100,990.05,Alopina et al. (2023),Density,Liquid,AAxopW,CCCCCCCCCC[n+]1ccn(C)c1.[Cl-],1-decyl-3-methylimidazolium chloride,AADYJk,O,water,,,
AEKnc,318.15,0.0932,100,989.91,Alopina et al. (2023),Density,Liquid,AAxopW,CCCCCCCCCC[n+]1ccn(C)c1.[Cl-],1-decyl-3-methylimidazolium chloride,AADYJk,O,water,,,
AEKnc,318.15,0.1815,100,989.39,Alopina et al. (2023),Density,Liquid,AAxopW,CCCCCCCCCC[n+]1ccn(C)c1.[Cl-],1-decyl-3-methylimidazolium chloride,AADYJk,O,water,,,
AEKnc,318.15,0.2274,100,989.15,Alopina et al. (2023),Density,Liquid,AAxopW,CCCCCCCCCC[n+]1ccn(C)c1.[Cl-],1-decyl-3-methylimidazolium chloride,AADYJk,O,water,,,
AEKnc,318.15,0.3292,100,988.59,Alopina et al. (2023),Density,Liquid,AAxopW,CCCCCCCCCC[n+]1ccn(C)c1.[Cl-],1-decyl-3-methylimidazolium chloride,AADYJk,O,water,,,
AEKnc,318.15,1.183,100,985,Alopina et al. (2023),Density,Liquid,AAxopW,CCCCCCCCCC[n+]1ccn(C)c1.[Cl-],1-decyl-3-methylimidazolium chloride,AADYJk,O,water,,,
AEKnc,323.15,0,100,988.03,Alopina et al. (2023),Density,Liquid,AAxopW,CCCCCCCCCC[n+]1ccn(C)c1.[Cl-],1-decyl-3-methylimidazolium chloride,AADYJk,O,water,,,
AEKnc,323.15,0.0157,100,987.99,Alopina et al. (2023),Density,Liquid,AAxopW,CCCCCCCCCC[n+]1ccn(C)c1.[Cl-],1-decyl-3-methylimidazolium chloride,AADYJk,O,water,,,
AEKnc,323.15,0.0217,100,987.97,Alopina et al. (2023),Density,Liquid,AAxopW,CCCCCCCCCC[n+]1ccn(C)c1.[Cl-],1-decyl-3-methylimidazolium chloride,AADYJk,O,water,,,
AEKnc,323.15,0.0251,100,987.97,Alopina et al. (2023),Density,Liquid,AAxopW,CCCCCCCCCC[n+]1ccn(C)c1.[Cl-],1-decyl-3-methylimidazolium chloride,AADYJk,O,water,,,
AEKnc,323.15,0.0257,100,987.96,Alopina et al. (2023),Density,Liquid,AAxopW,CCCCCCCCCC[n+]1ccn(C)c1.[Cl-],1-decyl-3-methylimidazolium chloride,AADYJk,O,water,,,
AEKnc,323.15,0.0342,100,987.94,Alopina et al. (2023),Density,Liquid,AAxopW,CCCCCCCCCC[n+]1ccn(C)c1.[Cl-],1-decyl-3-methylimidazolium chloride,AADYJk,O,water,,,
AEKnc,323.15,0.0619,100,987.82,Alopina et al. (2023),Density,Liquid,AAxopW,CCCCCCCCCC[n+]1ccn(C)c1.[Cl-],1-decyl-3-methylimidazolium chloride,AADYJk,O,water,,,
AEKnc,323.15,0.0932,100,987.65,Alopina et al. (2023),Density,Liquid,AAxopW,CCCCCCCCCC[n+]1ccn(C)c1.[Cl-],1-decyl-3-methylimidazolium chloride,AADYJk,O,water,,,
AEKnc,323.15,0.1815,100,987.12,Alopina et al. (2023),Density,Liquid,AAxopW,CCCCCCCCCC[n+]1ccn(C)c1.[Cl-],1-decyl-3-methylimidazolium chloride,AADYJk,O,water,,,
AEKnc,323.15,0.2274,100,986.83,Alopina et al. (2023),Density,Liquid,AAxopW,CCCCCCCCCC[n+]1ccn(C)c1.[Cl-],1-decyl-3-methylimidazolium chloride,AADYJk,O,water,,,
AEKnc,323.15,0.3292,100,986.25,Alopina et al. (2023),Density,Liquid,AAxopW,CCCCCCCCCC[n+]1ccn(C)c1.[Cl-],1-decyl-3-methylimidazolium chloride,AADYJk,O,water,,,
AEKnc,323.15,1.183,100,982.3,Alopina et al. (2023),Density,Liquid,AAxopW,CCCCCCCCCC[n+]1ccn(C)c1.[Cl-],1-decyl-3-methylimidazolium chloride,AADYJk,O,water,,,

File: density_csv_data/density_setid_AFQsT.csv
setid,"Temperature, K","Pressure, kPa","Specific density, kg/m<SUP>3</SUP>",reference,propertiy,phases,compound id 1,smile 1,compound name 1,compound id 2,smile 2,compound name 2,compound id 3,smile 3,compound name 3
AFQsT,288.15,101.325,1440.7,Vatascin and Dohnal (2018),Density,Metastable liquid,ABEKef,CC[n+]1ccn(C)c1.O=S(=O)([O-])C(F)(F)C(F)F,"1-ethyl-3-methyl-1H-imidazolium 1,1,2,2-tetrafluoroethane-1-sulfonate",,,,,,
AFQsT,293.15,101.325,1436.5,Vatascin and Dohnal (2018),Density,Metastable liquid,ABEKef,CC[n+]1ccn(C)c1.O=S(=O)([O-])C(F)(F)C(F)F,"1-ethyl-3-methyl-1H-imidazolium 1,1,2,2-tetrafluoroethane-1-sulfonate",,,,,,
AFQsT,298.15,101.325,1432.2,Vatascin and Dohnal (2018),Density,Metastable liquid,ABEKef,CC[n+]1ccn(C)c1.O=S(=O)([O-])C(F)(F)C(F)F,"1-ethyl-3-methyl-1H-imidazolium 1,1,2,2-tetrafluoroethane-1-sulfonate",,,,,,
AFQsT,303.15,101.325,1428,Vatascin and Dohnal (2018),Density,Metastable liquid,ABEKef,CC[n+]1ccn(C)c1.O=S(=O)([O-])C(F)(F)C(F)F,"1-ethyl-3-methyl-1H-imidazolium 1,1,2,2-tetrafluoroethane-1-sulfonate",,,,,,
AFQsT,308.15,101.325,1423.8,Vatascin and Dohnal (2018),Density,Metastable liquid,ABEKef,CC[n+]1ccn(C)c1.O=S(=O)([O-])C(F)(F)C(F)F,"1-ethyl-3-methyl-1H-imidazolium 1,1,2,2-tetrafluoroethane-1-sulfonate",,,,,,
AFQsT,313.15,101.325,1419.6,Vatascin and Dohnal (2018),Density,Metastable liquid,ABEKef,CC[n+]1ccn(C)c1.O=S(=O)([O-])C(F)(F)C(F)F,"1-ethyl-3-methyl-1H-imidazolium 1,1,2,2-tetrafluoroethane-1-sulfonate",,,,,,
AFQsT,318.15,101.325,1415.3,Vatascin and Dohnal (2018),Density,Metastable liquid,ABEKef,CC[n+]1ccn(C)c1.O=S(=O)([O-])C(F)(F)C(F)F,"1-ethyl-3-methyl-1H-imidazolium 1,1,2,2-tetrafluoroethane-1-sulfonate",,,,,,
AFQsT,323.15,101.325,1411.2,Vatascin and Dohnal (2018),Density,Metastable liquid,ABEKef,CC[n+]1ccn(C)c1.O=S(=O)([O-])C(F)(F)C(F)F,"1-ethyl-3-methyl-1H-imidazolium 1,1,2,2-tetrafluoroethane-1-sulfonate",,,,,,
AFQsT,328.15,101.325,1407,Vatascin and Dohnal (2018),Density,Metastable liquid,ABEKef,CC[n+]1ccn(C)c1.O=S(=O)([O-])C(F)(F)C(F)F,"1-ethyl-3-methyl-1H-imidazolium 1,1,2,2-tetrafluoroethane-1-sulfonate",,,,,,
AFQsT,333.15,101.325,1402.9,Vatascin and Dohnal (2018),Density,Metastable liquid,ABEKef,CC[n+]1ccn(C)c1.O=S(=O)([O-])C(F)(F)C(F)F,"1-ethyl-3-methyl-1H-imidazolium 1,1,2,2-tetrafluoroethane-1-sulfonate",,,,,,
