Repository: kamranayazheydarov/ILTHERMO-data

# ILThermo Data Processing

This project processes JSON files containing density data and merges them into CSV files. It also updates the CSV files with metadata and SMILES strings for compounds.

## main_functions.py

This script contains the main functions for processing the density data.

## File Descriptions

### #file:compounds.csv

This file contains compound information with the following headers:
- `id` (integer): The unique identifier for each compound.
- `smiles` (string): The SMILES string representation of the compound.

File: density_csv_data/density_setid_AGAZV.csv
setid,Solvent: Volume ratio of diethylammonium acetate to other component of binary solvent,"Pressure, kPa","Temperature, K","Specific density, kg/m<SUP>3</SUP>",reference,propertiy,phases,compound id 1,smile 1,compound name 1,compound id 2,smile 2,compound name 2,compound id 3,smile 3,compound name 3
AGAZV,0.3,101,298.15,1003.42,Vasantha et al. (2012),Density,Liquid,Crystal of pure component 1,,3,AAVxel,O=C1CNC(=O)CN1,"2,5-diketopiperazine",AADYJk,O,water
AGAZV,0.5,101,298.15,1013.56,Vasantha et al. (2012),Density,Liquid,Crystal of pure component 1,,3,AAVxel,O=C1CNC(=O)CN1,"2,5-diketopiperazine",AADYJk,O,water
AGAZV,0.7,101,298.15,1112.3,Vasantha et al. (2012),Density,Liquid,Crystal of pure component 1,,3,AAVxel,O=C1CNC(=O)CN1,"2,5-diketopiperazine",AADYJk,O,water

File: density_csv_data/density_setid_AGazE.csv
setid,"Temperature, K","Pressure, kPa","Specific density, kg/m<SUP>3</SUP>",reference,propertiy,phases,compound id 1,smile 1,compound name 1,compound id 2,smile 2,compound name 2,compound id 3,smile 3,compound name 3
AGazE,293,101.325,984.7,Carreira et al. (2021),Density,Liquid,ABQdUO,CCCC[N+](CCCC)(CCCC)CCCC.O=C([O-])[C@@H]1CCCN1,tetrabutylammonium L-prolinate,,,,,,
AGazE,298,101.325,981.6,Carreira et al. (2021),Density,Liquid,ABQdUO,CCCC[N+](CCCC)(CCCC)CCCC.O=C([O-])[C@@H]1CCCN1,tetrabutylammonium L-prolinate,,,,,,
AGazE,303,101.325,978.4,Carreira et al. (2021),Density,Liquid,ABQdUO,CCCC[N+](CCCC)(CCCC)CCCC.O=C([O-])[C@@H]1CCCN1,tetrabutylammonium L-prolinate,,,,,,
AGazE,308,101.325,975.3,Carreira et al. (2021),Density,Liquid,ABQdUO,CCCC[N+](CCCC)(CCCC)CCCC.O=C([O-])[C@@H]1CCCN1,tetrabutylammonium L-prolinate,,,,,,
AGazE,313,101.325,972.1,Carreira et al. (2021),Density,Liquid,ABQdUO,CCCC[N+](CCCC)(CCCC)CCCC.O=C([O-])[C@@H]1CCCN1,tetrabutylammonium L-prolinate,,,,,,
AGazE,318,101.325,968.9,Carreira et al. (2021),Density,Liquid,ABQdUO,CCCC[N+](CCCC)(CCCC)CCCC.O=C([O-])[C@@H]1CCCN1,tetrabutylammonium L-prolinate,,,,,,
AGazE,323,101.325,965.8,Carreira et al. (2021),Density,Liquid,ABQdUO,CCCC[N+](CCCC)(CCCC)CCCC.O=C([O-])[C@@H]1CCCN1,tetrabutylammonium L-prolinate,,,,,,
AGazE,328,101.325,962.8,Carreira et al. (2021),Density,Liquid,ABQdUO,CCCC[N+](CCCC)(CCCC)CCCC.O=C([O-])[C@@H]1CCCN1,tetrabutylammonium L-prolinate,,,,,,
AGazE,333,101.325,959.7,Carreira et al. (2021),Density,Liquid,ABQdUO,CCCC[N+](CCCC)(CCCC)CCCC.O=C([O-])[C@@H]1CCCN1,tetrabutylammonium L-prolinate,,,,,,
AGazE,338,101.325,956.6,Carreira et al. (2021),Density,Liquid,ABQdUO,CCCC[N+](CCCC)(CCCC)CCCC.O=C([O-])[C@@H]1CCCN1,tetrabutylammonium L-prolinate,,,,,,
AGazE,343,101.325,953.5,Carreira et al. (2021),Density,Liquid,ABQdUO,CCCC[N+](CCCC)(CCCC)CCCC.O=C([O-])[C@@H]1CCCN1,tetrabutylammonium L-prolinate,,,,,,
AGazE,348,101.325,950.3,Carreira et al. (2021),Density,Liquid,ABQdUO,CCCC[N+](CCCC)(CCCC)CCCC.O=C([O-])[C@@H]1CCCN1,tetrabutylammonium L-prolinate,,,,,,
AGazE,353,101.325,947.2,Carreira et al. (2021),Density,Liquid,ABQdUO,CCCC[N+](CCCC)(CCCC)CCCC.O=C([O-])[C@@H]1CCCN1,tetrabutylammonium L-prolinate,,,,,,

File: density_csv_data/density_setid_AGvJH.csv
setid,Solvent: Weight fraction of trimethylbenzylammonium chloride,"Temperature, K","MolaLity of sodium salicylate, mol/kg","Pressure, kPa","Specific density, kg/m<SUP>3</SUP>",reference,propertiy,phases,compound id 1,smile 1,compound name 1,compound id 2,smile 2,compound name 2,compound id 3,smile 3,compound name 3
AGvJH,0.001,298.15,0.01,100,997.8,Rajbanshi et al. (2019),Density,Liquid,AAjkLa,C[N+](C)(C)Cc1ccccc1.[Cl-],trimethylbenzylammonium chloride,AAepyZ,O=C([O-])c1ccccc1O.[Na+],sodium salicylate,AADYJk,O,water
AGvJH,0.001,298.15,0.0251,100,998.7,Rajbanshi et al. (2019),Density,Liquid,AAjkLa,C[N+](C)(C)Cc1ccccc1.[Cl-],trimethylbenzylammonium chloride,AAepyZ,O=C([O-])c1ccccc1O.[Na+],sodium salicylate,AADYJk,O,water
AGvJH,0.001,298.15,0.0402,100,999.6,Rajbanshi et al. (2019),Density,Liquid,AAjkLa,C[N+](C)(C)Cc1ccccc1.[Cl-],trimethylbenzylammonium chloride,AAepyZ,O=C([O-])c1ccccc1O.[Na+],sodium salicylate,AADYJk,O,water
AGvJH,0.001,298.15,0.0554,100,1000.7,Rajbanshi et al. (2019),Density,Liquid,AAjkLa,C[N+](C)(C)Cc1ccccc1.[Cl-],trimethylbenzylammonium chloride,AAepyZ,O=C([O-])c1ccccc1O.[Na+],sodium salicylate,AADYJk,O,water
AGvJH,0.001,298.15,0.0705,100,1001.7,Rajbanshi et al. (2019),Density,Liquid,AAjkLa,C[N+](C)(C)Cc1ccccc1.[Cl-],trimethylbenzylammonium chloride,AAepyZ,O=C([O-])c1ccccc1O.[Na+],sodium salicylate,AADYJk,O,water
AGvJH,0.001,298.15,0.0858,100,1002.9,Rajbanshi et al. (2019),Density,Liquid,AAjkLa,C[N+](C)(C)Cc1ccccc1.[Cl-],trimethylbenzylammonium chloride,AAepyZ,O=C([O-])c1ccccc1O.[Na+],sodium salicylate,AADYJk,O,water
AGvJH,0.001,303.15,0.01,100,995.3,Rajbanshi et al. (2019),Density,Liquid,AAjkLa,C[N+](C)(C)Cc1ccccc1.[Cl-],trimethylbenzylammonium chloride,AAepyZ,O=C([O-])c1ccccc1O.[Na+],sodium salicylate,AADYJk,O,water
AGvJH,0.001,303.15,0.0251,100,996.1,Rajbanshi et al. (2019),Density,Liquid,AAjkLa,C[N+](C)(C)Cc1ccccc1.[Cl-],trimethylbenzylammonium chloride,AAepyZ,O=C([O-])c1ccccc1O.[Na+],sodium salicylate,AADYJk,O,water
AGvJH,0.001,303.15,0.0402,100,997.1,Rajbanshi et al. (2019),Density,Liquid,AAjkLa,C[N+](C)(C)Cc1ccccc1.[Cl-],trimethylbenzylammonium chloride,AAepyZ,O=C([O-])c1ccccc1O.[Na+],sodium salicylate,AADYJk,O,water
AGvJH,0.001,303.15,0.0554,100,998.1,Rajbanshi et al. (2019),Density,Liquid,AAjkLa,C[N+](C)(C)Cc1ccccc1.[Cl-],trimethylbenzylammonium chloride,AAepyZ,O=C([O-])c1ccccc1O.[Na+],sodium salicylate,AADYJk,O,water
AGvJH,0.001,303.15,0.0705,100,999.2,Rajbanshi et al. (2019),Density,Liquid,AAjkLa,C[N+](C)(C)Cc1ccccc1.[Cl-],trimethylbenzylammonium chloride,AAepyZ,O=C([O-])c1ccccc1O.[Na+],sodium salicylate,AADYJk,O,water
AGvJH,0.001,303.15,0.0858,100,1000.4,Rajbanshi et al. (2019),Density,Liquid,AAjkLa,C[N+](C)(C)Cc1ccccc1.[Cl-],trimethylbenzylammonium chloride,AAepyZ,O=C([O-])c1ccccc1O.[Na+],sodium salicylate,AADYJk,O,water
AGvJH,0.001,308.15,0.01,100,992.8,Rajbanshi et al. (2019),Density,Liquid,AAjkLa,C[N+](C)(C)Cc1ccccc1.[Cl-],trimethylbenzylammonium chloride,AAepyZ,O=C([O-])c1ccccc1O.[Na+],sodium salicylate,AADYJk,O,water
AGvJH,0.001,308.15,0.0251,100,993.6,Rajbanshi et al. (2019),Density,Liquid,AAjkLa,C[N+](C)(C)Cc1ccccc1.[Cl-],trimethylbenzylammonium chloride,AAepyZ,O=C([O-])c1ccccc1O.[Na+],sodium salicylate,AADYJk,O,water
AGvJH,0.001,308.15,0.0402,100,994.6,Rajbanshi et al. (2019),Density,Liquid,AAjkLa,C[N+](C)(C)Cc1ccccc1.[Cl-],trimethylbenzylammonium chloride,AAepyZ,O=C([O-])c1ccccc1O.[Na+],sodium salicylate,AADYJk,O,water
AGvJH,0.001,308.15,0.0554,100,995.5,Rajbanshi et al. (2019),Density,Liquid,AAjkLa,C[N+](C)(C)Cc1ccccc1.[Cl-],trimethylbenzylammonium chloride,AAepyZ,O=C([O-])c1ccccc1O.[Na+],sodium salicylate,AADYJk,O,water
AGvJH,0.001,308.15,0.0705,100,996.7,Rajbanshi et al. (2019),Density,Liquid,AAjkLa,C[N+](C)(C)Cc1ccccc1.[Cl-],trimethylbenzylammonium chloride,AAepyZ,O=C([O-])c1ccccc1O.[Na+],sodium salicylate,AADYJk,O,water
AGvJH,0.001,308.15,0.0858,100,997.8,Rajbanshi et al. (2019),Density,Liquid,AAjkLa,C[N+](C)(C)Cc1ccccc1.[Cl-],trimethylbenzylammonium chloride,AAepyZ,O=C([O-])c1ccccc1O.[Na+],sodium salicylate,AADYJk,O,water
AGvJH,0.001,313.15,0.01,100,987.2,Rajbanshi et al. (2019),Density,Liquid,AAjkLa,C[N+](C)(C)Cc1ccccc1.[Cl-],trimethylbenzylammonium chloride,AAepyZ,O=C([O-])c1ccccc1O.[Na+],sodium salicylate,AADYJk,O,water
AGvJH,0.001,313.15,0.0251,100,987.9,Rajbanshi et al. (2019),Density,Liquid,AAjkLa,C[N+](C)(C)Cc1ccccc1.[Cl-],trimethylbenzylammonium chloride,AAepyZ,O=C([O-])c1ccccc1O.[Na+],sodium salicylate,AADYJk,O,water
AGvJH,0.001,313.15,0.0402,100,988.9,Rajbanshi et al. (2019),Density,Liquid,AAjkLa,C[N+](C)(C)Cc1ccccc1.[Cl-],trimethylbenzylammonium chloride,AAepyZ,O=C([O-])c1ccccc1O.[Na+],sodium salicylate,AADYJk,O,water
AGvJH,0.001,313.15,0.0554,100,989.8,Rajbanshi et al. (2019),Density,Liquid,AAjkLa,C[N+](C)(C)Cc1ccccc1.[Cl-],trimethylbenzylammonium chloride,AAepyZ,O=C([O-])c1ccccc1O.[Na+],sodium salicylate,AADYJk,O,water
AGvJH,0.001,313.15,0.0705,100,991,Rajbanshi et al. (2019),Density,Liquid,AAjkLa,C[N+](C)(C)Cc1ccccc1.[Cl-],trimethylbenzylammonium chloride,AAepyZ,O=C([O-])c1ccccc1O.[Na+],sodium salicylate,AADYJk,O,water
AGvJH,0.001,313.15,0.0858,100,992.1,Rajbanshi et al. (2019),Density,Liquid,AAjkLa,C[N+](C)(C)Cc1ccccc1.[Cl-],trimethylbenzylammonium chloride,AAepyZ,O=C([O-])c1ccccc1O.[Na+],sodium salicylate,AADYJk,O,water
AGvJH,0.001,318.15,0.01,100,984.7,Rajbanshi et al. (2019),Density,Liquid,AAjkLa,C[N+](C)(C)Cc1ccccc1.[Cl-],trimethylbenzylammonium chloride,AAepyZ,O=C([O-])c1ccccc1O.[Na+],sodium salicylate,AADYJk,O,water
AGvJH,0.001,318.15,0.0251,100,985.4,Rajbanshi et al. (2019),Density,Liquid,AAjkLa,C[N+](C)(C)Cc1ccccc1.[Cl-],trimethylbenzylammonium chloride,AAepyZ,O=C([O-])c1ccccc1O.[Na+],sodium salicylate,AADYJk,O,water
AGvJH,0.001,318.15,0.0402,100,986.4,Rajbanshi et al. (2019),Density,Liquid,AAjkLa,C[N+](C)(C)Cc1ccccc1.[Cl-],trimethylbenzylammonium chloride,AAepyZ,O=C([O-])c1ccccc1O.[Na+],sodium salicylate,AADYJk,O,water
AGvJH,0.001,318.15,0.0554,100,987.4,Rajbanshi et al. (2019),Density,Liquid,AAjkLa,C[N+](C)(C)Cc1ccccc1.[Cl-],trimethylbenzylammonium chloride,AAepyZ,O=C([O-])c1ccccc1O.[Na+],sodium salicylate,AADYJk,O,water
AGvJH,0.001,318.15,0.0705,100,988.5,Rajbanshi et al. (2019),Density,Liquid,AAjkLa,C[N+](C)(C)Cc1ccccc1.[Cl-],trimethylbenzylammonium chloride,AAepyZ,O=C([O-])c1ccccc1O.[Na+],sodium salicylate,AADYJk,O,water
AGvJH,0.001,318.15,0.0858,100,989.5,Rajbanshi et al. (2019),Density,Liquid,AAjkLa,C[N+](C)(C)Cc1ccccc1.[Cl-],trimethylbenzylammonium chloride,AAepyZ,O=C([O-])c1ccccc1O.[Na+],sodium salicylate,AADYJk,O,water
AGvJH,0.003,298.15,0.01,100,998,Rajbanshi et al. (2019),Density,Liquid,AAjkLa,C[N+](C)(C)Cc1ccccc1.[Cl-],trimethylbenzylammonium chloride,AAepyZ,O=C([O-])c1ccccc1O.[Na+],sodium salicylate,AADYJk,O,water
AGvJH,0.003,298.15,0.0251,100,998.8,Rajbanshi et al. (2019),Density,Liquid,AAjkLa,C[N+](C)(C)Cc1ccccc1.[Cl-],trimethylbenzylammonium chloride,AAepyZ,O=C([O-])c1ccccc1O.[Na+],sodium salicylate,AADYJk,O,water
AGvJH,0.003,298.15,0.0402,100,999.7,Rajbanshi et al. (2019),Density,Liquid,AAjkLa,C[N+](C)(C)Cc1ccccc1.[Cl-],trimethylbenzylammonium chloride,AAepyZ,O=C([O-])c1ccccc1O.[Na+],sodium salicylate,AADYJk,O,water
AGvJH,0.003,298.15,0.0554,100,1000.8,Rajbanshi et al. (2019),Density,Liquid,AAjkLa,C[N+](C)(C)Cc1ccccc1.[Cl-],trimethylbenzylammonium chloride,AAepyZ,O=C([O-])c1ccccc1O.[Na+],sodium salicylate,AADYJk,O,water
AGvJH,0.003,298.15,0.0705,100,1001.8,Rajbanshi et al. (2019),Density,Liquid,AAjkLa,C[N+](C)(C)Cc1ccccc1.[Cl-],trimethylbenzylammonium chloride,AAepyZ,O=C([O-])c1ccccc1O.[Na+],sodium salicylate,AADYJk,O,water
AGvJH,0.003,298.15,0.0858,100,1002.9,Rajbanshi et al. (2019),Density,Liquid,AAjkLa,C[N+](C)(C)Cc1ccccc1.[Cl-],trimethylbenzylammonium chloride,AAepyZ,O=C([O-])c1ccccc1O.[Na+],sodium salicylate,AADYJk,O,water
AGvJH,0.003,303.15,0.01,100,995.6,Rajbanshi et al. (2019),Density,Liquid,AAjkLa,C[N+](C)(C)Cc1ccccc1.[Cl-],trimethylbenzylammonium chloride,AAepyZ,O=C([O-])c1ccccc1O.[Na+],sodium salicylate,AADYJk,O,water
AGvJH,0.003,303.15,0.0251,100,996.4,Rajbanshi et al. (2019),Density,Liquid,AAjkLa,C[N+](C)(C)Cc1ccccc1.[Cl-],trimethylbenzylammonium chloride,AAepyZ,O=C([O-])c1ccccc1O.[Na+],sodium salicylate,AADYJk,O,water
AGvJH,0.003,303.15,0.0402,100,997.3,Rajbanshi et al. (2019),Density,Liquid,AAjkLa,C[N+](C)(C)Cc1ccccc1.[Cl-],trimethylbenzylammonium chloride,AAepyZ,O=C([O-])c1ccccc1O.[Na+],sodium salicylate,AADYJk,O,water
AGvJH,0.003,303.15,0.0554,100,998.3,Rajbanshi et al. (2019),Density,Liquid,AAjkLa,C[N+](C)(C)Cc1ccccc1.[Cl-],trimethylbenzylammonium chloride,AAepyZ,O=C([O-])c1ccccc1O.[Na+],sodium salicylate,AADYJk,O,water
AGvJH,0.003,303.15,0.0705,100,999.4,Rajbanshi et al. (2019),Density,Liquid,AAjkLa,C[N+](C)(C)Cc1ccccc1.[Cl-],trimethylbenzylammonium chloride,AAepyZ,O=C([O-])c1ccccc1O.[Na+],sodium salicylate,AADYJk,O,water
AGvJH,0.003,303.15,0.0858,100,1000.5,Rajbanshi et al. (2019),Density,Liquid,AAjkLa,C[N+](C)(C)Cc1ccccc1.[Cl-],trimethylbenzylammonium chloride,AAepyZ,O=C([O-])c1ccccc1O.[Na+],sodium salicylate,AADYJk,O,water
AGvJH,0.003,308.15,0.01,100,993.1,Rajbanshi et al. (2019),Density,Liquid,AAjkLa,C[N+](C)(C)Cc1ccccc1.[Cl-],trimethylbenzylammonium chloride,AAepyZ,O=C([O-])c1ccccc1O.[Na+],sodium salicylate,AADYJk,O,water
AGvJH,0.003,308.15,0.0251,100,993.9,Rajbanshi et al. (2019),Density,Liquid,AAjkLa,C[N+](C)(C)Cc1ccccc1.[Cl-],trimethylbenzylammonium chloride,AAepyZ,O=C([O-])c1ccccc1O.[Na+],sodium salicylate,AADYJk,O,water
AGvJH,0.003,308.15,0.0402,100,994.7,Rajbanshi et al. (2019),Density,Liquid,AAjkLa,C[N+](C)(C)Cc1ccccc1.[Cl-],trimethylbenzylammonium chloride,AAepyZ,O=C([O-])c1ccccc1O.[Na+],sodium salicylate,AADYJk,O,water
AGvJH,0.003,308.15,0.0554,100,995.7,Rajbanshi et al. (2019),Density,Liquid,AAjkLa,C[N+](C)(C)Cc1ccccc1.[Cl-],trimethylbenzylammonium chloride,AAepyZ,O=C([O-])c1ccccc1O.[Na+],sodium salicylate,AADYJk,O,water
AGvJH,0.003,308.15,0.0705,100,996.8,Rajbanshi et al. (2019),Density,Liquid,AAjkLa,C[N+](C)(C)Cc1ccccc1.[Cl-],trimethylbenzylammonium chloride,AAepyZ,O=C([O-])c1ccccc1O.[Na+],sodium salicylate,AADYJk,O,water
AGvJH,0.003,308.15,0.0858,100,997.9,Rajbanshi et al. (2019),Density,Liquid,AAjkLa,C[N+](C)(C)Cc1ccccc1.[Cl-],trimethylbenzylammonium chloride,AAepyZ,O=C([O-])c1ccccc1O.[Na+],sodium salicylate,AADYJk,O,water
AGvJH,0.003,313.15,0.01,100,984.4,Rajbanshi et al. (2019),Density,Liquid,AAjkLa,C[N+](C)(C)Cc1ccccc1.[Cl-],trimethylbenzylammonium chloride,AAepyZ,O=C([O-])c1ccccc1O.[Na+],sodium salicylate,AADYJk,O,water
AGvJH,0.003,313.15,0.0251,100,985,Rajbanshi et al. (2019),Density,Liquid,AAjkLa,C[N+](C)(C)Cc1ccccc1.[Cl-],trimethylbenzylammonium chloride,AAepyZ,O=C([O-])c1ccccc1O.[Na+],sodium salicylate,AADYJk,O,water
AGvJH,0.003,313.15,0.0402,100,985.9,Rajbanshi et al. (2019),Density,Liquid,AAjkLa,C[N+](C)(C)Cc1ccccc1.[Cl-],trimethylbenzylammonium chloride,AAepyZ,O=C([O-])c1ccccc1O.[Na+],sodium salicylate,AADYJk,O,water
AGvJH,0.003,313.15,0.0554,100,986.9,Rajbanshi et al. (2019),Density,Liquid,AAjkLa,C[N+](C)(C)Cc1ccccc1.[Cl-],trimethylbenzylammonium chloride,AAepyZ,O=C([O-])c1ccccc1O.[Na+],sodium salicylate,AADYJk,O,water
AGvJH,0.003,313.15,0.0705,100,988,Rajbanshi et al. (2019),Density,Liquid,AAjkLa,C[N+](C)(C)Cc1ccccc1.[Cl-],trimethylbenzylammonium chloride,AAepyZ,O=C([O-])c1ccccc1O.[Na+],sodium salicylate,AADYJk,O,water
AGvJH,0.003,313.15,0.0858,100,989.1,Rajbanshi et al. (2019),Density,Liquid,AAjkLa,C[N+](C)(C)Cc1ccccc1.[Cl-],trimethylbenzylammonium chloride,AAepyZ,O=C([O-])c1ccccc1O.[Na+],sodium salicylate,AADYJk,O,water
AGvJH,0.003,318.15,0.01,100,981.8,Rajbanshi et al. (2019),Density,Liquid,AAjkLa,C[N+](C)(C)Cc1ccccc1.[Cl-],trimethylbenzylammonium chloride,AAepyZ,O=C([O-])c1ccccc1O.[Na+],sodium salicylate,AADYJk,O,water
AGvJH,0.003,318.15,0.0251,100,982.5,Rajbanshi et al. (2019),Density,Liquid,AAjkLa,C[N+](C)(C)Cc1ccccc1.[Cl-],trimethylbenzylammonium chloride,AAepyZ,O=C([O-])c1ccccc1O.[Na+],sodium salicylate,AADYJk,O,water
AGvJH,0.003,318.15,0.0402,100,983.3,Rajbanshi et al. (2019),Density,Liquid,AAjkLa,C[N+](C)(C)Cc1ccccc1.[Cl-],trimethylbenzylammonium chloride,AAepyZ,O=C([O-])c1ccccc1O.[Na+],sodium salicylate,AADYJk,O,water
AGvJH,0.003,318.15,0.0554,100,984.3,Rajbanshi et al. (2019),Density,Liquid,AAjkLa,C[N+](C)(C)Cc1ccccc1.[Cl-],trimethylbenzylammonium chloride,AAepyZ,O=C([O-])c1ccccc1O.[Na+],sodium salicylate,AADYJk,O,water
AGvJH,0.003,318.15,0.0705,100,985.2,Rajbanshi et al. (2019),Density,Liquid,AAjkLa,C[N+](C)(C)Cc1ccccc1.[Cl-],trimethylbenzylammonium chloride,AAepyZ,O=C([O-])c1ccccc1O.[Na+],sodium salicylate,AADYJk,O,water
AGvJH,0.003,318.15,0.0858,100,986.5,Rajbanshi et al. (2019),Density,Liquid,AAjkLa,C[N+](C)(C)Cc1ccccc1.[Cl-],trimethylbenzylammonium chloride,AAepyZ,O=C([O-])c1ccccc1O.[Na+],sodium salicylate,AADYJk,O,water
AGvJH,0.005,298.15,0.01,100,997.4,Rajbanshi et al. (2019),Density,Liquid,AAjkLa,C[N+](C)(C)Cc1ccccc1.[Cl-],trimethylbenzylammonium chloride,AAepyZ,O=C([O-])c1ccccc1O.[Na+],sodium salicylate,AADYJk,O,water
AGvJH,0.005,298.15,0.0251,100,998.2,Rajbanshi et al. (2019),Density,Liquid,AAjkLa,C[N+](C)(C)Cc1ccccc1.[Cl-],trimethylbenzylammonium chloride,AAepyZ,O=C([O-])c1ccccc1O.[Na+],sodium salicylate,AADYJk,O,water
AGvJH,0.005,298.15,0.0402,100,999.1,Rajbanshi et al. (2019),Density,Liquid,AAjkLa,C[N+](C)(C)Cc1ccccc1.[Cl-],trimethylbenzylammonium chloride,AAepyZ,O=C([O-])c1ccccc1O.[Na+],sodium salicylate,AADYJk,O,water
AGvJH,0.005,298.15,0.0554,100,1000.1,Rajbanshi et al. (2019),Density,Liquid,AAjkLa,C[N+](C)(C)Cc1ccccc1.[Cl-],trimethylbenzylammonium chloride,AAepyZ,O=C([O-])c1ccccc1O.[Na+],sodium salicylate,AADYJk,O,water
AGvJH,0.005,298.15,0.0705,100,1001.1,Rajbanshi et al. (2019),Density,Liquid,AAjkLa,C[N+](C)(C)Cc1ccccc1.[Cl-],trimethylbenzylammonium chloride,AAepyZ,O=C([O-])c1ccccc1O.[Na+],sodium salicylate,AADYJk,O,water
AGvJH,0.005,298.15,0.0858,100,1002.3,Rajbanshi et al. (2019),Density,Liquid,AAjkLa,C[N+](C)(C)Cc1ccccc1.[Cl-],trimethylbenzylammonium chloride,AAepyZ,O=C([O-])c1ccccc1O.[Na+],sodium salicylate,AADYJk,O,water
AGvJH,0.005,303.15,0.01,100,995.9,Rajbanshi et al. (2019),Density,Liquid,AAjkLa,C[N+](C)(C)Cc1ccccc1.[Cl-],trimethylbenzylammonium chloride,AAepyZ,O=C([O-])c1ccccc1O.[Na+],sodium salicylate,AADYJk,O,water
AGvJH,0.005,303.15,0.0251,100,996.6,Rajbanshi et al. (2019),Density,Liquid,AAjkLa,C[N+](C)(C)Cc1ccccc1.[Cl-],trimethylbenzylammonium chloride,AAepyZ,O=C([O-])c1ccccc1O.[Na+],sodium salicylate,AADYJk,O,water
AGvJH,0.005,303.15,0.0402,100,997.5,Rajbanshi et al. (2019),Density,Liquid,AAjkLa,C[N+](C)(C)Cc1ccccc1.[Cl-],trimethylbenzylammonium chloride,AAepyZ,O=C([O-])c1ccccc1O.[Na+],sodium salicylate,AADYJk,O,water
AGvJH,0.005,303.15,0.0554,100,998.5,Rajbanshi et al. (2019),Density,Liquid,AAjkLa,C[N+](C)(C)Cc1ccccc1.[Cl-],trimethylbenzylammonium chloride,AAepyZ,O=C([O-])c1ccccc1O.[Na+],sodium salicylate,AADYJk,O,water
AGvJH,0.005,303.15,0.0705,100,999.5,Rajbanshi et al. (2019),Density,Liquid,AAjkLa,C[N+](C)(C)Cc1ccccc1.[Cl-],trimethylbenzylammonium chloride,AAepyZ,O=C([O-])c1ccccc1O.[Na+],sodium salicylate,AADYJk,O,water
AGvJH,0.005,303.15,0.0858,100,1000.6,Rajbanshi et al. (2019),Density,Liquid,AAjkLa,C[N+](C)(C)Cc1ccccc1.[Cl-],trimethylbenzylammonium chloride,AAepyZ,O=C([O-])c1ccccc1O.[Na+],sodium salicylate,AADYJk,O,water
AGvJH,0.005,308.15,0.01,100,993.4,Rajbanshi et al. (2019),Density,Liquid,AAjkLa,C[N+](C)(C)Cc1ccccc1.[Cl-],trimethylbenzylammonium chloride,AAepyZ,O=C([O-])c1ccccc1O.[Na+],sodium salicylate,AADYJk,O,water
AGvJH,0.005,308.15,0.0251,100,994.1,Rajbanshi et al. (2019),Density,Liquid,AAjkLa,C[N+](C)(C)Cc1ccccc1.[Cl-],trimethylbenzylammonium chloride,AAepyZ,O=C([O-])c1ccccc1O.[Na+],sodium salicylate,AADYJk,O,water
AGvJH,0.005,308.15,0.0402,100,994.9,Rajbanshi et al. (2019),Density,Liquid,AAjkLa,C[N+](C)(C)Cc1ccccc1.[Cl-],trimethylbenzylammonium chloride,AAepyZ,O=C([O-])c1ccccc1O.[Na+],sodium salicylate,AADYJk,O,water
AGvJH,0.005,308.15,0.0554,100,995.9,Rajbanshi et al. (2019),Density,Liquid,AAjkLa,C[N+](C)(C)Cc1ccccc1.[Cl-],trimethylbenzylammonium chloride,AAepyZ,O=C([O-])c1ccccc1O.[Na+],sodium salicylate,AADYJk,O,water
AGvJH,0.005,308.15,0.0705,100,996.9,Rajbanshi et al. (2019),Density,Liquid,AAjkLa,C[N+](C)(C)Cc1ccccc1.[Cl-],trimethylbenzylammonium chloride,AAepyZ,O=C([O-])c1ccccc1O.[Na+],sodium salicylate,AADYJk,O,water
AGvJH,0.005,308.15,0.0858,100,998,Rajbanshi et al. (2019),Density,Liquid,AAjkLa,C[N+](C)(C)Cc1ccccc1.[Cl-],trimethylbenzylammonium chloride,AAepyZ,O=C([O-])c1ccccc1O.[Na+],sodium salicylate,AADYJk,O,water
AGvJH,0.005,313.15,0.01,100,978.6,Rajbanshi et al. (2019),Density,Liquid,AAjkLa,C[N+](C)(C)Cc1ccccc1.[Cl-],trimethylbenzylammonium chloride,AAepyZ,O=C([O-])c1ccccc1O.[Na+],sodium salicylate,AADYJk,O,water
AGvJH,0.005,313.15,0.0251,100,979.3,Rajbanshi et al. (2019),Density,Liquid,AAjkLa,C[N+](C)(C)Cc1ccccc1.[Cl-],trimethylbenzylammonium chloride,AAepyZ,O=C([O-])c1ccccc1O.[Na+],sodium salicylate,AADYJk,O,water
AGvJH,0.005,313.15,0.0402,100,980.1,Rajbanshi et al. (2019),Density,Liquid,AAjkLa,C[N+](C)(C)Cc1ccccc1.[Cl-],trimethylbenzylammonium chloride,AAepyZ,O=C([O-])c1ccccc1O.[Na+],sodium salicylate,AADYJk,O,water
AGvJH,0.005,313.15,0.0554,100,981,Rajbanshi et al. (2019),Density,Liquid,AAjkLa,C[N+](C)(C)Cc1ccccc1.[Cl-],trimethylbenzylammonium chloride,AAepyZ,O=C([O-])c1ccccc1O.[Na+],sodium salicylate,AADYJk,O,water
AGvJH,0.005,313.15,0.0705,100,982.2,Rajbanshi et al. (2019),Density,Liquid,AAjkLa,C[N+](C)(C)Cc1ccccc1.[Cl-],trimethylbenzylammonium chloride,AAepyZ,O=C([O-])c1ccccc1O.[Na+],sodium salicylate,AADYJk,O,water
AGvJH,0.005,313.15,0.0858,100,983.2,Rajbanshi et al. (2019),Density,Liquid,AAjkLa,C[N+](C)(C)Cc1ccccc1.[Cl-],trimethylbenzylammonium chloride,AAepyZ,O=C([O-])c1ccccc1O.[Na+],sodium salicylate,AADYJk,O,water
AGvJH,0.005,318.15,0.01,100,976.1,Rajbanshi et al. (2019),Density,Liquid,AAjkLa,C[N+](C)(C)Cc1ccccc1.[Cl-],trimethylbenzylammonium chloride,AAepyZ,O=C([O-])c1ccccc1O.[Na+],sodium salicylate,AADYJk,O,water
AGvJH,0.005,318.15,0.0251,100,976.7,Rajbanshi et al. (2019),Density,Liquid,AAjkLa,C[N+](C)(C)Cc1ccccc1.[Cl-],trimethylbenzylammonium chloride,AAepyZ,O=C([O-])c1ccccc1O.[Na+],sodium salicylate,AADYJk,O,water
AGvJH,0.005,318.15,0.0402,100,977.5,Rajbanshi et al. (2019),Density,Liquid,AAjkLa,C[N+](C)(C)Cc1ccccc1.[Cl-],trimethylbenzylammonium chloride,AAepyZ,O=C([O-])c1ccccc1O.[Na+],sodium salicylate,AADYJk,O,water
AGvJH,0.005,318.15,0.0554,100,978.5,Rajbanshi et al. (2019),Density,Liquid,AAjkLa,C[N+](C)(C)Cc1ccccc1.[Cl-],trimethylbenzylammonium chloride,AAepyZ,O=C([O-])c1ccccc1O.[Na+],sodium salicylate,AADYJk,O,water
AGvJH,0.005,318.15,0.0705,100,979.4,Rajbanshi et al. (2019),Density,Liquid,AAjkLa,C[N+](C)(C)Cc1ccccc1.[Cl-],trimethylbenzylammonium chloride,AAepyZ,O=C([O-])c1ccccc1O.[Na+],sodium salicylate,AADYJk,O,water
AGvJH,0.005,318.15,0.0858,100,980.6,Rajbanshi et al. (2019),Density,Liquid,AAjkLa,C[N+](C)(C)Cc1ccccc1.[Cl-],trimethylbenzylammonium chloride,AAepyZ,O=C([O-])c1ccccc1O.[Na+],sodium salicylate,AADYJk,O,water

File: density_csv_data/density_setid_AHFxw.csv
setid,"Temperature, K","Pressure, kPa","Specific density, kg/m<SUP>3</SUP>",reference,propertiy,phases,compound id 1,smile 1,compound name 1,compound id 2,smile 2,compound name 2,compound id 3,smile 3,compound name 3
AHFxw,288.15,100,1243.1,Zivkovic et al. (2018),Density,Liquid,AAtWDT,CCOS(=O)(=O)[O-].CC[n+]1ccn(C)c1,1-ethyl-3-methylimidazolium ethyl sulfate,,,,,,
AHFxw,293.15,100,1239.7,Zivkovic et al. (2018),Density,Liquid,AAtWDT,CCOS(=O)(=O)[O-].CC[n+]1ccn(C)c1,1-ethyl-3-methylimidazolium ethyl sulfate,,,,,,
AHFxw,298.15,100,1236.3,Zivkovic et al. (2018),Density,Liquid,AAtWDT,CCOS(=O)(=O)[O-].CC[n+]1ccn(C)c1,1-ethyl-3-methylimidazolium ethyl sulfate,,,,,,
AHFxw,303.15,100,1232.9,Zivkovic et al. (2018),Density,Liquid,AAtWDT,CCOS(=O)(=O)[O-].CC[n+]1ccn(C)c1,1-ethyl-3-methylimidazolium ethyl sulfate,,,,,,
AHFxw,308.15,100,1229.5,Zivkovic et al. (2018),Density,Liquid,AAtWDT,CCOS(=O)(=O)[O-].CC[n+]1ccn(C)c1,1-ethyl-3-methylimidazolium ethyl sulfate,,,,,,
AHFxw,313.15,100,1226.1,Zivkovic et al. (2018),Density,Liquid,AAtWDT,CCOS(=O)(=O)[O-].CC[n+]1ccn(C)c1,1-ethyl-3-methylimidazolium ethyl sulfate,,,,,,
AHFxw,318.15,100,1222.8,Zivkovic et al. (2018),Density,Liquid,AAtWDT,CCOS(=O)(=O)[O-].CC[n+]1ccn(C)c1,1-ethyl-3-methylimidazolium ethyl sulfate,,,,,,
AHFxw,323.15,100,1219.5,Zivkovic et al. (2018),Density,Liquid,AAtWDT,CCOS(=O)(=O)[O-].CC[n+]1ccn(C)c1,1-ethyl-3-methylimidazolium ethyl sulfate,,,,,,
AHFxw,328.15,100,1216.2,Zivkovic et al. (2018),Density,Liquid,AAtWDT,CCOS(=O)(=O)[O-].CC[n+]1ccn(C)c1,1-ethyl-3-methylimidazolium ethyl sulfate,,,,,,
AHFxw,333.15,100,1212.9,Zivkovic et al. (2018),Density,Liquid,AAtWDT,CCOS(=O)(=O)[O-].CC[n+]1ccn(C)c1,1-ethyl-3-methylimidazolium ethyl sulfate,,,,,,

File: density_csv_data/density_setid_AHmFN.csv
setid,"Temperature, K",Weight fraction of water,"Pressure, kPa","Specific density, kg/m<SUP>3</SUP>",reference,propertiy,phases,compound id 1,smile 1,compound name 1,compound id 2,smile 2,compound name 2,compound id 3,smile 3,compound name 3
AHmFN,293.15,0.003,100,1070.1,Patinha et al. (2015),Density,Liquid,AADYJk,O,water,AAiEum,CCC(=O)[O-].C[N+](C)(C)CCO,cholinium propanoate,,,
AHmFN,293.15,0.01,100,1070.9,Patinha et al. (2015),Density,Liquid,AADYJk,O,water,AAiEum,CCC(=O)[O-].C[N+](C)(C)CCO,cholinium propanoate,,,
AHmFN,293.15,0.021,100,1072.1,Patinha et al. (2015),Density,Liquid,AADYJk,O,water,AAiEum,CCC(=O)[O-].C[N+](C)(C)CCO,cholinium propanoate,,,
AHmFN,293.15,0.025,100,1072.3,Patinha et al. (2015),Density,Liquid,AADYJk,O,water,AAiEum,CCC(=O)[O-].C[N+](C)(C)CCO,cholinium propanoate,,,
AHmFN,293.15,0.046,100,1074,Patinha et al. (2015),Density,Liquid,AADYJk,O,water,AAiEum,CCC(=O)[O-].C[N+](C)(C)CCO,cholinium propanoate,,,
AHmFN,293.15,0.064,100,1075.3,Patinha et al. (2015),Density,Liquid,AADYJk,O,water,AAiEum,CCC(=O)[O-].C[N+](C)(C)CCO,cholinium propanoate,,,
AHmFN,293.15,0.1,100,1076.9,Patinha et al. (2015),Density,Liquid,AADYJk,O,water,AAiEum,CCC(=O)[O-].C[N+](C)(C)CCO,cholinium propanoate,,,
AHmFN,293.15,0.127,100,1077.5,Patinha et al. (2015),Density,Liquid,AADYJk,O,water,AAiEum,CCC(=O)[O-].C[N+](C)(C)CCO,cholinium propanoate,,,
AHmFN,293.15,0.208,100,1077.7,Patinha et al. (2015),Density,Liquid,AADYJk,O,water,AAiEum,CCC(=O)[O-].C[N+](C)(C)CCO,cholinium propanoate,,,
AHmFN,293.15,0.262,100,1075.4,Patinha et al. (2015),Density,Liquid,AADYJk,O,water,AAiEum,CCC(=O)[O-].C[N+](C)(C)CCO,cholinium propanoate,,,
AHmFN,298.15,0.003,100,1067.4,Patinha et al. (2015),Density,Liquid,AADYJk,O,water,AAiEum,CCC(=O)[O-].C[N+](C)(C)CCO,cholinium propanoate,,,
AHmFN,298.15,0.01,100,1068.1,Patinha et al. (2015),Density,Liquid,AADYJk,O,water,AAiEum,CCC(=O)[O-].C[N+](C)(C)CCO,cholinium propanoate,,,
AHmFN,298.15,0.021,100,1069.2,Patinha et al. (2015),Density,Liquid,AADYJk,O,water,AAiEum,CCC(=O)[O-].C[N+](C)(C)CCO,cholinium propanoate,,,
AHmFN,298.15,0.025,100,1069.5,Patinha et al. (2015),Density,Liquid,AADYJk,O,water,AAiEum,CCC(=O)[O-].C[N+](C)(C)CCO,cholinium propanoate,,,
AHmFN,298.15,0.046,100,1071.1,Patinha et al. (2015),Density,Liquid,AADYJk,O,water,AAiEum,CCC(=O)[O-].C[N+](C)(C)CCO,cholinium propanoate,,,
AHmFN,298.15,0.064,100,1072.3,Patinha et al. (2015),Density,Liquid,AADYJk,O,water,AAiEum,CCC(=O)[O-].C[N+](C)(C)CCO,cholinium propanoate,,,
AHmFN,298.15,0.1,100,1074,Patinha et al. (2015),Density,Liquid,AADYJk,O,water,AAiEum,CCC(=O)[O-].C[N+](C)(C)CCO,cholinium propanoate,,,
AHmFN,298.15,0.127,100,1074.6,Patinha et al. (2015),Density,Liquid,AADYJk,O,water,AAiEum,CCC(=O)[O-].C[N+](C)(C)CCO,cholinium propanoate,,,
AHmFN,298.15,0.208,100,1074.9,Patinha et al. (2015),Density,Liquid,AADYJk,O,water,AAiEum,CCC(=O)[O-].C[N+](C)(C)CCO,cholinium propanoate,,,
AHmFN,298.15,0.262,100,1072.3,Patinha et al. (2015),Density,Liquid,AADYJk,O,water,AAiEum,CCC(=O)[O-].C[N+](C)(C)CCO,cholinium propanoate,,,
AHmFN,303.15,0.003,100,1064.6,Patinha et al. (2015),Density,Liquid,AADYJk,O,water,AAiEum,CCC(=O)[O-].C[N+](C)(C)CCO,cholinium propanoate,,,
AHmFN,303.15,0.01,100,1065.3,Patinha et al. (2015),Density,Liquid,AADYJk,O,water,AAiEum,CCC(=O)[O-].C[N+](C)(C)CCO,cholinium propanoate,,,
AHmFN,303.15,0.021,100,1066.4,Patinha et al. (2015),Density,Liquid,AADYJk,O,water,AAiEum,CCC(=O)[O-].C[N+](C)(C)CCO,cholinium propanoate,,,
AHmFN,303.15,0.025,100,1066.7,Patinha et al. (2015),Density,Liquid,AADYJk,O,water,AAiEum,CCC(=O)[O-].C[N+](C)(C)CCO,cholinium propanoate,,,
AHmFN,303.15,0.046,100,1068.2,Patinha et al. (2015),Density,Liquid,AADYJk,O,water,AAiEum,CCC(=O)[O-].C[N+](C)(C)CCO,cholinium propanoate,,,
AHmFN,303.15,0.064,100,1069.5,Patinha et al. (2015),Density,Liquid,AADYJk,O,water,AAiEum,CCC(=O)[O-].C[N+](C)(C)CCO,cholinium propanoate,,,
AHmFN,303.15,0.1,100,1071.2,Patinha et al. (2015),Density,Liquid,AADYJk,O,water,AAiEum,CCC(=O)[O-].C[N+](C)(C)CCO,cholinium propanoate,,,
AHmFN,303.15,0.127,100,1071.9,Patinha et al. (2015),Density,Liquid,AADYJk,O,water,AAiEum,CCC(=O)[O-].C[N+](C)(C)CCO,cholinium propanoate,,,
AHmFN,303.15,0.208,100,1072,Patinha et al. (2015),Density,Liquid,AADYJk,O,water,AAiEum,CCC(=O)[O-].C[N+](C)(C)CCO,cholinium propanoate,,,
AHmFN,303.15,0.262,100,1069.4,Patinha et al. (2015),Density,Liquid,AADYJk,O,water,AAiEum,CCC(=O)[O-].C[N+](C)(C)CCO,cholinium propanoate,,,
AHmFN,308.15,0.003,100,1061.9,Patinha et al. (2015),Density,Liquid,AADYJk,O,water,AAiEum,CCC(=O)[O-].C[N+](C)(C)CCO,cholinium propanoate,,,
AHmFN,308.15,0.01,100,1062.5,Patinha et al. (2015),Density,Liquid,AADYJk,O,water,AAiEum,CCC(=O)[O-].C[N+](C)(C)CCO,cholinium propanoate,,,
AHmFN,308.15,0.021,100,1063.6,Patinha et al. (2015),Density,Liquid,AADYJk,O,water,AAiEum,CCC(=O)[O-].C[N+](C)(C)CCO,cholinium propanoate,,,
AHmFN,308.15,0.025,100,1063.8,Patinha et al. (2015),Density,Liquid,AADYJk,O,water,AAiEum,CCC(=O)[O-].C[N+](C)(C)CCO,cholinium propanoate,,,
AHmFN,308.15,0.046,100,1065.4,Patinha et al. (2015),Density,Liquid,AADYJk,O,water,AAiEum,CCC(=O)[O-].C[N+](C)(C)CCO,cholinium propanoate,,,
AHmFN,308.15,0.064,100,1066.7,Patinha et al. (2015),Density,Liquid,AADYJk,O,water,AAiEum,CCC(=O)[O-].C[N+](C)(C)CCO,cholinium propanoate,,,
AHmFN,308.15,0.1,100,1068.4,Patinha et al. (2015),Density,Liquid,AADYJk,O,water,AAiEum,CCC(=O)[O-].C[N+](C)(C)CCO,cholinium propanoate,,,
AHmFN,308.15,0.127,100,1069.1,Patinha et al. (2015),Density,Liquid,AADYJk,O,water,AAiEum,CCC(=O)[O-].C[N+](C)(C)CCO,cholinium propanoate,,,
AHmFN,308.15,0.208,100,1069.2,Patinha et al. (2015),Density,Liquid,AADYJk,O,water,AAiEum,CCC(=O)[O-].C[N+](C)(C)CCO,cholinium propanoate,,,
AHmFN,308.15,0.262,100,1066.5,Patinha et al. (2015),Density,Liquid,AADYJk,O,water,AAiEum,CCC(=O)[O-].C[N+](C)(C)CCO,cholinium propanoate,,,
AHmFN,313.15,0.003,100,1059.2,Patinha et al. (2015),Density,Liquid,AADYJk,O,water,AAiEum,CCC(=O)[O-].C[N+](C)(C)CCO,cholinium propanoate,,,
AHmFN,313.15,0.01,100,1059.8,Patinha et al. (2015),Density,Liquid,AADYJk,O,water,AAiEum,CCC(=O)[O-].C[N+](C)(C)CCO,cholinium propanoate,,,
AHmFN,313.15,0.021,100,1060.8,Patinha et al. (2015),Density,Liquid,AADYJk,O,water,AAiEum,CCC(=O)[O-].C[N+](C)(C)CCO,cholinium propanoate,,,
AHmFN,313.15,0.025,100,1061,Patinha et al. (2015),Density,Liquid,AADYJk,O,water,AAiEum,CCC(=O)[O-].C[N+](C)(C)CCO,cholinium propanoate,,,
AHmFN,313.15,0.046,100,1062.6,Patinha et al. (2015),Density,Liquid,AADYJk,O,water,AAiEum,CCC(=O)[O-].C[N+](C)(C)CCO,cholinium propanoate,,,
AHmFN,313.15,0.064,100,1063.9,Patinha et al. (2015),Density,Liquid,AADYJk,O,water,AAiEum,CCC(=O)[O-].C[N+](C)(C)CCO,cholinium propanoate,,,
AHmFN,313.15,0.1,100,1065.7,Patinha et al. (2015),Density,Liquid,AADYJk,O,water,AAiEum,CCC(=O)[O-].C[N+](C)(C)CCO,cholinium propanoate,,,
AHmFN,313.15,0.127,100,1066.4,Patinha et al. (2015),Density,Liquid,AADYJk,O,water,AAiEum,CCC(=O)[O-].C[N+](C)(C)CCO,cholinium propanoate,,,
AHmFN,313.15,0.208,100,1066.3,Patinha et al. (2015),Density,Liquid,AADYJk,O,water,AAiEum,CCC(=O)[O-].C[N+](C)(C)CCO,cholinium propanoate,,,
AHmFN,313.15,0.262,100,1063.6,Patinha et al. (2015),Density,Liquid,AADYJk,O,water,AAiEum,CCC(=O)[O-].C[N+](C)(C)CCO,cholinium propanoate,,,
AHmFN,318.15,0.003,100,1056.4,Patinha et al. (2015),Density,Liquid,AADYJk,O,water,AAiEum,CCC(=O)[O-].C[N+](C)(C)CCO,cholinium propanoate,,,
AHmFN,318.15,0.01,100,1057,Patinha et al. (2015),Density,Liquid,AADYJk,O,water,AAiEum,CCC(=O)[O-].C[N+](C)(C)CCO,cholinium propanoate,,,
AHmFN,318.15,0.021,100,1058.1,Patinha et al. (2015),Density,Liquid,AADYJk,O,water,AAiEum,CCC(=O)[O-].C[N+](C)(C)CCO,cholinium propanoate,,,
AHmFN,318.15,0.025,100,1058.3,Patinha et al. (2015),Density,Liquid,AADYJk,O,water,AAiEum,CCC(=O)[O-].C[N+](C)(C)CCO,cholinium propanoate,,,
AHmFN,318.15,0.046,100,1059.9,Patinha et al. (2015),Density,Liquid,AADYJk,O,water,AAiEum,CCC(=O)[O-].C[N+](C)(C)CCO,cholinium propanoate,,,
AHmFN,318.15,0.064,100,1061.2,Patinha et al. (2015),Density,Liquid,AADYJk,O,water,AAiEum,CCC(=O)[O-].C[N+](C)(C)CCO,cholinium propanoate,,,
AHmFN,318.15,0.1,100,1062.9,Patinha et al. (2015),Density,Liquid,AADYJk,O,water,AAiEum,CCC(=O)[O-].C[N+](C)(C)CCO,cholinium propanoate,,,
AHmFN,318.15,0.127,100,1063.6,Patinha et al. (2015),Density,Liquid,AADYJk,O,water,AAiEum,CCC(=O)[O-].C[N+](C)(C)CCO,cholinium propanoate,,,
AHmFN,318.15,0.208,100,1063.4,Patinha et al. (2015),Density,Liquid,AADYJk,O,water,AAiEum,CCC(=O)[O-].C[N+](C)(C)CCO,cholinium propanoate,,,
AHmFN,318.15,0.262,100,1060.7,Patinha et al. (2015),Density,Liquid,AADYJk,O,water,AAiEum,CCC(=O)[O-].C[N+](C)(C)CCO,cholinium propanoate,,,
AHmFN,323.15,0.003,100,1053.6,Patinha et al. (2015),Density,Liquid,AADYJk,O,water,AAiEum,CCC(=O)[O-].C[N+](C)(C)CCO,cholinium propanoate,,,
AHmFN,323.15,0.01,100,1054.3,Patinha et al. (2015),Density,Liquid,AADYJk,O,water,AAiEum,CCC(=O)[O-].C[N+](C)(C)CCO,cholinium propanoate,,,
AHmFN,323.15,0.021,100,1055.4,Patinha et al. (2015),Density,Liquid,AADYJk,O,water,AAiEum,CCC(=O)[O-].C[N+](C)(C)CCO,cholinium propanoate,,,
AHmFN,323.15,0.025,100,1055.7,Patinha et al. (2015),Density,Liquid,AADYJk,O,water,AAiEum,CCC(=O)[O-].C[N+](C)(C)CCO,cholinium propanoate,,,
AHmFN,323.15,0.046,100,1057.3,Patinha et al. (2015),Density,Liquid,AADYJk,O,water,AAiEum,CCC(=O)[O-].C[N+](C)(C)CCO,cholinium propanoate,,,
AHmFN,323.15,0.064,100,1058.7,Patinha et al. (2015),Density,Liquid,AADYJk,O,water,AAiEum,CCC(=O)[O-].C[N+](C)(C)CCO,cholinium propanoate,,,
AHmFN,323.15,0.1,100,1060.2,Patinha et al. (2015),Density,Liquid,AADYJk,O,water,AAiEum,CCC(=O)[O-].C[N+](C)(C)CCO,cholinium propanoate,,,
AHmFN,323.15,0.127,100,1060.8,Patinha et al. (2015),Density,Liquid,AADYJk,O,water,AAiEum,CCC(=O)[O-].C[N+](C)(C)CCO,cholinium propanoate,,,
AHmFN,323.15,0.208,100,1060.6,Patinha et al. (2015),Density,Liquid,AADYJk,O,water,AAiEum,CCC(=O)[O-].C[N+](C)(C)CCO,cholinium propanoate,,,
AHmFN,323.15,0.262,100,1057.8,Patinha et al. (2015),Density,Liquid,AADYJk,O,water,AAiEum,CCC(=O)[O-].C[N+](C)(C)CCO,cholinium propanoate,,,
AHmFN,328.15,0.003,100,1050.9,Patinha et al. (2015),Density,Liquid,AADYJk,O,water,AAiEum,CCC(=O)[O-].C[N+](C)(C)CCO,cholinium propanoate,,,
AHmFN,328.15,0.01,100,1051.6,Patinha et al. (2015),Density,Liquid,AADYJk,O,water,AAiEum,CCC(=O)[O-].C[N+](C)(C)CCO,cholinium propanoate,,,
AHmFN,328.15,0.021,100,1052.7,Patinha et al. (2015),Density,Liquid,AADYJk,O,water,AAiEum,CCC(=O)[O-].C[N+](C)(C)CCO,cholinium propanoate,,,
AHmFN,328.15,0.025,100,1053,Patinha et al. (2015),Density,Liquid,AADYJk,O,water,AAiEum,CCC(=O)[O-].C[N+](C)(C)CCO,cholinium propanoate,,,
AHmFN,328.15,0.046,100,1054.6,Patinha et al. (2015),Density,Liquid,AADYJk,O,water,AAiEum,CCC(=O)[O-].C[N+](C)(C)CCO,cholinium propanoate,,,
AHmFN,328.15,0.064,100,1056,Patinha et al. (2015),Density,Liquid,AADYJk,O,water,AAiEum,CCC(=O)[O-].C[N+](C)(C)CCO,cholinium propanoate,,,
AHmFN,328.15,0.1,100,1057.5,Patinha et al. (2015),Density,Liquid,AADYJk,O,water,AAiEum,CCC(=O)[O-].C[N+](C)(C)CCO,cholinium propanoate,,,
AHmFN,328.15,0.127,100,1058,Patinha et al. (2015),Density,Liquid,AADYJk,O,water,AAiEum,CCC(=O)[O-].C[N+](C)(C)CCO,cholinium propanoate,,,
AHmFN,328.15,0.208,100,1057.8,Patinha et al. (2015),Density,Liquid,AADYJk,O,water,AAiEum,CCC(=O)[O-].C[N+](C)(C)CCO,cholinium propanoate,,,
AHmFN,328.15,0.262,100,1054.9,Patinha et al. (2015),Density,Liquid,AADYJk,O,water,AAiEum,CCC(=O)[O-].C[N+](C)(C)CCO,cholinium propanoate,,,
AHmFN,333.15,0.003,100,1048.2,Patinha et al. (2015),Density,Liquid,AADYJk,O,water,AAiEum,CCC(=O)[O-].C[N+](C)(C)CCO,cholinium propanoate,,,
AHmFN,333.15,0.01,100,1049,Patinha et al. (2015),Density,Liquid,AADYJk,O,water,AAiEum,CCC(=O)[O-].C[N+](C)(C)CCO,cholinium propanoate,,,
AHmFN,333.15,0.021,100,1050.1,Patinha et al. (2015),Density,Liquid,AADYJk,O,water,AAiEum,CCC(=O)[O-].C[N+](C)(C)CCO,cholinium propanoate,,,
AHmFN,333.15,0.025,100,1050.3,Patinha et al. (2015),Density,Liquid,AADYJk,O,water,AAiEum,CCC(=O)[O-].C[N+](C)(C)CCO,cholinium propanoate,,,
AHmFN,333.15,0.046,100,1052.1,Patinha et al. (2015),Density,Liquid,AADYJk,O,water,AAiEum,CCC(=O)[O-].C[N+](C)(C)CCO,cholinium propanoate,,,
AHmFN,333.15,0.064,100,1053.3,Patinha et al. (2015),Density,Liquid,AADYJk,O,water,AAiEum,CCC(=O)[O-].C[N+](C)(C)CCO,cholinium propanoate,,,
AHmFN,333.15,0.1,100,1054.8,Patinha et al. (2015),Density,Liquid,AADYJk,O,water,AAiEum,CCC(=O)[O-].C[N+](C)(C)CCO,cholinium propanoate,,,
AHmFN,333.15,0.127,100,1055.4,Patinha et al. (2015),Density,Liquid,AADYJk,O,water,AAiEum,CCC(=O)[O-].C[N+](C)(C)CCO,cholinium propanoate,,,
AHmFN,333.15,0.208,100,1054.9,Patinha et al. (2015),Density,Liquid,AADYJk,O,water,AAiEum,CCC(=O)[O-].C[N+](C)(C)CCO,cholinium propanoate,,,
AHmFN,333.15,0.262,100,1051.9,Patinha et al. (2015),Density,Liquid,AADYJk,O,water,AAiEum,CCC(=O)[O-].C[N+](C)(C)CCO,cholinium propanoate,,,
AHmFN,338.15,0.003,100,1045.5,Patinha et al. (2015),Density,Liquid,AADYJk,O,water,AAiEum,CCC(=O)[O-].C[N+](C)(C)CCO,cholinium propanoate,,,
AHmFN,338.15,0.01,100,1046.3,Patinha et al. (2015),Density,Liquid,AADYJk,O,water,AAiEum,CCC(=O)[O-].C[N+](C)(C)CCO,cholinium propanoate,,,
AHmFN,338.15,0.021,100,1047.5,Patinha et al. (2015),Density,Liquid,AADYJk,O,water,AAiEum,CCC(=O)[O-].C[N+](C)(C)CCO,cholinium propanoate,,,
AHmFN,338.15,0.025,100,1047.8,Patinha et al. (2015),Density,Liquid,AADYJk,O,water,AAiEum,CCC(=O)[O-].C[N+](C)(C)CCO,cholinium propanoate,,,
AHmFN,338.15,0.046,100,1049.4,Patinha et al. (2015),Density,Liquid,AADYJk,O,water,AAiEum,CCC(=O)[O-].C[N+](C)(C)CCO,cholinium propanoate,,,
AHmFN,338.15,0.064,100,1050.7,Patinha et al. (2015),Density,Liquid,AADYJk,O,water,AAiEum,CCC(=O)[O-].C[N+](C)(C)CCO,cholinium propanoate,,,
AHmFN,338.15,0.1,100,1052.1,Patinha et al. (2015),Density,Liquid,AADYJk,O,water,AAiEum,CCC(=O)[O-].C[N+](C)(C)CCO,cholinium propanoate,,,
AHmFN,338.15,0.127,100,1052.6,Patinha et al. (2015),Density,Liquid,AADYJk,O,water,AAiEum,CCC(=O)[O-].C[N+](C)(C)CCO,cholinium propanoate,,,
AHmFN,338.15,0.208,100,1052,Patinha et al. (2015),Density,Liquid,AADYJk,O,water,AAiEum,CCC(=O)[O-].C[N+](C)(C)CCO,cholinium propanoate,,,
AHmFN,338.15,0.262,100,1048.9,Patinha et al. (2015),Density,Liquid,AADYJk,O,water,AAiEum,CCC(=O)[O-].C[N+](C)(C)CCO,cholinium propanoate,,,
AHmFN,343.15,0.003,100,1042.9,Patinha et al. (2015),Density,Liquid,AADYJk,O,water,AAiEum,CCC(=O)[O-].C[N+](C)(C)CCO,cholinium propanoate,,,
AHmFN,343.15,0.01,100,1043.7,Patinha et al. (2015),Density,Liquid,AADYJk,O,water,AAiEum,CCC(=O)[O-].C[N+](C)(C)CCO,cholinium propanoate,,,
AHmFN,343.15,0.021,100,1044.8,Patinha et al. (2015),Density,Liquid,AADYJk,O,water,AAiEum,CCC(=O)[O-].C[N+](C)(C)CCO,cholinium propanoate,,,
AHmFN,343.15,0.025,100,1045.1,Patinha et al. (2015),Density,Liquid,AADYJk,O,water,AAiEum,CCC(=O)[O-].C[N+](C)(C)CCO,cholinium propanoate,,,
AHmFN,343.15,0.046,100,1046.7,Patinha et al. (2015),Density,Liquid,AADYJk,O,water,AAiEum,CCC(=O)[O-].C[N+](C)(C)CCO,cholinium propanoate,,,
AHmFN,343.15,0.064,100,1047.9,Patinha et al. (2015),Density,Liquid,AADYJk,O,water,AAiEum,CCC(=O)[O-].C[N+](C)(C)CCO,cholinium propanoate,,,
AHmFN,343.15,0.1,100,1049.3,Patinha et al. (2015),Density,Liquid,AADYJk,O,water,AAiEum,CCC(=O)[O-].C[N+](C)(C)CCO,cholinium propanoate,,,
AHmFN,343.15,0.127,100,1049.7,Patinha et al. (2015),Density,Liquid,AADYJk,O,water,AAiEum,CCC(=O)[O-].C[N+](C)(C)CCO,cholinium propanoate,,,
AHmFN,343.15,0.208,100,1049.1,Patinha et al. (2015),Density,Liquid,AADYJk,O,water,AAiEum,CCC(=O)[O-].C[N+](C)(C)CCO,cholinium propanoate,,,
AHmFN,343.15,0.262,100,1045.8,Patinha et al. (2015),Density,Liquid,AADYJk,O,water,AAiEum,CCC(=O)[O-].C[N+](C)(C)CCO,cholinium propanoate,,,
