Repository: kamranayazheydarov/ILTHERMO-data

# ILThermo Data Processing

This project processes JSON files containing density data and merges them into CSV files. It also updates the CSV files with metadata and SMILES strings for compounds.

## main_functions.py

This script contains the main functions for processing the density data.

## File Descriptions

### #file:compounds.csv

This file contains compound information with the following headers:
- `id` (integer): The unique identifier for each compound.
- `smiles` (string): The SMILES string representation of the compound.

File: density_csv_data/density_setid_AJWLv.csv
setid,"Temperature, K","Pressure, kPa","Specific density, kg/m<SUP>3</SUP>",reference,propertiy,phases,compound id 1,smile 1,compound name 1,compound id 2,smile 2,compound name 2,compound id 3,smile 3,compound name 3
AJWLv,356.14,101.325,1107.2,Baird et al. (2020),Density,Liquid,AApASb,CC(=O)[O-].CN1CCCN2CCC[NH+]=C12,"1-methyl-1,2,3,4,5,6,7,8-octahydropyrimido[1,2-a]pyrimidin-5-ium acetate",,,,,,
AJWLv,363.14,101.325,1101.7,Baird et al. (2020),Density,Liquid,AApASb,CC(=O)[O-].CN1CCCN2CCC[NH+]=C12,"1-methyl-1,2,3,4,5,6,7,8-octahydropyrimido[1,2-a]pyrimidin-5-ium acetate",,,,,,
AJWLv,363.14,101.325,1101.9,Baird et al. (2020),Density,Liquid,AApASb,CC(=O)[O-].CN1CCCN2CCC[NH+]=C12,"1-methyl-1,2,3,4,5,6,7,8-octahydropyrimido[1,2-a]pyrimidin-5-ium acetate",,,,,,
AJWLv,363.16,101.325,1101.9,Baird et al. (2020),Density,Liquid,AApASb,CC(=O)[O-].CN1CCCN2CCC[NH+]=C12,"1-methyl-1,2,3,4,5,6,7,8-octahydropyrimido[1,2-a]pyrimidin-5-ium acetate",,,,,,
AJWLv,373.16,101.325,1094.5,Baird et al. (2020),Density,Liquid,AApASb,CC(=O)[O-].CN1CCCN2CCC[NH+]=C12,"1-methyl-1,2,3,4,5,6,7,8-octahydropyrimido[1,2-a]pyrimidin-5-ium acetate",,,,,,
AJWLv,383.16,101.325,1087.1,Baird et al. (2020),Density,Liquid,AApASb,CC(=O)[O-].CN1CCCN2CCC[NH+]=C12,"1-methyl-1,2,3,4,5,6,7,8-octahydropyrimido[1,2-a]pyrimidin-5-ium acetate",,,,,,
AJWLv,393.16,101.325,1079.8,Baird et al. (2020),Density,Liquid,AApASb,CC(=O)[O-].CN1CCCN2CCC[NH+]=C12,"1-methyl-1,2,3,4,5,6,7,8-octahydropyrimido[1,2-a]pyrimidin-5-ium acetate",,,,,,
AJWLv,403.16,101.325,1072.4,Baird et al. (2020),Density,Liquid,AApASb,CC(=O)[O-].CN1CCCN2CCC[NH+]=C12,"1-methyl-1,2,3,4,5,6,7,8-octahydropyrimido[1,2-a]pyrimidin-5-ium acetate",,,,,,
AJWLv,413.15,101.325,1065,Baird et al. (2020),Density,Liquid,AApASb,CC(=O)[O-].CN1CCCN2CCC[NH+]=C12,"1-methyl-1,2,3,4,5,6,7,8-octahydropyrimido[1,2-a]pyrimidin-5-ium acetate",,,,,,
AJWLv,423.15,101.325,1057.6,Baird et al. (2020),Density,Liquid,AApASb,CC(=O)[O-].CN1CCCN2CCC[NH+]=C12,"1-methyl-1,2,3,4,5,6,7,8-octahydropyrimido[1,2-a]pyrimidin-5-ium acetate",,,,,,

File: density_csv_data/density_setid_AJxaI.csv
setid,"Pressure, kPa","Temperature, K","Specific density, kg/m<SUP>3</SUP>",reference,propertiy,phases,compound id 1,smile 1,compound name 1,compound id 2,smile 2,compound name 2,compound id 3,smile 3,compound name 3
AJxaI,100,293.15,1376.16,Singh and Gardas (2016),Density,Liquid,ABbGzo,CCCCn1c[n+](CCCCS(=O)(=O)O)cn1.O=S(=O)([O-])C(F)(F)F,"1-butyl-4-(4-sulfobutyl)-1H-1,2,4-triazol-4-ium trifluoromethanesulfonate",,,,,,
AJxaI,100,298.15,1371.59,Singh and Gardas (2016),Density,Liquid,ABbGzo,CCCCn1c[n+](CCCCS(=O)(=O)O)cn1.O=S(=O)([O-])C(F)(F)F,"1-butyl-4-(4-sulfobutyl)-1H-1,2,4-triazol-4-ium trifluoromethanesulfonate",,,,,,
AJxaI,100,303.15,1367.04,Singh and Gardas (2016),Density,Liquid,ABbGzo,CCCCn1c[n+](CCCCS(=O)(=O)O)cn1.O=S(=O)([O-])C(F)(F)F,"1-butyl-4-(4-sulfobutyl)-1H-1,2,4-triazol-4-ium trifluoromethanesulfonate",,,,,,
AJxaI,100,308.15,1362.51,Singh and Gardas (2016),Density,Liquid,ABbGzo,CCCCn1c[n+](CCCCS(=O)(=O)O)cn1.O=S(=O)([O-])C(F)(F)F,"1-butyl-4-(4-sulfobutyl)-1H-1,2,4-triazol-4-ium trifluoromethanesulfonate",,,,,,
AJxaI,100,313.15,1358,Singh and Gardas (2016),Density,Liquid,ABbGzo,CCCCn1c[n+](CCCCS(=O)(=O)O)cn1.O=S(=O)([O-])C(F)(F)F,"1-butyl-4-(4-sulfobutyl)-1H-1,2,4-triazol-4-ium trifluoromethanesulfonate",,,,,,
AJxaI,100,318.15,1353.5,Singh and Gardas (2016),Density,Liquid,ABbGzo,CCCCn1c[n+](CCCCS(=O)(=O)O)cn1.O=S(=O)([O-])C(F)(F)F,"1-butyl-4-(4-sulfobutyl)-1H-1,2,4-triazol-4-ium trifluoromethanesulfonate",,,,,,
AJxaI,100,323.15,1349.02,Singh and Gardas (2016),Density,Liquid,ABbGzo,CCCCn1c[n+](CCCCS(=O)(=O)O)cn1.O=S(=O)([O-])C(F)(F)F,"1-butyl-4-(4-sulfobutyl)-1H-1,2,4-triazol-4-ium trifluoromethanesulfonate",,,,,,
AJxaI,100,328.15,1344.56,Singh and Gardas (2016),Density,Liquid,ABbGzo,CCCCn1c[n+](CCCCS(=O)(=O)O)cn1.O=S(=O)([O-])C(F)(F)F,"1-butyl-4-(4-sulfobutyl)-1H-1,2,4-triazol-4-ium trifluoromethanesulfonate",,,,,,
AJxaI,100,333.15,1340.11,Singh and Gardas (2016),Density,Liquid,ABbGzo,CCCCn1c[n+](CCCCS(=O)(=O)O)cn1.O=S(=O)([O-])C(F)(F)F,"1-butyl-4-(4-sulfobutyl)-1H-1,2,4-triazol-4-ium trifluoromethanesulfonate",,,,,,
AJxaI,100,338.15,1335.68,Singh and Gardas (2016),Density,Liquid,ABbGzo,CCCCn1c[n+](CCCCS(=O)(=O)O)cn1.O=S(=O)([O-])C(F)(F)F,"1-butyl-4-(4-sulfobutyl)-1H-1,2,4-triazol-4-ium trifluoromethanesulfonate",,,,,,
AJxaI,100,343.15,1331.26,Singh and Gardas (2016),Density,Liquid,ABbGzo,CCCCn1c[n+](CCCCS(=O)(=O)O)cn1.O=S(=O)([O-])C(F)(F)F,"1-butyl-4-(4-sulfobutyl)-1H-1,2,4-triazol-4-ium trifluoromethanesulfonate",,,,,,

File: density_csv_data/density_setid_AKFyy.csv
setid,Mole fraction of 1-ethyl-3-methylimidazolium ethyl sulfate,"Temperature, K","Pressure, kPa","Specific density, kg/m<SUP>3</SUP>",reference,propertiy,phases,compound id 1,smile 1,compound name 1,compound id 2,smile 2,compound name 2,compound id 3,smile 3,compound name 3
AKFyy,0.0157,293.15,101,813.7,Garcia-Miaja et al. (2008),Density,Liquid,AAIsrh,CCO,ethanol,AAtWDT,CCOS(=O)(=O)[O-].CC[n+]1ccn(C)c1,1-ethyl-3-methylimidazolium ethyl sulfate,,,
AKFyy,0.0157,298.15,101,809.5,Garcia-Miaja et al. (2008),Density,Liquid,AAIsrh,CCO,ethanol,AAtWDT,CCOS(=O)(=O)[O-].CC[n+]1ccn(C)c1,1-ethyl-3-methylimidazolium ethyl sulfate,,,
AKFyy,0.0157,303.15,101,805.3,Garcia-Miaja et al. (2008),Density,Liquid,AAIsrh,CCO,ethanol,AAtWDT,CCOS(=O)(=O)[O-].CC[n+]1ccn(C)c1,1-ethyl-3-methylimidazolium ethyl sulfate,,,
AKFyy,0.0157,308.15,101,801,Garcia-Miaja et al. (2008),Density,Liquid,AAIsrh,CCO,ethanol,AAtWDT,CCOS(=O)(=O)[O-].CC[n+]1ccn(C)c1,1-ethyl-3-methylimidazolium ethyl sulfate,,,
AKFyy,0.0157,313.15,101,796.7,Garcia-Miaja et al. (2008),Density,Liquid,AAIsrh,CCO,ethanol,AAtWDT,CCOS(=O)(=O)[O-].CC[n+]1ccn(C)c1,1-ethyl-3-methylimidazolium ethyl sulfate,,,
AKFyy,0.0157,318.15,101,792.3,Garcia-Miaja et al. (2008),Density,Liquid,AAIsrh,CCO,ethanol,AAtWDT,CCOS(=O)(=O)[O-].CC[n+]1ccn(C)c1,1-ethyl-3-methylimidazolium ethyl sulfate,,,
AKFyy,0.05,293.15,101,860,Garcia-Miaja et al. (2008),Density,Liquid,AAIsrh,CCO,ethanol,AAtWDT,CCOS(=O)(=O)[O-].CC[n+]1ccn(C)c1,1-ethyl-3-methylimidazolium ethyl sulfate,,,
AKFyy,0.05,298.15,101,855.9,Garcia-Miaja et al. (2008),Density,Liquid,AAIsrh,CCO,ethanol,AAtWDT,CCOS(=O)(=O)[O-].CC[n+]1ccn(C)c1,1-ethyl-3-methylimidazolium ethyl sulfate,,,
AKFyy,0.05,303.15,101,851.8,Garcia-Miaja et al. (2008),Density,Liquid,AAIsrh,CCO,ethanol,AAtWDT,CCOS(=O)(=O)[O-].CC[n+]1ccn(C)c1,1-ethyl-3-methylimidazolium ethyl sulfate,,,
AKFyy,0.05,308.15,101,847.7,Garcia-Miaja et al. (2008),Density,Liquid,AAIsrh,CCO,ethanol,AAtWDT,CCOS(=O)(=O)[O-].CC[n+]1ccn(C)c1,1-ethyl-3-methylimidazolium ethyl sulfate,,,
AKFyy,0.05,313.15,101,843.5,Garcia-Miaja et al. (2008),Density,Liquid,AAIsrh,CCO,ethanol,AAtWDT,CCOS(=O)(=O)[O-].CC[n+]1ccn(C)c1,1-ethyl-3-methylimidazolium ethyl sulfate,,,
AKFyy,0.05,318.15,101,839.2,Garcia-Miaja et al. (2008),Density,Liquid,AAIsrh,CCO,ethanol,AAtWDT,CCOS(=O)(=O)[O-].CC[n+]1ccn(C)c1,1-ethyl-3-methylimidazolium ethyl sulfate,,,
AKFyy,0.0523,293.15,101,862.6,Garcia-Miaja et al. (2008),Density,Liquid,AAIsrh,CCO,ethanol,AAtWDT,CCOS(=O)(=O)[O-].CC[n+]1ccn(C)c1,1-ethyl-3-methylimidazolium ethyl sulfate,,,
AKFyy,0.0523,298.15,101,858.5,Garcia-Miaja et al. (2008),Density,Liquid,AAIsrh,CCO,ethanol,AAtWDT,CCOS(=O)(=O)[O-].CC[n+]1ccn(C)c1,1-ethyl-3-methylimidazolium ethyl sulfate,,,
AKFyy,0.0523,303.15,101,854.4,Garcia-Miaja et al. (2008),Density,Liquid,AAIsrh,CCO,ethanol,AAtWDT,CCOS(=O)(=O)[O-].CC[n+]1ccn(C)c1,1-ethyl-3-methylimidazolium ethyl sulfate,,,
AKFyy,0.0523,308.15,101,850.3,Garcia-Miaja et al. (2008),Density,Liquid,AAIsrh,CCO,ethanol,AAtWDT,CCOS(=O)(=O)[O-].CC[n+]1ccn(C)c1,1-ethyl-3-methylimidazolium ethyl sulfate,,,
AKFyy,0.0523,313.15,101,846.1,Garcia-Miaja et al. (2008),Density,Liquid,AAIsrh,CCO,ethanol,AAtWDT,CCOS(=O)(=O)[O-].CC[n+]1ccn(C)c1,1-ethyl-3-methylimidazolium ethyl sulfate,,,
AKFyy,0.0523,318.15,101,841.9,Garcia-Miaja et al. (2008),Density,Liquid,AAIsrh,CCO,ethanol,AAtWDT,CCOS(=O)(=O)[O-].CC[n+]1ccn(C)c1,1-ethyl-3-methylimidazolium ethyl sulfate,,,
AKFyy,0.0978,293.15,101,913.4,Garcia-Miaja et al. (2008),Density,Liquid,AAIsrh,CCO,ethanol,AAtWDT,CCOS(=O)(=O)[O-].CC[n+]1ccn(C)c1,1-ethyl-3-methylimidazolium ethyl sulfate,,,
AKFyy,0.0978,298.15,101,909.4,Garcia-Miaja et al. (2008),Density,Liquid,AAIsrh,CCO,ethanol,AAtWDT,CCOS(=O)(=O)[O-].CC[n+]1ccn(C)c1,1-ethyl-3-methylimidazolium ethyl sulfate,,,
AKFyy,0.0978,303.15,101,905.3,Garcia-Miaja et al. (2008),Density,Liquid,AAIsrh,CCO,ethanol,AAtWDT,CCOS(=O)(=O)[O-].CC[n+]1ccn(C)c1,1-ethyl-3-methylimidazolium ethyl sulfate,,,
AKFyy,0.0978,308.15,101,901.3,Garcia-Miaja et al. (2008),Density,Liquid,AAIsrh,CCO,ethanol,AAtWDT,CCOS(=O)(=O)[O-].CC[n+]1ccn(C)c1,1-ethyl-3-methylimidazolium ethyl sulfate,,,
AKFyy,0.0978,313.15,101,897.3,Garcia-Miaja et al. (2008),Density,Liquid,AAIsrh,CCO,ethanol,AAtWDT,CCOS(=O)(=O)[O-].CC[n+]1ccn(C)c1,1-ethyl-3-methylimidazolium ethyl sulfate,,,
AKFyy,0.0978,318.15,101,893.2,Garcia-Miaja et al. (2008),Density,Liquid,AAIsrh,CCO,ethanol,AAtWDT,CCOS(=O)(=O)[O-].CC[n+]1ccn(C)c1,1-ethyl-3-methylimidazolium ethyl sulfate,,,
AKFyy,0.0991,293.15,101,914.6,Garcia-Miaja et al. (2008),Density,Liquid,AAIsrh,CCO,ethanol,AAtWDT,CCOS(=O)(=O)[O-].CC[n+]1ccn(C)c1,1-ethyl-3-methylimidazolium ethyl sulfate,,,
AKFyy,0.0991,298.15,101,910.6,Garcia-Miaja et al. (2008),Density,Liquid,AAIsrh,CCO,ethanol,AAtWDT,CCOS(=O)(=O)[O-].CC[n+]1ccn(C)c1,1-ethyl-3-methylimidazolium ethyl sulfate,,,
AKFyy,0.0991,303.15,101,906.6,Garcia-Miaja et al. (2008),Density,Liquid,AAIsrh,CCO,ethanol,AAtWDT,CCOS(=O)(=O)[O-].CC[n+]1ccn(C)c1,1-ethyl-3-methylimidazolium ethyl sulfate,,,
AKFyy,0.0991,308.15,101,902.6,Garcia-Miaja et al. (2008),Density,Liquid,AAIsrh,CCO,ethanol,AAtWDT,CCOS(=O)(=O)[O-].CC[n+]1ccn(C)c1,1-ethyl-3-methylimidazolium ethyl sulfate,,,
AKFyy,0.0991,313.15,101,898.5,Garcia-Miaja et al. (2008),Density,Liquid,AAIsrh,CCO,ethanol,AAtWDT,CCOS(=O)(=O)[O-].CC[n+]1ccn(C)c1,1-ethyl-3-methylimidazolium ethyl sulfate,,,
AKFyy,0.0991,318.15,101,894.4,Garcia-Miaja et al. (2008),Density,Liquid,AAIsrh,CCO,ethanol,AAtWDT,CCOS(=O)(=O)[O-].CC[n+]1ccn(C)c1,1-ethyl-3-methylimidazolium ethyl sulfate,,,
AKFyy,0.1944,293.15,101,996,Garcia-Miaja et al. (2008),Density,Liquid,AAIsrh,CCO,ethanol,AAtWDT,CCOS(=O)(=O)[O-].CC[n+]1ccn(C)c1,1-ethyl-3-methylimidazolium ethyl sulfate,,,
AKFyy,0.1944,298.15,101,992.1,Garcia-Miaja et al. (2008),Density,Liquid,AAIsrh,CCO,ethanol,AAtWDT,CCOS(=O)(=O)[O-].CC[n+]1ccn(C)c1,1-ethyl-3-methylimidazolium ethyl sulfate,,,
AKFyy,0.1944,303.15,101,988.3,Garcia-Miaja et al. (2008),Density,Liquid,AAIsrh,CCO,ethanol,AAtWDT,CCOS(=O)(=O)[O-].CC[n+]1ccn(C)c1,1-ethyl-3-methylimidazolium ethyl sulfate,,,
AKFyy,0.1944,308.15,101,984.4,Garcia-Miaja et al. (2008),Density,Liquid,AAIsrh,CCO,ethanol,AAtWDT,CCOS(=O)(=O)[O-].CC[n+]1ccn(C)c1,1-ethyl-3-methylimidazolium ethyl sulfate,,,
AKFyy,0.1944,313.15,101,980.6,Garcia-Miaja et al. (2008),Density,Liquid,AAIsrh,CCO,ethanol,AAtWDT,CCOS(=O)(=O)[O-].CC[n+]1ccn(C)c1,1-ethyl-3-methylimidazolium ethyl sulfate,,,
AKFyy,0.1944,318.15,101,976.6,Garcia-Miaja et al. (2008),Density,Liquid,AAIsrh,CCO,ethanol,AAtWDT,CCOS(=O)(=O)[O-].CC[n+]1ccn(C)c1,1-ethyl-3-methylimidazolium ethyl sulfate,,,
AKFyy,0.3073,293.15,101,1063.7,Garcia-Miaja et al. (2008),Density,Liquid,AAIsrh,CCO,ethanol,AAtWDT,CCOS(=O)(=O)[O-].CC[n+]1ccn(C)c1,1-ethyl-3-methylimidazolium ethyl sulfate,,,
AKFyy,0.3073,298.15,101,1060,Garcia-Miaja et al. (2008),Density,Liquid,AAIsrh,CCO,ethanol,AAtWDT,CCOS(=O)(=O)[O-].CC[n+]1ccn(C)c1,1-ethyl-3-methylimidazolium ethyl sulfate,,,
AKFyy,0.3073,303.15,101,1056.3,Garcia-Miaja et al. (2008),Density,Liquid,AAIsrh,CCO,ethanol,AAtWDT,CCOS(=O)(=O)[O-].CC[n+]1ccn(C)c1,1-ethyl-3-methylimidazolium ethyl sulfate,,,
AKFyy,0.3073,308.15,101,1052.6,Garcia-Miaja et al. (2008),Density,Liquid,AAIsrh,CCO,ethanol,AAtWDT,CCOS(=O)(=O)[O-].CC[n+]1ccn(C)c1,1-ethyl-3-methylimidazolium ethyl sulfate,,,
AKFyy,0.3073,313.15,101,1048.8,Garcia-Miaja et al. (2008),Density,Liquid,AAIsrh,CCO,ethanol,AAtWDT,CCOS(=O)(=O)[O-].CC[n+]1ccn(C)c1,1-ethyl-3-methylimidazolium ethyl sulfate,,,
AKFyy,0.3073,318.15,101,1045.1,Garcia-Miaja et al. (2008),Density,Liquid,AAIsrh,CCO,ethanol,AAtWDT,CCOS(=O)(=O)[O-].CC[n+]1ccn(C)c1,1-ethyl-3-methylimidazolium ethyl sulfate,,,
AKFyy,0.4109,293.15,101,1109.6,Garcia-Miaja et al. (2008),Density,Liquid,AAIsrh,CCO,ethanol,AAtWDT,CCOS(=O)(=O)[O-].CC[n+]1ccn(C)c1,1-ethyl-3-methylimidazolium ethyl sulfate,,,
AKFyy,0.4109,298.15,101,1105.9,Garcia-Miaja et al. (2008),Density,Liquid,AAIsrh,CCO,ethanol,AAtWDT,CCOS(=O)(=O)[O-].CC[n+]1ccn(C)c1,1-ethyl-3-methylimidazolium ethyl sulfate,,,
AKFyy,0.4109,303.15,101,1102.3,Garcia-Miaja et al. (2008),Density,Liquid,AAIsrh,CCO,ethanol,AAtWDT,CCOS(=O)(=O)[O-].CC[n+]1ccn(C)c1,1-ethyl-3-methylimidazolium ethyl sulfate,,,
AKFyy,0.4109,308.15,101,1098.7,Garcia-Miaja et al. (2008),Density,Liquid,AAIsrh,CCO,ethanol,AAtWDT,CCOS(=O)(=O)[O-].CC[n+]1ccn(C)c1,1-ethyl-3-methylimidazolium ethyl sulfate,,,
AKFyy,0.4109,313.15,101,1095,Garcia-Miaja et al. (2008),Density,Liquid,AAIsrh,CCO,ethanol,AAtWDT,CCOS(=O)(=O)[O-].CC[n+]1ccn(C)c1,1-ethyl-3-methylimidazolium ethyl sulfate,,,
AKFyy,0.4109,318.15,101,1091.4,Garcia-Miaja et al. (2008),Density,Liquid,AAIsrh,CCO,ethanol,AAtWDT,CCOS(=O)(=O)[O-].CC[n+]1ccn(C)c1,1-ethyl-3-methylimidazolium ethyl sulfate,,,
AKFyy,0.5084,293.15,101,1143.2,Garcia-Miaja et al. (2008),Density,Liquid,AAIsrh,CCO,ethanol,AAtWDT,CCOS(=O)(=O)[O-].CC[n+]1ccn(C)c1,1-ethyl-3-methylimidazolium ethyl sulfate,,,
AKFyy,0.5084,298.15,101,1139.6,Garcia-Miaja et al. (2008),Density,Liquid,AAIsrh,CCO,ethanol,AAtWDT,CCOS(=O)(=O)[O-].CC[n+]1ccn(C)c1,1-ethyl-3-methylimidazolium ethyl sulfate,,,
AKFyy,0.5084,303.15,101,1136,Garcia-Miaja et al. (2008),Density,Liquid,AAIsrh,CCO,ethanol,AAtWDT,CCOS(=O)(=O)[O-].CC[n+]1ccn(C)c1,1-ethyl-3-methylimidazolium ethyl sulfate,,,
AKFyy,0.5084,308.15,101,1132.5,Garcia-Miaja et al. (2008),Density,Liquid,AAIsrh,CCO,ethanol,AAtWDT,CCOS(=O)(=O)[O-].CC[n+]1ccn(C)c1,1-ethyl-3-methylimidazolium ethyl sulfate,,,
AKFyy,0.5084,313.15,101,1128.9,Garcia-Miaja et al. (2008),Density,Liquid,AAIsrh,CCO,ethanol,AAtWDT,CCOS(=O)(=O)[O-].CC[n+]1ccn(C)c1,1-ethyl-3-methylimidazolium ethyl sulfate,,,
AKFyy,0.5084,318.15,101,1125.3,Garcia-Miaja et al. (2008),Density,Liquid,AAIsrh,CCO,ethanol,AAtWDT,CCOS(=O)(=O)[O-].CC[n+]1ccn(C)c1,1-ethyl-3-methylimidazolium ethyl sulfate,,,
AKFyy,0.5927,293.15,101,1167,Garcia-Miaja et al. (2008),Density,Liquid,AAIsrh,CCO,ethanol,AAtWDT,CCOS(=O)(=O)[O-].CC[n+]1ccn(C)c1,1-ethyl-3-methylimidazolium ethyl sulfate,,,
AKFyy,0.5927,298.15,101,1163.4,Garcia-Miaja et al. (2008),Density,Liquid,AAIsrh,CCO,ethanol,AAtWDT,CCOS(=O)(=O)[O-].CC[n+]1ccn(C)c1,1-ethyl-3-methylimidazolium ethyl sulfate,,,
AKFyy,0.5927,303.15,101,1159.9,Garcia-Miaja et al. (2008),Density,Liquid,AAIsrh,CCO,ethanol,AAtWDT,CCOS(=O)(=O)[O-].CC[n+]1ccn(C)c1,1-ethyl-3-methylimidazolium ethyl sulfate,,,
AKFyy,0.5927,308.15,101,1156.4,Garcia-Miaja et al. (2008),Density,Liquid,AAIsrh,CCO,ethanol,AAtWDT,CCOS(=O)(=O)[O-].CC[n+]1ccn(C)c1,1-ethyl-3-methylimidazolium ethyl sulfate,,,
AKFyy,0.5927,313.15,101,1152.9,Garcia-Miaja et al. (2008),Density,Liquid,AAIsrh,CCO,ethanol,AAtWDT,CCOS(=O)(=O)[O-].CC[n+]1ccn(C)c1,1-ethyl-3-methylimidazolium ethyl sulfate,,,
AKFyy,0.5927,318.15,101,1149.3,Garcia-Miaja et al. (2008),Density,Liquid,AAIsrh,CCO,ethanol,AAtWDT,CCOS(=O)(=O)[O-].CC[n+]1ccn(C)c1,1-ethyl-3-methylimidazolium ethyl sulfate,,,
AKFyy,0.6995,293.15,101,1191.8,Garcia-Miaja et al. (2008),Density,Liquid,AAIsrh,CCO,ethanol,AAtWDT,CCOS(=O)(=O)[O-].CC[n+]1ccn(C)c1,1-ethyl-3-methylimidazolium ethyl sulfate,,,
AKFyy,0.6995,298.15,101,1188.3,Garcia-Miaja et al. (2008),Density,Liquid,AAIsrh,CCO,ethanol,AAtWDT,CCOS(=O)(=O)[O-].CC[n+]1ccn(C)c1,1-ethyl-3-methylimidazolium ethyl sulfate,,,
AKFyy,0.6995,303.15,101,1184.8,Garcia-Miaja et al. (2008),Density,Liquid,AAIsrh,CCO,ethanol,AAtWDT,CCOS(=O)(=O)[O-].CC[n+]1ccn(C)c1,1-ethyl-3-methylimidazolium ethyl sulfate,,,
AKFyy,0.6995,308.15,101,1181.4,Garcia-Miaja et al. (2008),Density,Liquid,AAIsrh,CCO,ethanol,AAtWDT,CCOS(=O)(=O)[O-].CC[n+]1ccn(C)c1,1-ethyl-3-methylimidazolium ethyl sulfate,,,
AKFyy,0.6995,313.15,101,1177.9,Garcia-Miaja et al. (2008),Density,Liquid,AAIsrh,CCO,ethanol,AAtWDT,CCOS(=O)(=O)[O-].CC[n+]1ccn(C)c1,1-ethyl-3-methylimidazolium ethyl sulfate,,,
AKFyy,0.6995,318.15,101,1174.4,Garcia-Miaja et al. (2008),Density,Liquid,AAIsrh,CCO,ethanol,AAtWDT,CCOS(=O)(=O)[O-].CC[n+]1ccn(C)c1,1-ethyl-3-methylimidazolium ethyl sulfate,,,
AKFyy,0.7883,293.15,101,1208.9,Garcia-Miaja et al. (2008),Density,Liquid,AAIsrh,CCO,ethanol,AAtWDT,CCOS(=O)(=O)[O-].CC[n+]1ccn(C)c1,1-ethyl-3-methylimidazolium ethyl sulfate,,,
AKFyy,0.7883,298.15,101,1205.4,Garcia-Miaja et al. (2008),Density,Liquid,AAIsrh,CCO,ethanol,AAtWDT,CCOS(=O)(=O)[O-].CC[n+]1ccn(C)c1,1-ethyl-3-methylimidazolium ethyl sulfate,,,
AKFyy,0.7883,303.15,101,1202,Garcia-Miaja et al. (2008),Density,Liquid,AAIsrh,CCO,ethanol,AAtWDT,CCOS(=O)(=O)[O-].CC[n+]1ccn(C)c1,1-ethyl-3-methylimidazolium ethyl sulfate,,,
AKFyy,0.7883,308.15,101,1198.5,Garcia-Miaja et al. (2008),Density,Liquid,AAIsrh,CCO,ethanol,AAtWDT,CCOS(=O)(=O)[O-].CC[n+]1ccn(C)c1,1-ethyl-3-methylimidazolium ethyl sulfate,,,
AKFyy,0.7883,313.15,101,1195.1,Garcia-Miaja et al. (2008),Density,Liquid,AAIsrh,CCO,ethanol,AAtWDT,CCOS(=O)(=O)[O-].CC[n+]1ccn(C)c1,1-ethyl-3-methylimidazolium ethyl sulfate,,,
AKFyy,0.7883,318.15,101,1191.7,Garcia-Miaja et al. (2008),Density,Liquid,AAIsrh,CCO,ethanol,AAtWDT,CCOS(=O)(=O)[O-].CC[n+]1ccn(C)c1,1-ethyl-3-methylimidazolium ethyl sulfate,,,
AKFyy,0.8797,293.15,101,1223.9,Garcia-Miaja et al. (2008),Density,Liquid,AAIsrh,CCO,ethanol,AAtWDT,CCOS(=O)(=O)[O-].CC[n+]1ccn(C)c1,1-ethyl-3-methylimidazolium ethyl sulfate,,,
AKFyy,0.8797,298.15,101,1220.5,Garcia-Miaja et al. (2008),Density,Liquid,AAIsrh,CCO,ethanol,AAtWDT,CCOS(=O)(=O)[O-].CC[n+]1ccn(C)c1,1-ethyl-3-methylimidazolium ethyl sulfate,,,
AKFyy,0.8797,303.15,101,1217.1,Garcia-Miaja et al. (2008),Density,Liquid,AAIsrh,CCO,ethanol,AAtWDT,CCOS(=O)(=O)[O-].CC[n+]1ccn(C)c1,1-ethyl-3-methylimidazolium ethyl sulfate,,,
AKFyy,0.8797,308.15,101,1213.7,Garcia-Miaja et al. (2008),Density,Liquid,AAIsrh,CCO,ethanol,AAtWDT,CCOS(=O)(=O)[O-].CC[n+]1ccn(C)c1,1-ethyl-3-methylimidazolium ethyl sulfate,,,
AKFyy,0.8797,313.15,101,1210.2,Garcia-Miaja et al. (2008),Density,Liquid,AAIsrh,CCO,ethanol,AAtWDT,CCOS(=O)(=O)[O-].CC[n+]1ccn(C)c1,1-ethyl-3-methylimidazolium ethyl sulfate,,,
AKFyy,0.8797,318.15,101,1206.9,Garcia-Miaja et al. (2008),Density,Liquid,AAIsrh,CCO,ethanol,AAtWDT,CCOS(=O)(=O)[O-].CC[n+]1ccn(C)c1,1-ethyl-3-methylimidazolium ethyl sulfate,,,
AKFyy,0.9388,293.15,101,1232.5,Garcia-Miaja et al. (2008),Density,Liquid,AAIsrh,CCO,ethanol,AAtWDT,CCOS(=O)(=O)[O-].CC[n+]1ccn(C)c1,1-ethyl-3-methylimidazolium ethyl sulfate,,,
AKFyy,0.9388,298.15,101,1229.1,Garcia-Miaja et al. (2008),Density,Liquid,AAIsrh,CCO,ethanol,AAtWDT,CCOS(=O)(=O)[O-].CC[n+]1ccn(C)c1,1-ethyl-3-methylimidazolium ethyl sulfate,,,
AKFyy,0.9388,303.15,101,1225.7,Garcia-Miaja et al. (2008),Density,Liquid,AAIsrh,CCO,ethanol,AAtWDT,CCOS(=O)(=O)[O-].CC[n+]1ccn(C)c1,1-ethyl-3-methylimidazolium ethyl sulfate,,,
AKFyy,0.9388,308.15,101,1222.3,Garcia-Miaja et al. (2008),Density,Liquid,AAIsrh,CCO,ethanol,AAtWDT,CCOS(=O)(=O)[O-].CC[n+]1ccn(C)c1,1-ethyl-3-methylimidazolium ethyl sulfate,,,
AKFyy,0.9388,313.15,101,1218.9,Garcia-Miaja et al. (2008),Density,Liquid,AAIsrh,CCO,ethanol,AAtWDT,CCOS(=O)(=O)[O-].CC[n+]1ccn(C)c1,1-ethyl-3-methylimidazolium ethyl sulfate,,,
AKFyy,0.9388,318.15,101,1215.5,Garcia-Miaja et al. (2008),Density,Liquid,AAIsrh,CCO,ethanol,AAtWDT,CCOS(=O)(=O)[O-].CC[n+]1ccn(C)c1,1-ethyl-3-methylimidazolium ethyl sulfate,,,

File: density_csv_data/density_setid_AKjLz.csv
setid,"Temperature, K",Mole fraction of propan-1-ol,"Pressure, kPa","Specific density, kg/m<SUP>3</SUP>",reference,propertiy,phases,compound id 1,smile 1,compound name 1,compound id 2,smile 2,compound name 2,compound id 3,smile 3,compound name 3
AKjLz,283.15,0.121,101,1144.2,Mokhtarani et al. (2009b),Density,Liquid,AALcLI,CCCO,propan-1-ol,AAmkVH,CCCC[n+]1ccn(C)c1.O=[N+]([O-])[O-],1-butyl-3-methylimidazolium nitrate,,,
AKjLz,283.15,0.257,101,1120,Mokhtarani et al. (2009b),Density,Liquid,AALcLI,CCCO,propan-1-ol,AAmkVH,CCCC[n+]1ccn(C)c1.O=[N+]([O-])[O-],1-butyl-3-methylimidazolium nitrate,,,
AKjLz,283.15,0.364,101,1097.4,Mokhtarani et al. (2009b),Density,Liquid,AALcLI,CCCO,propan-1-ol,AAmkVH,CCCC[n+]1ccn(C)c1.O=[N+]([O-])[O-],1-butyl-3-methylimidazolium nitrate,,,
AKjLz,283.15,0.471,101,1070.7,Mokhtarani et al. (2009b),Density,Liquid,AALcLI,CCCO,propan-1-ol,AAmkVH,CCCC[n+]1ccn(C)c1.O=[N+]([O-])[O-],1-butyl-3-methylimidazolium nitrate,,,
AKjLz,283.15,0.554,101,1046.1,Mokhtarani et al. (2009b),Density,Liquid,AALcLI,CCCO,propan-1-ol,AAmkVH,CCCC[n+]1ccn(C)c1.O=[N+]([O-])[O-],1-butyl-3-methylimidazolium nitrate,,,
AKjLz,283.15,0.673,101,1004.1,Mokhtarani et al. (2009b),Density,Liquid,AALcLI,CCCO,propan-1-ol,AAmkVH,CCCC[n+]1ccn(C)c1.O=[N+]([O-])[O-],1-butyl-3-methylimidazolium nitrate,,,
AKjLz,283.15,0.755,101,968.6,Mokhtarani et al. (2009b),Density,Liquid,AALcLI,CCCO,propan-1-ol,AAmkVH,CCCC[n+]1ccn(C)c1.O=[N+]([O-])[O-],1-butyl-3-methylimidazolium nitrate,,,
AKjLz,283.15,0.857,101,914.6,Mokhtarani et al. (2009b),Density,Liquid,AALcLI,CCCO,propan-1-ol,AAmkVH,CCCC[n+]1ccn(C)c1.O=[N+]([O-])[O-],1-butyl-3-methylimidazolium nitrate,,,
AKjLz,288.15,0.121,101,1140.8,Mokhtarani et al. (2009b),Density,Liquid,AALcLI,CCCO,propan-1-ol,AAmkVH,CCCC[n+]1ccn(C)c1.O=[N+]([O-])[O-],1-butyl-3-methylimidazolium nitrate,,,
AKjLz,288.15,0.257,101,1116.7,Mokhtarani et al. (2009b),Density,Liquid,AALcLI,CCCO,propan-1-ol,AAmkVH,CCCC[n+]1ccn(C)c1.O=[N+]([O-])[O-],1-butyl-3-methylimidazolium nitrate,,,
AKjLz,288.15,0.364,101,1094.1,Mokhtarani et al. (2009b),Density,Liquid,AALcLI,CCCO,propan-1-ol,AAmkVH,CCCC[n+]1ccn(C)c1.O=[N+]([O-])[O-],1-butyl-3-methylimidazolium nitrate,,,
AKjLz,288.15,0.471,101,1067.3,Mokhtarani et al. (2009b),Density,Liquid,AALcLI,CCCO,propan-1-ol,AAmkVH,CCCC[n+]1ccn(C)c1.O=[N+]([O-])[O-],1-butyl-3-methylimidazolium nitrate,,,
AKjLz,288.15,0.554,101,1042.7,Mokhtarani et al. (2009b),Density,Liquid,AALcLI,CCCO,propan-1-ol,AAmkVH,CCCC[n+]1ccn(C)c1.O=[N+]([O-])[O-],1-butyl-3-methylimidazolium nitrate,,,
AKjLz,288.15,0.673,101,1000.5,Mokhtarani et al. (2009b),Density,Liquid,AALcLI,CCCO,propan-1-ol,AAmkVH,CCCC[n+]1ccn(C)c1.O=[N+]([O-])[O-],1-butyl-3-methylimidazolium nitrate,,,
AKjLz,288.15,0.755,101,964.9,Mokhtarani et al. (2009b),Density,Liquid,AALcLI,CCCO,propan-1-ol,AAmkVH,CCCC[n+]1ccn(C)c1.O=[N+]([O-])[O-],1-butyl-3-methylimidazolium nitrate,,,
AKjLz,288.15,0.857,101,910.9,Mokhtarani et al. (2009b),Density,Liquid,AALcLI,CCCO,propan-1-ol,AAmkVH,CCCC[n+]1ccn(C)c1.O=[N+]([O-])[O-],1-butyl-3-methylimidazolium nitrate,,,
AKjLz,293.15,0.121,101,1137.6,Mokhtarani et al. (2009b),Density,Liquid,AALcLI,CCCO,propan-1-ol,AAmkVH,CCCC[n+]1ccn(C)c1.O=[N+]([O-])[O-],1-butyl-3-methylimidazolium nitrate,,,
AKjLz,293.15,0.257,101,1113.4,Mokhtarani et al. (2009b),Density,Liquid,AALcLI,CCCO,propan-1-ol,AAmkVH,CCCC[n+]1ccn(C)c1.O=[N+]([O-])[O-],1-butyl-3-methylimidazolium nitrate,,,
AKjLz,293.15,0.364,101,1090.7,Mokhtarani et al. (2009b),Density,Liquid,AALcLI,CCCO,propan-1-ol,AAmkVH,CCCC[n+]1ccn(C)c1.O=[N+]([O-])[O-],1-butyl-3-methylimidazolium nitrate,,,
AKjLz,293.15,0.471,101,1063.9,Mokhtarani et al. (2009b),Density,Liquid,AALcLI,CCCO,propan-1-ol,AAmkVH,CCCC[n+]1ccn(C)c1.O=[N+]([O-])[O-],1-butyl-3-methylimidazolium nitrate,,,
AKjLz,293.15,0.554,101,1039.2,Mokhtarani et al. (2009b),Density,Liquid,AALcLI,CCCO,propan-1-ol,AAmkVH,CCCC[n+]1ccn(C)c1.O=[N+]([O-])[O-],1-butyl-3-methylimidazolium nitrate,,,
AKjLz,293.15,0.673,101,997,Mokhtarani et al. (2009b),Density,Liquid,AALcLI,CCCO,propan-1-ol,AAmkVH,CCCC[n+]1ccn(C)c1.O=[N+]([O-])[O-],1-butyl-3-methylimidazolium nitrate,,,
AKjLz,293.15,0.755,101,961.3,Mokhtarani et al. (2009b),Density,Liquid,AALcLI,CCCO,propan-1-ol,AAmkVH,CCCC[n+]1ccn(C)c1.O=[N+]([O-])[O-],1-butyl-3-methylimidazolium nitrate,,,
AKjLz,293.15,0.857,101,907.1,Mokhtarani et al. (2009b),Density,Liquid,AALcLI,CCCO,propan-1-ol,AAmkVH,CCCC[n+]1ccn(C)c1.O=[N+]([O-])[O-],1-butyl-3-methylimidazolium nitrate,,,
AKjLz,298.15,0.121,101,1134.4,Mokhtarani et al. (2009b),Density,Liquid,AALcLI,CCCO,propan-1-ol,AAmkVH,CCCC[n+]1ccn(C)c1.O=[N+]([O-])[O-],1-butyl-3-methylimidazolium nitrate,,,
AKjLz,298.15,0.257,101,1110.2,Mokhtarani et al. (2009b),Density,Liquid,AALcLI,CCCO,propan-1-ol,AAmkVH,CCCC[n+]1ccn(C)c1.O=[N+]([O-])[O-],1-butyl-3-methylimidazolium nitrate,,,
AKjLz,298.15,0.364,101,1087.4,Mokhtarani et al. (2009b),Density,Liquid,AALcLI,CCCO,propan-1-ol,AAmkVH,CCCC[n+]1ccn(C)c1.O=[N+]([O-])[O-],1-butyl-3-methylimidazolium nitrate,,,
AKjLz,298.15,0.471,101,1060.5,Mokhtarani et al. (2009b),Density,Liquid,AALcLI,CCCO,propan-1-ol,AAmkVH,CCCC[n+]1ccn(C)c1.O=[N+]([O-])[O-],1-butyl-3-methylimidazolium nitrate,,,
AKjLz,298.15,0.554,101,1035.8,Mokhtarani et al. (2009b),Density,Liquid,AALcLI,CCCO,propan-1-ol,AAmkVH,CCCC[n+]1ccn(C)c1.O=[N+]([O-])[O-],1-butyl-3-methylimidazolium nitrate,,,
AKjLz,298.15,0.673,101,993.4,Mokhtarani et al. (2009b),Density,Liquid,AALcLI,CCCO,propan-1-ol,AAmkVH,CCCC[n+]1ccn(C)c1.O=[N+]([O-])[O-],1-butyl-3-methylimidazolium nitrate,,,
AKjLz,298.15,0.755,101,957.7,Mokhtarani et al. (2009b),Density,Liquid,AALcLI,CCCO,propan-1-ol,AAmkVH,CCCC[n+]1ccn(C)c1.O=[N+]([O-])[O-],1-butyl-3-methylimidazolium nitrate,,,
AKjLz,298.15,0.857,101,903.4,Mokhtarani et al. (2009b),Density,Liquid,AALcLI,CCCO,propan-1-ol,AAmkVH,CCCC[n+]1ccn(C)c1.O=[N+]([O-])[O-],1-butyl-3-methylimidazolium nitrate,,,
AKjLz,303.15,0.121,101,1131.2,Mokhtarani et al. (2009b),Density,Liquid,AALcLI,CCCO,propan-1-ol,AAmkVH,CCCC[n+]1ccn(C)c1.O=[N+]([O-])[O-],1-butyl-3-methylimidazolium nitrate,,,
AKjLz,303.15,0.257,101,1106.9,Mokhtarani et al. (2009b),Density,Liquid,AALcLI,CCCO,propan-1-ol,AAmkVH,CCCC[n+]1ccn(C)c1.O=[N+]([O-])[O-],1-butyl-3-methylimidazolium nitrate,,,
AKjLz,303.15,0.364,101,1084.1,Mokhtarani et al. (2009b),Density,Liquid,AALcLI,CCCO,propan-1-ol,AAmkVH,CCCC[n+]1ccn(C)c1.O=[N+]([O-])[O-],1-butyl-3-methylimidazolium nitrate,,,
AKjLz,303.15,0.471,101,1057,Mokhtarani et al. (2009b),Density,Liquid,AALcLI,CCCO,propan-1-ol,AAmkVH,CCCC[n+]1ccn(C)c1.O=[N+]([O-])[O-],1-butyl-3-methylimidazolium nitrate,,,
AKjLz,303.15,0.554,101,1032.3,Mokhtarani et al. (2009b),Density,Liquid,AALcLI,CCCO,propan-1-ol,AAmkVH,CCCC[n+]1ccn(C)c1.O=[N+]([O-])[O-],1-butyl-3-methylimidazolium nitrate,,,
AKjLz,303.15,0.673,101,989.8,Mokhtarani et al. (2009b),Density,Liquid,AALcLI,CCCO,propan-1-ol,AAmkVH,CCCC[n+]1ccn(C)c1.O=[N+]([O-])[O-],1-butyl-3-methylimidazolium nitrate,,,
AKjLz,303.15,0.755,101,954,Mokhtarani et al. (2009b),Density,Liquid,AALcLI,CCCO,propan-1-ol,AAmkVH,CCCC[n+]1ccn(C)c1.O=[N+]([O-])[O-],1-butyl-3-methylimidazolium nitrate,,,
AKjLz,303.15,0.857,101,899.6,Mokhtarani et al. (2009b),Density,Liquid,AALcLI,CCCO,propan-1-ol,AAmkVH,CCCC[n+]1ccn(C)c1.O=[N+]([O-])[O-],1-butyl-3-methylimidazolium nitrate,,,
AKjLz,308.15,0.121,101,1128,Mokhtarani et al. (2009b),Density,Liquid,AALcLI,CCCO,propan-1-ol,AAmkVH,CCCC[n+]1ccn(C)c1.O=[N+]([O-])[O-],1-butyl-3-methylimidazolium nitrate,,,
AKjLz,308.15,0.257,101,1103.7,Mokhtarani et al. (2009b),Density,Liquid,AALcLI,CCCO,propan-1-ol,AAmkVH,CCCC[n+]1ccn(C)c1.O=[N+]([O-])[O-],1-butyl-3-methylimidazolium nitrate,,,
AKjLz,308.15,0.364,101,1080.8,Mokhtarani et al. (2009b),Density,Liquid,AALcLI,CCCO,propan-1-ol,AAmkVH,CCCC[n+]1ccn(C)c1.O=[N+]([O-])[O-],1-butyl-3-methylimidazolium nitrate,,,
AKjLz,308.15,0.471,101,1053.7,Mokhtarani et al. (2009b),Density,Liquid,AALcLI,CCCO,propan-1-ol,AAmkVH,CCCC[n+]1ccn(C)c1.O=[N+]([O-])[O-],1-butyl-3-methylimidazolium nitrate,,,
AKjLz,308.15,0.554,101,1028.9,Mokhtarani et al. (2009b),Density,Liquid,AALcLI,CCCO,propan-1-ol,AAmkVH,CCCC[n+]1ccn(C)c1.O=[N+]([O-])[O-],1-butyl-3-methylimidazolium nitrate,,,
AKjLz,308.15,0.673,101,986.3,Mokhtarani et al. (2009b),Density,Liquid,AALcLI,CCCO,propan-1-ol,AAmkVH,CCCC[n+]1ccn(C)c1.O=[N+]([O-])[O-],1-butyl-3-methylimidazolium nitrate,,,
AKjLz,308.15,0.755,101,950.3,Mokhtarani et al. (2009b),Density,Liquid,AALcLI,CCCO,propan-1-ol,AAmkVH,CCCC[n+]1ccn(C)c1.O=[N+]([O-])[O-],1-butyl-3-methylimidazolium nitrate,,,
AKjLz,308.15,0.857,101,895.9,Mokhtarani et al. (2009b),Density,Liquid,AALcLI,CCCO,propan-1-ol,AAmkVH,CCCC[n+]1ccn(C)c1.O=[N+]([O-])[O-],1-butyl-3-methylimidazolium nitrate,,,
AKjLz,313.15,0.121,101,1124.8,Mokhtarani et al. (2009b),Density,Liquid,AALcLI,CCCO,propan-1-ol,AAmkVH,CCCC[n+]1ccn(C)c1.O=[N+]([O-])[O-],1-butyl-3-methylimidazolium nitrate,,,
AKjLz,313.15,0.257,101,1100.3,Mokhtarani et al. (2009b),Density,Liquid,AALcLI,CCCO,propan-1-ol,AAmkVH,CCCC[n+]1ccn(C)c1.O=[N+]([O-])[O-],1-butyl-3-methylimidazolium nitrate,,,
AKjLz,313.15,0.364,101,1077.3,Mokhtarani et al. (2009b),Density,Liquid,AALcLI,CCCO,propan-1-ol,AAmkVH,CCCC[n+]1ccn(C)c1.O=[N+]([O-])[O-],1-butyl-3-methylimidazolium nitrate,,,
AKjLz,313.15,0.471,101,1050.3,Mokhtarani et al. (2009b),Density,Liquid,AALcLI,CCCO,propan-1-ol,AAmkVH,CCCC[n+]1ccn(C)c1.O=[N+]([O-])[O-],1-butyl-3-methylimidazolium nitrate,,,
AKjLz,313.15,0.554,101,1025.5,Mokhtarani et al. (2009b),Density,Liquid,AALcLI,CCCO,propan-1-ol,AAmkVH,CCCC[n+]1ccn(C)c1.O=[N+]([O-])[O-],1-butyl-3-methylimidazolium nitrate,,,
AKjLz,313.15,0.673,101,982.7,Mokhtarani et al. (2009b),Density,Liquid,AALcLI,CCCO,propan-1-ol,AAmkVH,CCCC[n+]1ccn(C)c1.O=[N+]([O-])[O-],1-butyl-3-methylimidazolium nitrate,,,
AKjLz,313.15,0.755,101,946.8,Mokhtarani et al. (2009b),Density,Liquid,AALcLI,CCCO,propan-1-ol,AAmkVH,CCCC[n+]1ccn(C)c1.O=[N+]([O-])[O-],1-butyl-3-methylimidazolium nitrate,,,
AKjLz,313.15,0.857,101,892.1,Mokhtarani et al. (2009b),Density,Liquid,AALcLI,CCCO,propan-1-ol,AAmkVH,CCCC[n+]1ccn(C)c1.O=[N+]([O-])[O-],1-butyl-3-methylimidazolium nitrate,,,
AKjLz,318.15,0.121,101,1121.7,Mokhtarani et al. (2009b),Density,Liquid,AALcLI,CCCO,propan-1-ol,AAmkVH,CCCC[n+]1ccn(C)c1.O=[N+]([O-])[O-],1-butyl-3-methylimidazolium nitrate,,,
AKjLz,318.15,0.257,101,1097.2,Mokhtarani et al. (2009b),Density,Liquid,AALcLI,CCCO,propan-1-ol,AAmkVH,CCCC[n+]1ccn(C)c1.O=[N+]([O-])[O-],1-butyl-3-methylimidazolium nitrate,,,
AKjLz,318.15,0.364,101,1074.1,Mokhtarani et al. (2009b),Density,Liquid,AALcLI,CCCO,propan-1-ol,AAmkVH,CCCC[n+]1ccn(C)c1.O=[N+]([O-])[O-],1-butyl-3-methylimidazolium nitrate,,,
AKjLz,318.15,0.471,101,1046.8,Mokhtarani et al. (2009b),Density,Liquid,AALcLI,CCCO,propan-1-ol,AAmkVH,CCCC[n+]1ccn(C)c1.O=[N+]([O-])[O-],1-butyl-3-methylimidazolium nitrate,,,
AKjLz,318.15,0.554,101,1022.1,Mokhtarani et al. (2009b),Density,Liquid,AALcLI,CCCO,propan-1-ol,AAmkVH,CCCC[n+]1ccn(C)c1.O=[N+]([O-])[O-],1-butyl-3-methylimidazolium nitrate,,,
AKjLz,318.15,0.673,101,979.1,Mokhtarani et al. (2009b),Density,Liquid,AALcLI,CCCO,propan-1-ol,AAmkVH,CCCC[n+]1ccn(C)c1.O=[N+]([O-])[O-],1-butyl-3-methylimidazolium nitrate,,,
AKjLz,318.15,0.755,101,943.1,Mokhtarani et al. (2009b),Density,Liquid,AALcLI,CCCO,propan-1-ol,AAmkVH,CCCC[n+]1ccn(C)c1.O=[N+]([O-])[O-],1-butyl-3-methylimidazolium nitrate,,,
AKjLz,318.15,0.857,101,888.3,Mokhtarani et al. (2009b),Density,Liquid,AALcLI,CCCO,propan-1-ol,AAmkVH,CCCC[n+]1ccn(C)c1.O=[N+]([O-])[O-],1-butyl-3-methylimidazolium nitrate,,,
AKjLz,323.15,0.121,101,1118.6,Mokhtarani et al. (2009b),Density,Liquid,AALcLI,CCCO,propan-1-ol,AAmkVH,CCCC[n+]1ccn(C)c1.O=[N+]([O-])[O-],1-butyl-3-methylimidazolium nitrate,,,
AKjLz,323.15,0.257,101,1094,Mokhtarani et al. (2009b),Density,Liquid,AALcLI,CCCO,propan-1-ol,AAmkVH,CCCC[n+]1ccn(C)c1.O=[N+]([O-])[O-],1-butyl-3-methylimidazolium nitrate,,,
AKjLz,323.15,0.364,101,1070.9,Mokhtarani et al. (2009b),Density,Liquid,AALcLI,CCCO,propan-1-ol,AAmkVH,CCCC[n+]1ccn(C)c1.O=[N+]([O-])[O-],1-butyl-3-methylimidazolium nitrate,,,
AKjLz,323.15,0.471,101,1043.6,Mokhtarani et al. (2009b),Density,Liquid,AALcLI,CCCO,propan-1-ol,AAmkVH,CCCC[n+]1ccn(C)c1.O=[N+]([O-])[O-],1-butyl-3-methylimidazolium nitrate,,,
AKjLz,323.15,0.554,101,1018.6,Mokhtarani et al. (2009b),Density,Liquid,AALcLI,CCCO,propan-1-ol,AAmkVH,CCCC[n+]1ccn(C)c1.O=[N+]([O-])[O-],1-butyl-3-methylimidazolium nitrate,,,
AKjLz,323.15,0.673,101,975.5,Mokhtarani et al. (2009b),Density,Liquid,AALcLI,CCCO,propan-1-ol,AAmkVH,CCCC[n+]1ccn(C)c1.O=[N+]([O-])[O-],1-butyl-3-methylimidazolium nitrate,,,
AKjLz,323.15,0.755,101,939.5,Mokhtarani et al. (2009b),Density,Liquid,AALcLI,CCCO,propan-1-ol,AAmkVH,CCCC[n+]1ccn(C)c1.O=[N+]([O-])[O-],1-butyl-3-methylimidazolium nitrate,,,
AKjLz,323.15,0.857,101,884.5,Mokhtarani et al. (2009b),Density,Liquid,AALcLI,CCCO,propan-1-ol,AAmkVH,CCCC[n+]1ccn(C)c1.O=[N+]([O-])[O-],1-butyl-3-methylimidazolium nitrate,,,
AKjLz,328.15,0.121,101,1115.5,Mokhtarani et al. (2009b),Density,Liquid,AALcLI,CCCO,propan-1-ol,AAmkVH,CCCC[n+]1ccn(C)c1.O=[N+]([O-])[O-],1-butyl-3-methylimidazolium nitrate,,,
AKjLz,328.15,0.257,101,1090.9,Mokhtarani et al. (2009b),Density,Liquid,AALcLI,CCCO,propan-1-ol,AAmkVH,CCCC[n+]1ccn(C)c1.O=[N+]([O-])[O-],1-butyl-3-methylimidazolium nitrate,,,
AKjLz,328.15,0.364,101,1067.7,Mokhtarani et al. (2009b),Density,Liquid,AALcLI,CCCO,propan-1-ol,AAmkVH,CCCC[n+]1ccn(C)c1.O=[N+]([O-])[O-],1-butyl-3-methylimidazolium nitrate,,,
AKjLz,328.15,0.471,101,1040.3,Mokhtarani et al. (2009b),Density,Liquid,AALcLI,CCCO,propan-1-ol,AAmkVH,CCCC[n+]1ccn(C)c1.O=[N+]([O-])[O-],1-butyl-3-methylimidazolium nitrate,,,
AKjLz,328.15,0.554,101,1015.2,Mokhtarani et al. (2009b),Density,Liquid,AALcLI,CCCO,propan-1-ol,AAmkVH,CCCC[n+]1ccn(C)c1.O=[N+]([O-])[O-],1-butyl-3-methylimidazolium nitrate,,,
AKjLz,328.15,0.673,101,972,Mokhtarani et al. (2009b),Density,Liquid,AALcLI,CCCO,propan-1-ol,AAmkVH,CCCC[n+]1ccn(C)c1.O=[N+]([O-])[O-],1-butyl-3-methylimidazolium nitrate,,,
AKjLz,328.15,0.755,101,935.9,Mokhtarani et al. (2009b),Density,Liquid,AALcLI,CCCO,propan-1-ol,AAmkVH,CCCC[n+]1ccn(C)c1.O=[N+]([O-])[O-],1-butyl-3-methylimidazolium nitrate,,,
AKjLz,328.15,0.857,101,880.7,Mokhtarani et al. (2009b),Density,Liquid,AALcLI,CCCO,propan-1-ol,AAmkVH,CCCC[n+]1ccn(C)c1.O=[N+]([O-])[O-],1-butyl-3-methylimidazolium nitrate,,,
AKjLz,333.15,0.121,101,1112.5,Mokhtarani et al. (2009b),Density,Liquid,AALcLI,CCCO,propan-1-ol,AAmkVH,CCCC[n+]1ccn(C)c1.O=[N+]([O-])[O-],1-butyl-3-methylimidazolium nitrate,,,
AKjLz,333.15,0.257,101,1087.7,Mokhtarani et al. (2009b),Density,Liquid,AALcLI,CCCO,propan-1-ol,AAmkVH,CCCC[n+]1ccn(C)c1.O=[N+]([O-])[O-],1-butyl-3-methylimidazolium nitrate,,,
AKjLz,333.15,0.364,101,1064.4,Mokhtarani et al. (2009b),Density,Liquid,AALcLI,CCCO,propan-1-ol,AAmkVH,CCCC[n+]1ccn(C)c1.O=[N+]([O-])[O-],1-butyl-3-methylimidazolium nitrate,,,
AKjLz,333.15,0.471,101,1036.8,Mokhtarani et al. (2009b),Density,Liquid,AALcLI,CCCO,propan-1-ol,AAmkVH,CCCC[n+]1ccn(C)c1.O=[N+]([O-])[O-],1-butyl-3-methylimidazolium nitrate,,,
AKjLz,333.15,0.554,101,1011.9,Mokhtarani et al. (2009b),Density,Liquid,AALcLI,CCCO,propan-1-ol,AAmkVH,CCCC[n+]1ccn(C)c1.O=[N+]([O-])[O-],1-butyl-3-methylimidazolium nitrate,,,
AKjLz,333.15,0.673,101,968.7,Mokhtarani et al. (2009b),Density,Liquid,AALcLI,CCCO,propan-1-ol,AAmkVH,CCCC[n+]1ccn(C)c1.O=[N+]([O-])[O-],1-butyl-3-methylimidazolium nitrate,,,
AKjLz,333.15,0.755,101,932.3,Mokhtarani et al. (2009b),Density,Liquid,AALcLI,CCCO,propan-1-ol,AAmkVH,CCCC[n+]1ccn(C)c1.O=[N+]([O-])[O-],1-butyl-3-methylimidazolium nitrate,,,
AKjLz,333.15,0.857,101,876.8,Mokhtarani et al. (2009b),Density,Liquid,AALcLI,CCCO,propan-1-ol,AAmkVH,CCCC[n+]1ccn(C)c1.O=[N+]([O-])[O-],1-butyl-3-methylimidazolium nitrate,,,

File: density_csv_data/density_setid_ALmUm.csv
setid,"Temperature, K","Pressure, kPa","Specific density, kg/m<SUP>3</SUP>",reference,propertiy,phases,compound id 1,smile 1,compound name 1,compound id 2,smile 2,compound name 2,compound id 3,smile 3,compound name 3
ALmUm,180,100,1552.7,Kocian et al. (2023),Density,Crystal 2,ABCDwJ,CCCC[n+]1ccccc1.F[P-](F)(F)(F)(F)F,N-butylpyridinium hexafluorophosphate,,,,,,
ALmUm,190,100,1548.7,Kocian et al. (2023),Density,Crystal 2,ABCDwJ,CCCC[n+]1ccccc1.F[P-](F)(F)(F)(F)F,N-butylpyridinium hexafluorophosphate,,,,,,
ALmUm,200,100,1544.1,Kocian et al. (2023),Density,Crystal 2,ABCDwJ,CCCC[n+]1ccccc1.F[P-](F)(F)(F)(F)F,N-butylpyridinium hexafluorophosphate,,,,,,
ALmUm,210,100,1539.1,Kocian et al. (2023),Density,Crystal 2,ABCDwJ,CCCC[n+]1ccccc1.F[P-](F)(F)(F)(F)F,N-butylpyridinium hexafluorophosphate,,,,,,
ALmUm,220,100,1533.9,Kocian et al. (2023),Density,Crystal 2,ABCDwJ,CCCC[n+]1ccccc1.F[P-](F)(F)(F)(F)F,N-butylpyridinium hexafluorophosphate,,,,,,
ALmUm,225,100,1531.2,Kocian et al. (2023),Density,Crystal 2,ABCDwJ,CCCC[n+]1ccccc1.F[P-](F)(F)(F)(F)F,N-butylpyridinium hexafluorophosphate,,,,,,
ALmUm,230,100,1528.4,Kocian et al. (2023),Density,Crystal 2,ABCDwJ,CCCC[n+]1ccccc1.F[P-](F)(F)(F)(F)F,N-butylpyridinium hexafluorophosphate,,,,,,
ALmUm,235,100,1525.6,Kocian et al. (2023),Density,Crystal 2,ABCDwJ,CCCC[n+]1ccccc1.F[P-](F)(F)(F)(F)F,N-butylpyridinium hexafluorophosphate,,,,,,
ALmUm,240,100,1522.7,Kocian et al. (2023),Density,Crystal 2,ABCDwJ,CCCC[n+]1ccccc1.F[P-](F)(F)(F)(F)F,N-butylpyridinium hexafluorophosphate,,,,,,
ALmUm,245,100,1519.7,Kocian et al. (2023),Density,Crystal 2,ABCDwJ,CCCC[n+]1ccccc1.F[P-](F)(F)(F)(F)F,N-butylpyridinium hexafluorophosphate,,,,,,
ALmUm,250,100,1516.5,Kocian et al. (2023),Density,Crystal 2,ABCDwJ,CCCC[n+]1ccccc1.F[P-](F)(F)(F)(F)F,N-butylpyridinium hexafluorophosphate,,,,,,
ALmUm,255,100,1513.1,Kocian et al. (2023),Density,Crystal 2,ABCDwJ,CCCC[n+]1ccccc1.F[P-](F)(F)(F)(F)F,N-butylpyridinium hexafluorophosphate,,,,,,
ALmUm,258,100,1510.9,Kocian et al. (2023),Density,Crystal 2,ABCDwJ,CCCC[n+]1ccccc1.F[P-](F)(F)(F)(F)F,N-butylpyridinium hexafluorophosphate,,,,,,
ALmUm,260,100,1509.4,Kocian et al. (2023),Density,Crystal 2,ABCDwJ,CCCC[n+]1ccccc1.F[P-](F)(F)(F)(F)F,N-butylpyridinium hexafluorophosphate,,,,,,
ALmUm,262,100,1507.8,Kocian et al. (2023),Density,Crystal 2,ABCDwJ,CCCC[n+]1ccccc1.F[P-](F)(F)(F)(F)F,N-butylpyridinium hexafluorophosphate,,,,,,
ALmUm,264,100,1506.1,Kocian et al. (2023),Density,Crystal 2,ABCDwJ,CCCC[n+]1ccccc1.F[P-](F)(F)(F)(F)F,N-butylpyridinium hexafluorophosphate,,,,,,
ALmUm,266,100,1504.4,Kocian et al. (2023),Density,Crystal 2,ABCDwJ,CCCC[n+]1ccccc1.F[P-](F)(F)(F)(F)F,N-butylpyridinium hexafluorophosphate,,,,,,
ALmUm,268,100,1502.7,Kocian et al. (2023),Density,Crystal 2,ABCDwJ,CCCC[n+]1ccccc1.F[P-](F)(F)(F)(F)F,N-butylpyridinium hexafluorophosphate,,,,,,
ALmUm,270,100,1501,Kocian et al. (2023),Density,Crystal 2,ABCDwJ,CCCC[n+]1ccccc1.F[P-](F)(F)(F)(F)F,N-butylpyridinium hexafluorophosphate,,,,,,

File: density_csv_data/density_setid_ALnno.csv
setid,"Temperature, K",Solvent: Weight fraction of D-xylose,"MolaLity of 1-butyl-3-methylimidazolium tetrafluoroborate, mol/kg","Pressure, kPa","Specific density, kg/m<SUP>3</SUP>",reference,propertiy,phases,compound id 1,smile 1,compound name 1,compound id 2,smile 2,compound name 2,compound id 3,smile 3,compound name 3
ALnno,293.15,0.05,0,83,1017.1,Frouzesh and Rafiee (2021),Density,Liquid,AArYBF,CCCC[n+]1ccn(C)c1.F[B-](F)(F)F,1-butyl-3-methylimidazolium tetrafluoroborate,AActJI,OC1OC[C@@H](O)[C@H](O)[C@H]1O,D-xylose,AADYJk,O,water
ALnno,293.15,0.05,0.0501,83,1019.2,Frouzesh and Rafiee (2021),Density,Liquid,AArYBF,CCCC[n+]1ccn(C)c1.F[B-](F)(F)F,1-butyl-3-methylimidazolium tetrafluoroborate,AActJI,OC1OC[C@@H](O)[C@H](O)[C@H]1O,D-xylose,AADYJk,O,water
ALnno,293.15,0.05,0.1017,83,1021.2,Frouzesh and Rafiee (2021),Density,Liquid,AArYBF,CCCC[n+]1ccn(C)c1.F[B-](F)(F)F,1-butyl-3-methylimidazolium tetrafluoroborate,AActJI,OC1OC[C@@H](O)[C@H](O)[C@H]1O,D-xylose,AADYJk,O,water
ALnno,293.15,0.05,0.1514,83,1023.1,Frouzesh and Rafiee (2021),Density,Liquid,AArYBF,CCCC[n+]1ccn(C)c1.F[B-](F)(F)F,1-butyl-3-methylimidazolium tetrafluoroborate,AActJI,OC1OC[C@@H](O)[C@H](O)[C@H]1O,D-xylose,AADYJk,O,water
ALnno,293.15,0.05,0.2034,83,1025,Frouzesh and Rafiee (2021),Density,Liquid,AArYBF,CCCC[n+]1ccn(C)c1.F[B-](F)(F)F,1-butyl-3-methylimidazolium tetrafluoroborate,AActJI,OC1OC[C@@H](O)[C@H](O)[C@H]1O,D-xylose,AADYJk,O,water
ALnno,293.15,0.05,0.2512,83,1026.8,Frouzesh and Rafiee (2021),Density,Liquid,AArYBF,CCCC[n+]1ccn(C)c1.F[B-](F)(F)F,1-butyl-3-methylimidazolium tetrafluoroborate,AActJI,OC1OC[C@@H](O)[C@H](O)[C@H]1O,D-xylose,AADYJk,O,water
ALnno,293.15,0.05,0.3018,83,1028.6,Frouzesh and Rafiee (2021),Density,Liquid,AArYBF,CCCC[n+]1ccn(C)c1.F[B-](F)(F)F,1-butyl-3-methylimidazolium tetrafluoroborate,AActJI,OC1OC[C@@H](O)[C@H](O)[C@H]1O,D-xylose,AADYJk,O,water
ALnno,293.15,0.05,0.3512,83,1030.3,Frouzesh and Rafiee (2021),Density,Liquid,AArYBF,CCCC[n+]1ccn(C)c1.F[B-](F)(F)F,1-butyl-3-methylimidazolium tetrafluoroborate,AActJI,OC1OC[C@@H](O)[C@H](O)[C@H]1O,D-xylose,AADYJk,O,water
ALnno,293.15,0.05,0.4017,83,1032.1,Frouzesh and Rafiee (2021),Density,Liquid,AArYBF,CCCC[n+]1ccn(C)c1.F[B-](F)(F)F,1-butyl-3-methylimidazolium tetrafluoroborate,AActJI,OC1OC[C@@H](O)[C@H](O)[C@H]1O,D-xylose,AADYJk,O,water
ALnno,293.15,0.05,0.4513,83,1033.8,Frouzesh and Rafiee (2021),Density,Liquid,AArYBF,CCCC[n+]1ccn(C)c1.F[B-](F)(F)F,1-butyl-3-methylimidazolium tetrafluoroborate,AActJI,OC1OC[C@@H](O)[C@H](O)[C@H]1O,D-xylose,AADYJk,O,water
ALnno,293.15,0.05,0.5006,83,1035.4,Frouzesh and Rafiee (2021),Density,Liquid,AArYBF,CCCC[n+]1ccn(C)c1.F[B-](F)(F)F,1-butyl-3-methylimidazolium tetrafluoroborate,AActJI,OC1OC[C@@H](O)[C@H](O)[C@H]1O,D-xylose,AADYJk,O,water
ALnno,293.15,0.1,0,83,1036.7,Frouzesh and Rafiee (2021),Density,Liquid,AArYBF,CCCC[n+]1ccn(C)c1.F[B-](F)(F)F,1-butyl-3-methylimidazolium tetrafluoroborate,AActJI,OC1OC[C@@H](O)[C@H](O)[C@H]1O,D-xylose,AADYJk,O,water
ALnno,293.15,0.1,0.0495,83,1038.7,Frouzesh and Rafiee (2021),Density,Liquid,AArYBF,CCCC[n+]1ccn(C)c1.F[B-](F)(F)F,1-butyl-3-methylimidazolium tetrafluoroborate,AActJI,OC1OC[C@@H](O)[C@H](O)[C@H]1O,D-xylose,AADYJk,O,water
ALnno,293.15,0.1,0.1045,83,1040.9,Frouzesh and Rafiee (2021),Density,Liquid,AArYBF,CCCC[n+]1ccn(C)c1.F[B-](F)(F)F,1-butyl-3-methylimidazolium tetrafluoroborate,AActJI,OC1OC[C@@H](O)[C@H](O)[C@H]1O,D-xylose,AADYJk,O,water
ALnno,293.15,0.1,0.15,83,1042.7,Frouzesh and Rafiee (2021),Density,Liquid,AArYBF,CCCC[n+]1ccn(C)c1.F[B-](F)(F)F,1-butyl-3-methylimidazolium tetrafluoroborate,AActJI,OC1OC[C@@H](O)[C@H](O)[C@H]1O,D-xylose,AADYJk,O,water
ALnno,293.15,0.1,0.205,83,1044.8,Frouzesh and Rafiee (2021),Density,Liquid,AArYBF,CCCC[n+]1ccn(C)c1.F[B-](F)(F)F,1-butyl-3-methylimidazolium tetrafluoroborate,AActJI,OC1OC[C@@H](O)[C@H](O)[C@H]1O,D-xylose,AADYJk,O,water
ALnno,293.15,0.1,0.2569,83,1046.7,Frouzesh and Rafiee (2021),Density,Liquid,AArYBF,CCCC[n+]1ccn(C)c1.F[B-](F)(F)F,1-butyl-3-methylimidazolium tetrafluoroborate,AActJI,OC1OC[C@@H](O)[C@H](O)[C@H]1O,D-xylose,AADYJk,O,water
ALnno,293.15,0.1,0.3045,83,1048.4,Frouzesh and Rafiee (2021),Density,Liquid,AArYBF,CCCC[n+]1ccn(C)c1.F[B-](F)(F)F,1-butyl-3-methylimidazolium tetrafluoroborate,AActJI,OC1OC[C@@H](O)[C@H](O)[C@H]1O,D-xylose,AADYJk,O,water
ALnno,293.15,0.1,0.3561,83,1050.2,Frouzesh and Rafiee (2021),Density,Liquid,AArYBF,CCCC[n+]1ccn(C)c1.F[B-](F)(F)F,1-butyl-3-methylimidazolium tetrafluoroborate,AActJI,OC1OC[C@@H](O)[C@H](O)[C@H]1O,D-xylose,AADYJk,O,water
ALnno,293.15,0.1,0.4053,83,1052,Frouzesh and Rafiee (2021),Density,Liquid,AArYBF,CCCC[n+]1ccn(C)c1.F[B-](F)(F)F,1-butyl-3-methylimidazolium tetrafluoroborate,AActJI,OC1OC[C@@H](O)[C@H](O)[C@H]1O,D-xylose,AADYJk,O,water
ALnno,293.15,0.1,0.455,83,1053.7,Frouzesh and Rafiee (2021),Density,Liquid,AArYBF,CCCC[n+]1ccn(C)c1.F[B-](F)(F)F,1-butyl-3-methylimidazolium tetrafluoroborate,AActJI,OC1OC[C@@H](O)[C@H](O)[C@H]1O,D-xylose,AADYJk,O,water
ALnno,293.15,0.1,0.5045,83,1055.4,Frouzesh and Rafiee (2021),Density,Liquid,AArYBF,CCCC[n+]1ccn(C)c1.F[B-](F)(F)F,1-butyl-3-methylimidazolium tetrafluoroborate,AActJI,OC1OC[C@@H](O)[C@H](O)[C@H]1O,D-xylose,AADYJk,O,water
ALnno,293.15,0.15,0,83,1056.5,Frouzesh and Rafiee (2021),Density,Liquid,AArYBF,CCCC[n+]1ccn(C)c1.F[B-](F)(F)F,1-butyl-3-methylimidazolium tetrafluoroborate,AActJI,OC1OC[C@@H](O)[C@H](O)[C@H]1O,D-xylose,AADYJk,O,water
ALnno,293.15,0.15,0.0475,83,1058.7,Frouzesh and Rafiee (2021),Density,Liquid,AArYBF,CCCC[n+]1ccn(C)c1.F[B-](F)(F)F,1-butyl-3-methylimidazolium tetrafluoroborate,AActJI,OC1OC[C@@H](O)[C@H](O)[C@H]1O,D-xylose,AADYJk,O,water
ALnno,293.15,0.15,0.1011,83,1061,Frouzesh and Rafiee (2021),Density,Liquid,AArYBF,CCCC[n+]1ccn(C)c1.F[B-](F)(F)F,1-butyl-3-methylimidazolium tetrafluoroborate,AActJI,OC1OC[C@@H](O)[C@H](O)[C@H]1O,D-xylose,AADYJk,O,water
ALnno,293.15,0.15,0.1537,83,1063.2,Frouzesh and Rafiee (2021),Density,Liquid,AArYBF,CCCC[n+]1ccn(C)c1.F[B-](F)(F)F,1-butyl-3-methylimidazolium tetrafluoroborate,AActJI,OC1OC[C@@H](O)[C@H](O)[C@H]1O,D-xylose,AADYJk,O,water
ALnno,293.15,0.15,0.2016,83,1065.1,Frouzesh and Rafiee (2021),Density,Liquid,AArYBF,CCCC[n+]1ccn(C)c1.F[B-](F)(F)F,1-butyl-3-methylimidazolium tetrafluoroborate,AActJI,OC1OC[C@@H](O)[C@H](O)[C@H]1O,D-xylose,AADYJk,O,water
ALnno,293.15,0.15,0.2505,83,1067,Frouzesh and Rafiee (2021),Density,Liquid,AArYBF,CCCC[n+]1ccn(C)c1.F[B-](F)(F)F,1-butyl-3-methylimidazolium tetrafluoroborate,AActJI,OC1OC[C@@H](O)[C@H](O)[C@H]1O,D-xylose,AADYJk,O,water
ALnno,293.15,0.15,0.3022,83,1069,Frouzesh and Rafiee (2021),Density,Liquid,AArYBF,CCCC[n+]1ccn(C)c1.F[B-](F)(F)F,1-butyl-3-methylimidazolium tetrafluoroborate,AActJI,OC1OC[C@@H](O)[C@H](O)[C@H]1O,D-xylose,AADYJk,O,water
ALnno,293.15,0.15,0.3508,83,1070.8,Frouzesh and Rafiee (2021),Density,Liquid,AArYBF,CCCC[n+]1ccn(C)c1.F[B-](F)(F)F,1-butyl-3-methylimidazolium tetrafluoroborate,AActJI,OC1OC[C@@H](O)[C@H](O)[C@H]1O,D-xylose,AADYJk,O,water
ALnno,293.15,0.15,0.4068,83,1072.8,Frouzesh and Rafiee (2021),Density,Liquid,AArYBF,CCCC[n+]1ccn(C)c1.F[B-](F)(F)F,1-butyl-3-methylimidazolium tetrafluoroborate,AActJI,OC1OC[C@@H](O)[C@H](O)[C@H]1O,D-xylose,AADYJk,O,water
ALnno,293.15,0.15,0.4523,83,1074.4,Frouzesh and Rafiee (2021),Density,Liquid,AArYBF,CCCC[n+]1ccn(C)c1.F[B-](F)(F)F,1-butyl-3-methylimidazolium tetrafluoroborate,AActJI,OC1OC[C@@H](O)[C@H](O)[C@H]1O,D-xylose,AADYJk,O,water
ALnno,293.15,0.15,0.5022,83,1076.1,Frouzesh and Rafiee (2021),Density,Liquid,AArYBF,CCCC[n+]1ccn(C)c1.F[B-](F)(F)F,1-butyl-3-methylimidazolium tetrafluoroborate,AActJI,OC1OC[C@@H](O)[C@H](O)[C@H]1O,D-xylose,AADYJk,O,water
ALnno,298.15,0.05,0,83,1015.8,Frouzesh and Rafiee (2021),Density,Liquid,AArYBF,CCCC[n+]1ccn(C)c1.F[B-](F)(F)F,1-butyl-3-methylimidazolium tetrafluoroborate,AActJI,OC1OC[C@@H](O)[C@H](O)[C@H]1O,D-xylose,AADYJk,O,water
ALnno,298.15,0.05,0.0501,83,1017.8,Frouzesh and Rafiee (2021),Density,Liquid,AArYBF,CCCC[n+]1ccn(C)c1.F[B-](F)(F)F,1-butyl-3-methylimidazolium tetrafluoroborate,AActJI,OC1OC[C@@H](O)[C@H](O)[C@H]1O,D-xylose,AADYJk,O,water
ALnno,298.15,0.05,0.1017,83,1019.8,Frouzesh and Rafiee (2021),Density,Liquid,AArYBF,CCCC[n+]1ccn(C)c1.F[B-](F)(F)F,1-butyl-3-methylimidazolium tetrafluoroborate,AActJI,OC1OC[C@@H](O)[C@H](O)[C@H]1O,D-xylose,AADYJk,O,water
ALnno,298.15,0.05,0.1514,83,1021.7,Frouzesh and Rafiee (2021),Density,Liquid,AArYBF,CCCC[n+]1ccn(C)c1.F[B-](F)(F)F,1-butyl-3-methylimidazolium tetrafluoroborate,AActJI,OC1OC[C@@H](O)[C@H](O)[C@H]1O,D-xylose,AADYJk,O,water
ALnno,298.15,0.05,0.2034,83,1023.6,Frouzesh and Rafiee (2021),Density,Liquid,AArYBF,CCCC[n+]1ccn(C)c1.F[B-](F)(F)F,1-butyl-3-methylimidazolium tetrafluoroborate,AActJI,OC1OC[C@@H](O)[C@H](O)[C@H]1O,D-xylose,AADYJk,O,water
ALnno,298.15,0.05,0.2512,83,1025.3,Frouzesh and Rafiee (2021),Density,Liquid,AArYBF,CCCC[n+]1ccn(C)c1.F[B-](F)(F)F,1-butyl-3-methylimidazolium tetrafluoroborate,AActJI,OC1OC[C@@H](O)[C@H](O)[C@H]1O,D-xylose,AADYJk,O,water
ALnno,298.15,0.05,0.3018,83,1027,Frouzesh and Rafiee (2021),Density,Liquid,AArYBF,CCCC[n+]1ccn(C)c1.F[B-](F)(F)F,1-butyl-3-methylimidazolium tetrafluoroborate,AActJI,OC1OC[C@@H](O)[C@H](O)[C@H]1O,D-xylose,AADYJk,O,water
ALnno,298.15,0.05,0.3512,83,1028.7,Frouzesh and Rafiee (2021),Density,Liquid,AArYBF,CCCC[n+]1ccn(C)c1.F[B-](F)(F)F,1-butyl-3-methylimidazolium tetrafluoroborate,AActJI,OC1OC[C@@H](O)[C@H](O)[C@H]1O,D-xylose,AADYJk,O,water
ALnno,298.15,0.05,0.4017,83,1030.4,Frouzesh and Rafiee (2021),Density,Liquid,AArYBF,CCCC[n+]1ccn(C)c1.F[B-](F)(F)F,1-butyl-3-methylimidazolium tetrafluoroborate,AActJI,OC1OC[C@@H](O)[C@H](O)[C@H]1O,D-xylose,AADYJk,O,water
ALnno,298.15,0.05,0.4513,83,1032.1,Frouzesh and Rafiee (2021),Density,Liquid,AArYBF,CCCC[n+]1ccn(C)c1.F[B-](F)(F)F,1-butyl-3-methylimidazolium tetrafluoroborate,AActJI,OC1OC[C@@H](O)[C@H](O)[C@H]1O,D-xylose,AADYJk,O,water
ALnno,298.15,0.05,0.5006,83,1033.7,Frouzesh and Rafiee (2021),Density,Liquid,AArYBF,CCCC[n+]1ccn(C)c1.F[B-](F)(F)F,1-butyl-3-methylimidazolium tetrafluoroborate,AActJI,OC1OC[C@@H](O)[C@H](O)[C@H]1O,D-xylose,AADYJk,O,water
ALnno,298.15,0.1,0,83,1035,Frouzesh and Rafiee (2021),Density,Liquid,AArYBF,CCCC[n+]1ccn(C)c1.F[B-](F)(F)F,1-butyl-3-methylimidazolium tetrafluoroborate,AActJI,OC1OC[C@@H](O)[C@H](O)[C@H]1O,D-xylose,AADYJk,O,water
ALnno,298.15,0.1,0.0495,83,1037.2,Frouzesh and Rafiee (2021),Density,Liquid,AArYBF,CCCC[n+]1ccn(C)c1.F[B-](F)(F)F,1-butyl-3-methylimidazolium tetrafluoroborate,AActJI,OC1OC[C@@H](O)[C@H](O)[C@H]1O,D-xylose,AADYJk,O,water
ALnno,298.15,0.1,0.1045,83,1039.4,Frouzesh and Rafiee (2021),Density,Liquid,AArYBF,CCCC[n+]1ccn(C)c1.F[B-](F)(F)F,1-butyl-3-methylimidazolium tetrafluoroborate,AActJI,OC1OC[C@@H](O)[C@H](O)[C@H]1O,D-xylose,AADYJk,O,water
ALnno,298.15,0.1,0.15,83,1041.1,Frouzesh and Rafiee (2021),Density,Liquid,AArYBF,CCCC[n+]1ccn(C)c1.F[B-](F)(F)F,1-butyl-3-methylimidazolium tetrafluoroborate,AActJI,OC1OC[C@@H](O)[C@H](O)[C@H]1O,D-xylose,AADYJk,O,water
ALnno,298.15,0.1,0.205,83,1043.1,Frouzesh and Rafiee (2021),Density,Liquid,AArYBF,CCCC[n+]1ccn(C)c1.F[B-](F)(F)F,1-butyl-3-methylimidazolium tetrafluoroborate,AActJI,OC1OC[C@@H](O)[C@H](O)[C@H]1O,D-xylose,AADYJk,O,water
ALnno,298.15,0.1,0.2569,83,1045,Frouzesh and Rafiee (2021),Density,Liquid,AArYBF,CCCC[n+]1ccn(C)c1.F[B-](F)(F)F,1-butyl-3-methylimidazolium tetrafluoroborate,AActJI,OC1OC[C@@H](O)[C@H](O)[C@H]1O,D-xylose,AADYJk,O,water
ALnno,298.15,0.1,0.3045,83,1046.7,Frouzesh and Rafiee (2021),Density,Liquid,AArYBF,CCCC[n+]1ccn(C)c1.F[B-](F)(F)F,1-butyl-3-methylimidazolium tetrafluoroborate,AActJI,OC1OC[C@@H](O)[C@H](O)[C@H]1O,D-xylose,AADYJk,O,water
ALnno,298.15,0.1,0.3561,83,1048.5,Frouzesh and Rafiee (2021),Density,Liquid,AArYBF,CCCC[n+]1ccn(C)c1.F[B-](F)(F)F,1-butyl-3-methylimidazolium tetrafluoroborate,AActJI,OC1OC[C@@H](O)[C@H](O)[C@H]1O,D-xylose,AADYJk,O,water
ALnno,298.15,0.1,0.4053,83,1050.2,Frouzesh and Rafiee (2021),Density,Liquid,AArYBF,CCCC[n+]1ccn(C)c1.F[B-](F)(F)F,1-butyl-3-methylimidazolium tetrafluoroborate,AActJI,OC1OC[C@@H](O)[C@H](O)[C@H]1O,D-xylose,AADYJk,O,water
ALnno,298.15,0.1,0.455,83,1051.8,Frouzesh and Rafiee (2021),Density,Liquid,AArYBF,CCCC[n+]1ccn(C)c1.F[B-](F)(F)F,1-butyl-3-methylimidazolium tetrafluoroborate,AActJI,OC1OC[C@@H](O)[C@H](O)[C@H]1O,D-xylose,AADYJk,O,water
ALnno,298.15,0.1,0.5045,83,1053.5,Frouzesh and Rafiee (2021),Density,Liquid,AArYBF,CCCC[n+]1ccn(C)c1.F[B-](F)(F)F,1-butyl-3-methylimidazolium tetrafluoroborate,AActJI,OC1OC[C@@H](O)[C@H](O)[C@H]1O,D-xylose,AADYJk,O,water
ALnno,298.15,0.15,0,83,1055,Frouzesh and Rafiee (2021),Density,Liquid,AArYBF,CCCC[n+]1ccn(C)c1.F[B-](F)(F)F,1-butyl-3-methylimidazolium tetrafluoroborate,AActJI,OC1OC[C@@H](O)[C@H](O)[C@H]1O,D-xylose,AADYJk,O,water
ALnno,298.15,0.15,0.0475,83,1057.1,Frouzesh and Rafiee (2021),Density,Liquid,AArYBF,CCCC[n+]1ccn(C)c1.F[B-](F)(F)F,1-butyl-3-methylimidazolium tetrafluoroborate,AActJI,OC1OC[C@@H](O)[C@H](O)[C@H]1O,D-xylose,AADYJk,O,water
ALnno,298.15,0.15,0.1011,83,1059.3,Frouzesh and Rafiee (2021),Density,Liquid,AArYBF,CCCC[n+]1ccn(C)c1.F[B-](F)(F)F,1-butyl-3-methylimidazolium tetrafluoroborate,AActJI,OC1OC[C@@H](O)[C@H](O)[C@H]1O,D-xylose,AADYJk,O,water
ALnno,298.15,0.15,0.1537,83,1061.5,Frouzesh and Rafiee (2021),Density,Liquid,AArYBF,CCCC[n+]1ccn(C)c1.F[B-](F)(F)F,1-butyl-3-methylimidazolium tetrafluoroborate,AActJI,OC1OC[C@@H](O)[C@H](O)[C@H]1O,D-xylose,AADYJk,O,water
ALnno,298.15,0.15,0.2016,83,1063.3,Frouzesh and Rafiee (2021),Density,Liquid,AArYBF,CCCC[n+]1ccn(C)c1.F[B-](F)(F)F,1-butyl-3-methylimidazolium tetrafluoroborate,AActJI,OC1OC[C@@H](O)[C@H](O)[C@H]1O,D-xylose,AADYJk,O,water
ALnno,298.15,0.15,0.2505,83,1065.2,Frouzesh and Rafiee (2021),Density,Liquid,AArYBF,CCCC[n+]1ccn(C)c1.F[B-](F)(F)F,1-butyl-3-methylimidazolium tetrafluoroborate,AActJI,OC1OC[C@@H](O)[C@H](O)[C@H]1O,D-xylose,AADYJk,O,water
ALnno,298.15,0.15,0.3022,83,1067.1,Frouzesh and Rafiee (2021),Density,Liquid,AArYBF,CCCC[n+]1ccn(C)c1.F[B-](F)(F)F,1-butyl-3-methylimidazolium tetrafluoroborate,AActJI,OC1OC[C@@H](O)[C@H](O)[C@H]1O,D-xylose,AADYJk,O,water
ALnno,298.15,0.15,0.3508,83,1068.8,Frouzesh and Rafiee (2021),Density,Liquid,AArYBF,CCCC[n+]1ccn(C)c1.F[B-](F)(F)F,1-butyl-3-methylimidazolium tetrafluoroborate,AActJI,OC1OC[C@@H](O)[C@H](O)[C@H]1O,D-xylose,AADYJk,O,water
ALnno,298.15,0.15,0.4068,83,1070.8,Frouzesh and Rafiee (2021),Density,Liquid,AArYBF,CCCC[n+]1ccn(C)c1.F[B-](F)(F)F,1-butyl-3-methylimidazolium tetrafluoroborate,AActJI,OC1OC[C@@H](O)[C@H](O)[C@H]1O,D-xylose,AADYJk,O,water
ALnno,298.15,0.15,0.4523,83,1072.4,Frouzesh and Rafiee (2021),Density,Liquid,AArYBF,CCCC[n+]1ccn(C)c1.F[B-](F)(F)F,1-butyl-3-methylimidazolium tetrafluoroborate,AActJI,OC1OC[C@@H](O)[C@H](O)[C@H]1O,D-xylose,AADYJk,O,water
ALnno,298.15,0.15,0.5022,83,1074.1,Frouzesh and Rafiee (2021),Density,Liquid,AArYBF,CCCC[n+]1ccn(C)c1.F[B-](F)(F)F,1-butyl-3-methylimidazolium tetrafluoroborate,AActJI,OC1OC[C@@H](O)[C@H](O)[C@H]1O,D-xylose,AADYJk,O,water
ALnno,303.15,0.05,0,83,1014.2,Frouzesh and Rafiee (2021),Density,Liquid,AArYBF,CCCC[n+]1ccn(C)c1.F[B-](F)(F)F,1-butyl-3-methylimidazolium tetrafluoroborate,AActJI,OC1OC[C@@H](O)[C@H](O)[C@H]1O,D-xylose,AADYJk,O,water
ALnno,303.15,0.05,0.0501,83,1016.3,Frouzesh and Rafiee (2021),Density,Liquid,AArYBF,CCCC[n+]1ccn(C)c1.F[B-](F)(F)F,1-butyl-3-methylimidazolium tetrafluoroborate,AActJI,OC1OC[C@@H](O)[C@H](O)[C@H]1O,D-xylose,AADYJk,O,water
ALnno,303.15,0.05,0.1017,83,1018.2,Frouzesh and Rafiee (2021),Density,Liquid,AArYBF,CCCC[n+]1ccn(C)c1.F[B-](F)(F)F,1-butyl-3-methylimidazolium tetrafluoroborate,AActJI,OC1OC[C@@H](O)[C@H](O)[C@H]1O,D-xylose,AADYJk,O,water
ALnno,303.15,0.05,0.1514,83,1020,Frouzesh and Rafiee (2021),Density,Liquid,AArYBF,CCCC[n+]1ccn(C)c1.F[B-](F)(F)F,1-butyl-3-methylimidazolium tetrafluoroborate,AActJI,OC1OC[C@@H](O)[C@H](O)[C@H]1O,D-xylose,AADYJk,O,water
ALnno,303.15,0.05,0.2034,83,1021.9,Frouzesh and Rafiee (2021),Density,Liquid,AArYBF,CCCC[n+]1ccn(C)c1.F[B-](F)(F)F,1-butyl-3-methylimidazolium tetrafluoroborate,AActJI,OC1OC[C@@H](O)[C@H](O)[C@H]1O,D-xylose,AADYJk,O,water
ALnno,303.15,0.05,0.2512,83,1023.5,Frouzesh and Rafiee (2021),Density,Liquid,AArYBF,CCCC[n+]1ccn(C)c1.F[B-](F)(F)F,1-butyl-3-methylimidazolium tetrafluoroborate,AActJI,OC1OC[C@@H](O)[C@H](O)[C@H]1O,D-xylose,AADYJk,O,water
ALnno,303.15,0.05,0.3018,83,1025.2,Frouzesh and Rafiee (2021),Density,Liquid,AArYBF,CCCC[n+]1ccn(C)c1.F[B-](F)(F)F,1-butyl-3-methylimidazolium tetrafluoroborate,AActJI,OC1OC[C@@H](O)[C@H](O)[C@H]1O,D-xylose,AADYJk,O,water
ALnno,303.15,0.05,0.3512,83,1026.9,Frouzesh and Rafiee (2021),Density,Liquid,AArYBF,CCCC[n+]1ccn(C)c1.F[B-](F)(F)F,1-butyl-3-methylimidazolium tetrafluoroborate,AActJI,OC1OC[C@@H](O)[C@H](O)[C@H]1O,D-xylose,AADYJk,O,water
ALnno,303.15,0.05,0.4017,83,1028.5,Frouzesh and Rafiee (2021),Density,Liquid,AArYBF,CCCC[n+]1ccn(C)c1.F[B-](F)(F)F,1-butyl-3-methylimidazolium tetrafluoroborate,AActJI,OC1OC[C@@H](O)[C@H](O)[C@H]1O,D-xylose,AADYJk,O,water
ALnno,303.15,0.05,0.4513,83,1030.1,Frouzesh and Rafiee (2021),Density,Liquid,AArYBF,CCCC[n+]1ccn(C)c1.F[B-](F)(F)F,1-butyl-3-methylimidazolium tetrafluoroborate,AActJI,OC1OC[C@@H](O)[C@H](O)[C@H]1O,D-xylose,AADYJk,O,water
ALnno,303.15,0.05,0.5006,83,1031.7,Frouzesh and Rafiee (2021),Density,Liquid,AArYBF,CCCC[n+]1ccn(C)c1.F[B-](F)(F)F,1-butyl-3-methylimidazolium tetrafluoroborate,AActJI,OC1OC[C@@H](O)[C@H](O)[C@H]1O,D-xylose,AADYJk,O,water
ALnno,303.15,0.1,0,83,1033.6,Frouzesh and Rafiee (2021),Density,Liquid,AArYBF,CCCC[n+]1ccn(C)c1.F[B-](F)(F)F,1-butyl-3-methylimidazolium tetrafluoroborate,AActJI,OC1OC[C@@H](O)[C@H](O)[C@H]1O,D-xylose,AADYJk,O,water
ALnno,303.15,0.1,0.0495,83,1035.5,Frouzesh and Rafiee (2021),Density,Liquid,AArYBF,CCCC[n+]1ccn(C)c1.F[B-](F)(F)F,1-butyl-3-methylimidazolium tetrafluoroborate,AActJI,OC1OC[C@@H](O)[C@H](O)[C@H]1O,D-xylose,AADYJk,O,water
ALnno,303.15,0.1,0.1045,83,1037.7,Frouzesh and Rafiee (2021),Density,Liquid,AArYBF,CCCC[n+]1ccn(C)c1.F[B-](F)(F)F,1-butyl-3-methylimidazolium tetrafluoroborate,AActJI,OC1OC[C@@H](O)[C@H](O)[C@H]1O,D-xylose,AADYJk,O,water
ALnno,303.15,0.1,0.15,83,1039.3,Frouzesh and Rafiee (2021),Density,Liquid,AArYBF,CCCC[n+]1ccn(C)c1.F[B-](F)(F)F,1-butyl-3-methylimidazolium tetrafluoroborate,AActJI,OC1OC[C@@H](O)[C@H](O)[C@H]1O,D-xylose,AADYJk,O,water
ALnno,303.15,0.1,0.205,83,1041.3,Frouzesh and Rafiee (2021),Density,Liquid,AArYBF,CCCC[n+]1ccn(C)c1.F[B-](F)(F)F,1-butyl-3-methylimidazolium tetrafluoroborate,AActJI,OC1OC[C@@H](O)[C@H](O)[C@H]1O,D-xylose,AADYJk,O,water
ALnno,303.15,0.1,0.2569,83,1043.1,Frouzesh and Rafiee (2021),Density,Liquid,AArYBF,CCCC[n+]1ccn(C)c1.F[B-](F)(F)F,1-butyl-3-methylimidazolium tetrafluoroborate,AActJI,OC1OC[C@@H](O)[C@H](O)[C@H]1O,D-xylose,AADYJk,O,water
ALnno,303.15,0.1,0.3045,83,1044.8,Frouzesh and Rafiee (2021),Density,Liquid,AArYBF,CCCC[n+]1ccn(C)c1.F[B-](F)(F)F,1-butyl-3-methylimidazolium tetrafluoroborate,AActJI,OC1OC[C@@H](O)[C@H](O)[C@H]1O,D-xylose,AADYJk,O,water
ALnno,303.15,0.1,0.3561,83,1046.5,Frouzesh and Rafiee (2021),Density,Liquid,AArYBF,CCCC[n+]1ccn(C)c1.F[B-](F)(F)F,1-butyl-3-methylimidazolium tetrafluoroborate,AActJI,OC1OC[C@@H](O)[C@H](O)[C@H]1O,D-xylose,AADYJk,O,water
ALnno,303.15,0.1,0.4053,83,1048.2,Frouzesh and Rafiee (2021),Density,Liquid,AArYBF,CCCC[n+]1ccn(C)c1.F[B-](F)(F)F,1-butyl-3-methylimidazolium tetrafluoroborate,AActJI,OC1OC[C@@H](O)[C@H](O)[C@H]1O,D-xylose,AADYJk,O,water
ALnno,303.15,0.1,0.455,83,1049.8,Frouzesh and Rafiee (2021),Density,Liquid,AArYBF,CCCC[n+]1ccn(C)c1.F[B-](F)(F)F,1-butyl-3-methylimidazolium tetrafluoroborate,AActJI,OC1OC[C@@H](O)[C@H](O)[C@H]1O,D-xylose,AADYJk,O,water
ALnno,303.15,0.1,0.5045,83,1051.4,Frouzesh and Rafiee (2021),Density,Liquid,AArYBF,CCCC[n+]1ccn(C)c1.F[B-](F)(F)F,1-butyl-3-methylimidazolium tetrafluoroborate,AActJI,OC1OC[C@@H](O)[C@H](O)[C@H]1O,D-xylose,AADYJk,O,water
ALnno,303.15,0.15,0,83,1053.2,Frouzesh and Rafiee (2021),Density,Liquid,AArYBF,CCCC[n+]1ccn(C)c1.F[B-](F)(F)F,1-butyl-3-methylimidazolium tetrafluoroborate,AActJI,OC1OC[C@@H](O)[C@H](O)[C@H]1O,D-xylose,AADYJk,O,water
ALnno,303.15,0.15,0.0475,83,1055.3,Frouzesh and Rafiee (2021),Density,Liquid,AArYBF,CCCC[n+]1ccn(C)c1.F[B-](F)(F)F,1-butyl-3-methylimidazolium tetrafluoroborate,AActJI,OC1OC[C@@H](O)[C@H](O)[C@H]1O,D-xylose,AADYJk,O,water
ALnno,303.15,0.15,0.1011,83,1057.5,Frouzesh and Rafiee (2021),Density,Liquid,AArYBF,CCCC[n+]1ccn(C)c1.F[B-](F)(F)F,1-butyl-3-methylimidazolium tetrafluoroborate,AActJI,OC1OC[C@@H](O)[C@H](O)[C@H]1O,D-xylose,AADYJk,O,water
ALnno,303.15,0.15,0.1537,83,1059.5,Frouzesh and Rafiee (2021),Density,Liquid,AArYBF,CCCC[n+]1ccn(C)c1.F[B-](F)(F)F,1-butyl-3-methylimidazolium tetrafluoroborate,AActJI,OC1OC[C@@H](O)[C@H](O)[C@H]1O,D-xylose,AADYJk,O,water
ALnno,303.15,0.15,0.2016,83,1061.4,Frouzesh and Rafiee (2021),Density,Liquid,AArYBF,CCCC[n+]1ccn(C)c1.F[B-](F)(F)F,1-butyl-3-methylimidazolium tetrafluoroborate,AActJI,OC1OC[C@@H](O)[C@H](O)[C@H]1O,D-xylose,AADYJk,O,water
ALnno,303.15,0.15,0.2505,83,1063.2,Frouzesh and Rafiee (2021),Density,Liquid,AArYBF,CCCC[n+]1ccn(C)c1.F[B-](F)(F)F,1-butyl-3-methylimidazolium tetrafluoroborate,AActJI,OC1OC[C@@H](O)[C@H](O)[C@H]1O,D-xylose,AADYJk,O,water
ALnno,303.15,0.15,0.3022,83,1065,Frouzesh and Rafiee (2021),Density,Liquid,AArYBF,CCCC[n+]1ccn(C)c1.F[B-](F)(F)F,1-butyl-3-methylimidazolium tetrafluoroborate,AActJI,OC1OC[C@@H](O)[C@H](O)[C@H]1O,D-xylose,AADYJk,O,water
ALnno,303.15,0.15,0.3508,83,1066.8,Frouzesh and Rafiee (2021),Density,Liquid,AArYBF,CCCC[n+]1ccn(C)c1.F[B-](F)(F)F,1-butyl-3-methylimidazolium tetrafluoroborate,AActJI,OC1OC[C@@H](O)[C@H](O)[C@H]1O,D-xylose,AADYJk,O,water
ALnno,303.15,0.15,0.4068,83,1068.7,Frouzesh and Rafiee (2021),Density,Liquid,AArYBF,CCCC[n+]1ccn(C)c1.F[B-](F)(F)F,1-butyl-3-methylimidazolium tetrafluoroborate,AActJI,OC1OC[C@@H](O)[C@H](O)[C@H]1O,D-xylose,AADYJk,O,water
ALnno,303.15,0.15,0.4523,83,1070.2,Frouzesh and Rafiee (2021),Density,Liquid,AArYBF,CCCC[n+]1ccn(C)c1.F[B-](F)(F)F,1-butyl-3-methylimidazolium tetrafluoroborate,AActJI,OC1OC[C@@H](O)[C@H](O)[C@H]1O,D-xylose,AADYJk,O,water
ALnno,303.15,0.15,0.5022,83,1071.9,Frouzesh and Rafiee (2021),Density,Liquid,AArYBF,CCCC[n+]1ccn(C)c1.F[B-](F)(F)F,1-butyl-3-methylimidazolium tetrafluoroborate,AActJI,OC1OC[C@@H](O)[C@H](O)[C@H]1O,D-xylose,AADYJk,O,water
ALnno,308.15,0.05,0,83,1012.5,Frouzesh and Rafiee (2021),Density,Liquid,AArYBF,CCCC[n+]1ccn(C)c1.F[B-](F)(F)F,1-butyl-3-methylimidazolium tetrafluoroborate,AActJI,OC1OC[C@@H](O)[C@H](O)[C@H]1O,D-xylose,AADYJk,O,water
ALnno,308.15,0.05,0.0501,83,1014.5,Frouzesh and Rafiee (2021),Density,Liquid,AArYBF,CCCC[n+]1ccn(C)c1.F[B-](F)(F)F,1-butyl-3-methylimidazolium tetrafluoroborate,AActJI,OC1OC[C@@H](O)[C@H](O)[C@H]1O,D-xylose,AADYJk,O,water
ALnno,308.15,0.05,0.1017,83,1016.4,Frouzesh and Rafiee (2021),Density,Liquid,AArYBF,CCCC[n+]1ccn(C)c1.F[B-](F)(F)F,1-butyl-3-methylimidazolium tetrafluoroborate,AActJI,OC1OC[C@@H](O)[C@H](O)[C@H]1O,D-xylose,AADYJk,O,water
ALnno,308.15,0.05,0.1514,83,1018.2,Frouzesh and Rafiee (2021),Density,Liquid,AArYBF,CCCC[n+]1ccn(C)c1.F[B-](F)(F)F,1-butyl-3-methylimidazolium tetrafluoroborate,AActJI,OC1OC[C@@H](O)[C@H](O)[C@H]1O,D-xylose,AADYJk,O,water
ALnno,308.15,0.05,0.2034,83,1020,Frouzesh and Rafiee (2021),Density,Liquid,AArYBF,CCCC[n+]1ccn(C)c1.F[B-](F)(F)F,1-butyl-3-methylimidazolium tetrafluoroborate,AActJI,OC1OC[C@@H](O)[C@H](O)[C@H]1O,D-xylose,AADYJk,O,water
ALnno,308.15,0.05,0.2512,83,1021.6,Frouzesh and Rafiee (2021),Density,Liquid,AArYBF,CCCC[n+]1ccn(C)c1.F[B-](F)(F)F,1-butyl-3-methylimidazolium tetrafluoroborate,AActJI,OC1OC[C@@H](O)[C@H](O)[C@H]1O,D-xylose,AADYJk,O,water
ALnno,308.15,0.05,0.3018,83,1023.2,Frouzesh and Rafiee (2021),Density,Liquid,AArYBF,CCCC[n+]1ccn(C)c1.F[B-](F)(F)F,1-butyl-3-methylimidazolium tetrafluoroborate,AActJI,OC1OC[C@@H](O)[C@H](O)[C@H]1O,D-xylose,AADYJk,O,water
ALnno,308.15,0.05,0.3512,83,1024.9,Frouzesh and Rafiee (2021),Density,Liquid,AArYBF,CCCC[n+]1ccn(C)c1.F[B-](F)(F)F,1-butyl-3-methylimidazolium tetrafluoroborate,AActJI,OC1OC[C@@H](O)[C@H](O)[C@H]1O,D-xylose,AADYJk,O,water
ALnno,308.15,0.05,0.4017,83,1026.5,Frouzesh and Rafiee (2021),Density,Liquid,AArYBF,CCCC[n+]1ccn(C)c1.F[B-](F)(F)F,1-butyl-3-methylimidazolium tetrafluoroborate,AActJI,OC1OC[C@@H](O)[C@H](O)[C@H]1O,D-xylose,AADYJk,O,water
ALnno,308.15,0.05,0.4513,83,1028.1,Frouzesh and Rafiee (2021),Density,Liquid,AArYBF,CCCC[n+]1ccn(C)c1.F[B-](F)(F)F,1-butyl-3-methylimidazolium tetrafluoroborate,AActJI,OC1OC[C@@H](O)[C@H](O)[C@H]1O,D-xylose,AADYJk,O,water
ALnno,308.15,0.05,0.5006,83,1029.6,Frouzesh and Rafiee (2021),Density,Liquid,AArYBF,CCCC[n+]1ccn(C)c1.F[B-](F)(F)F,1-butyl-3-methylimidazolium tetrafluoroborate,AActJI,OC1OC[C@@H](O)[C@H](O)[C@H]1O,D-xylose,AADYJk,O,water
ALnno,308.15,0.1,0,83,1031.7,Frouzesh and Rafiee (2021),Density,Liquid,AArYBF,CCCC[n+]1ccn(C)c1.F[B-](F)(F)F,1-butyl-3-methylimidazolium tetrafluoroborate,AActJI,OC1OC[C@@H](O)[C@H](O)[C@H]1O,D-xylose,AADYJk,O,water
ALnno,308.15,0.1,0.0495,83,1033.7,Frouzesh and Rafiee (2021),Density,Liquid,AArYBF,CCCC[n+]1ccn(C)c1.F[B-](F)(F)F,1-butyl-3-methylimidazolium tetrafluoroborate,AActJI,OC1OC[C@@H](O)[C@H](O)[C@H]1O,D-xylose,AADYJk,O,water
ALnno,308.15,0.1,0.1045,83,1035.7,Frouzesh and Rafiee (2021),Density,Liquid,AArYBF,CCCC[n+]1ccn(C)c1.F[B-](F)(F)F,1-butyl-3-methylimidazolium tetrafluoroborate,AActJI,OC1OC[C@@H](O)[C@H](O)[C@H]1O,D-xylose,AADYJk,O,water
ALnno,308.15,0.1,0.15,83,1037.3,Frouzesh and Rafiee (2021),Density,Liquid,AArYBF,CCCC[n+]1ccn(C)c1.F[B-](F)(F)F,1-butyl-3-methylimidazolium tetrafluoroborate,AActJI,OC1OC[C@@H](O)[C@H](O)[C@H]1O,D-xylose,AADYJk,O,water
ALnno,308.15,0.1,0.205,83,1039.3,Frouzesh and Rafiee (2021),Density,Liquid,AArYBF,CCCC[n+]1ccn(C)c1.F[B-](F)(F)F,1-butyl-3-methylimidazolium tetrafluoroborate,AActJI,OC1OC[C@@H](O)[C@H](O)[C@H]1O,D-xylose,AADYJk,O,water
ALnno,308.15,0.1,0.2569,83,1041.1,Frouzesh and Rafiee (2021),Density,Liquid,AArYBF,CCCC[n+]1ccn(C)c1.F[B-](F)(F)F,1-butyl-3-methylimidazolium tetrafluoroborate,AActJI,OC1OC[C@@H](O)[C@H](O)[C@H]1O,D-xylose,AADYJk,O,water
ALnno,308.15,0.1,0.3045,83,1042.7,Frouzesh and Rafiee (2021),Density,Liquid,AArYBF,CCCC[n+]1ccn(C)c1.F[B-](F)(F)F,1-butyl-3-methylimidazolium tetrafluoroborate,AActJI,OC1OC[C@@H](O)[C@H](O)[C@H]1O,D-xylose,AADYJk,O,water
ALnno,308.15,0.1,0.3561,83,1044.4,Frouzesh and Rafiee (2021),Density,Liquid,AArYBF,CCCC[n+]1ccn(C)c1.F[B-](F)(F)F,1-butyl-3-methylimidazolium tetrafluoroborate,AActJI,OC1OC[C@@H](O)[C@H](O)[C@H]1O,D-xylose,AADYJk,O,water
ALnno,308.15,0.1,0.4053,83,1046,Frouzesh and Rafiee (2021),Density,Liquid,AArYBF,CCCC[n+]1ccn(C)c1.F[B-](F)(F)F,1-butyl-3-methylimidazolium tetrafluoroborate,AActJI,OC1OC[C@@H](O)[C@H](O)[C@H]1O,D-xylose,AADYJk,O,water
ALnno,308.15,0.1,0.455,83,1047.6,Frouzesh and Rafiee (2021),Density,Liquid,AArYBF,CCCC[n+]1ccn(C)c1.F[B-](F)(F)F,1-butyl-3-methylimidazolium tetrafluoroborate,AActJI,OC1OC[C@@H](O)[C@H](O)[C@H]1O,D-xylose,AADYJk,O,water
ALnno,308.15,0.1,0.5045,83,1049.2,Frouzesh and Rafiee (2021),Density,Liquid,AArYBF,CCCC[n+]1ccn(C)c1.F[B-](F)(F)F,1-butyl-3-methylimidazolium tetrafluoroborate,AActJI,OC1OC[C@@H](O)[C@H](O)[C@H]1O,D-xylose,AADYJk,O,water
ALnno,308.15,0.15,0,83,1051.2,Frouzesh and Rafiee (2021),Density,Liquid,AArYBF,CCCC[n+]1ccn(C)c1.F[B-](F)(F)F,1-butyl-3-methylimidazolium tetrafluoroborate,AActJI,OC1OC[C@@H](O)[C@H](O)[C@H]1O,D-xylose,AADYJk,O,water
ALnno,308.15,0.15,0.0475,83,1053.3,Frouzesh and Rafiee (2021),Density,Liquid,AArYBF,CCCC[n+]1ccn(C)c1.F[B-](F)(F)F,1-butyl-3-methylimidazolium tetrafluoroborate,AActJI,OC1OC[C@@H](O)[C@H](O)[C@H]1O,D-xylose,AADYJk,O,water
ALnno,308.15,0.15,0.1011,83,1055.5,Frouzesh and Rafiee (2021),Density,Liquid,AArYBF,CCCC[n+]1ccn(C)c1.F[B-](F)(F)F,1-butyl-3-methylimidazolium tetrafluoroborate,AActJI,OC1OC[C@@H](O)[C@H](O)[C@H]1O,D-xylose,AADYJk,O,water
ALnno,308.15,0.15,0.1537,83,1057.5,Frouzesh and Rafiee (2021),Density,Liquid,AArYBF,CCCC[n+]1ccn(C)c1.F[B-](F)(F)F,1-butyl-3-methylimidazolium tetrafluoroborate,AActJI,OC1OC[C@@H](O)[C@H](O)[C@H]1O,D-xylose,AADYJk,O,water
ALnno,308.15,0.15,0.2016,83,1059.2,Frouzesh and Rafiee (2021),Density,Liquid,AArYBF,CCCC[n+]1ccn(C)c1.F[B-](F)(F)F,1-butyl-3-methylimidazolium tetrafluoroborate,AActJI,OC1OC[C@@H](O)[C@H](O)[C@H]1O,D-xylose,AADYJk,O,water
ALnno,308.15,0.15,0.2505,83,1061,Frouzesh and Rafiee (2021),Density,Liquid,AArYBF,CCCC[n+]1ccn(C)c1.F[B-](F)(F)F,1-butyl-3-methylimidazolium tetrafluoroborate,AActJI,OC1OC[C@@H](O)[C@H](O)[C@H]1O,D-xylose,AADYJk,O,water
ALnno,308.15,0.15,0.3022,83,1062.8,Frouzesh and Rafiee (2021),Density,Liquid,AArYBF,CCCC[n+]1ccn(C)c1.F[B-](F)(F)F,1-butyl-3-methylimidazolium tetrafluoroborate,AActJI,OC1OC[C@@H](O)[C@H](O)[C@H]1O,D-xylose,AADYJk,O,water
ALnno,308.15,0.15,0.3508,83,1064.5,Frouzesh and Rafiee (2021),Density,Liquid,AArYBF,CCCC[n+]1ccn(C)c1.F[B-](F)(F)F,1-butyl-3-methylimidazolium tetrafluoroborate,AActJI,OC1OC[C@@H](O)[C@H](O)[C@H]1O,D-xylose,AADYJk,O,water
ALnno,308.15,0.15,0.4068,83,1066.4,Frouzesh and Rafiee (2021),Density,Liquid,AArYBF,CCCC[n+]1ccn(C)c1.F[B-](F)(F)F,1-butyl-3-methylimidazolium tetrafluoroborate,AActJI,OC1OC[C@@H](O)[C@H](O)[C@H]1O,D-xylose,AADYJk,O,water
ALnno,308.15,0.15,0.4523,83,1067.9,Frouzesh and Rafiee (2021),Density,Liquid,AArYBF,CCCC[n+]1ccn(C)c1.F[B-](F)(F)F,1-butyl-3-methylimidazolium tetrafluoroborate,AActJI,OC1OC[C@@H](O)[C@H](O)[C@H]1O,D-xylose,AADYJk,O,water
ALnno,308.15,0.15,0.5022,83,1069.6,Frouzesh and Rafiee (2021),Density,Liquid,AArYBF,CCCC[n+]1ccn(C)c1.F[B-](F)(F)F,1-butyl-3-methylimidazolium tetrafluoroborate,AActJI,OC1OC[C@@H](O)[C@H](O)[C@H]1O,D-xylose,AADYJk,O,water
ALnno,313.15,0.05,0,83,1010.5,Frouzesh and Rafiee (2021),Density,Liquid,AArYBF,CCCC[n+]1ccn(C)c1.F[B-](F)(F)F,1-butyl-3-methylimidazolium tetrafluoroborate,AActJI,OC1OC[C@@H](O)[C@H](O)[C@H]1O,D-xylose,AADYJk,O,water
ALnno,313.15,0.05,0.0501,83,1012.5,Frouzesh and Rafiee (2021),Density,Liquid,AArYBF,CCCC[n+]1ccn(C)c1.F[B-](F)(F)F,1-butyl-3-methylimidazolium tetrafluoroborate,AActJI,OC1OC[C@@H](O)[C@H](O)[C@H]1O,D-xylose,AADYJk,O,water
ALnno,313.15,0.05,0.1017,83,1014.4,Frouzesh and Rafiee (2021),Density,Liquid,AArYBF,CCCC[n+]1ccn(C)c1.F[B-](F)(F)F,1-butyl-3-methylimidazolium tetrafluoroborate,AActJI,OC1OC[C@@H](O)[C@H](O)[C@H]1O,D-xylose,AADYJk,O,water
ALnno,313.15,0.05,0.1514,83,1016.1,Frouzesh and Rafiee (2021),Density,Liquid,AArYBF,CCCC[n+]1ccn(C)c1.F[B-](F)(F)F,1-butyl-3-methylimidazolium tetrafluoroborate,AActJI,OC1OC[C@@H](O)[C@H](O)[C@H]1O,D-xylose,AADYJk,O,water
ALnno,313.15,0.05,0.2034,83,1017.9,Frouzesh and Rafiee (2021),Density,Liquid,AArYBF,CCCC[n+]1ccn(C)c1.F[B-](F)(F)F,1-butyl-3-methylimidazolium tetrafluoroborate,AActJI,OC1OC[C@@H](O)[C@H](O)[C@H]1O,D-xylose,AADYJk,O,water
ALnno,313.15,0.05,0.2512,83,1019.5,Frouzesh and Rafiee (2021),Density,Liquid,AArYBF,CCCC[n+]1ccn(C)c1.F[B-](F)(F)F,1-butyl-3-methylimidazolium tetrafluoroborate,AActJI,OC1OC[C@@H](O)[C@H](O)[C@H]1O,D-xylose,AADYJk,O,water
ALnno,313.15,0.05,0.3018,83,1021.1,Frouzesh and Rafiee (2021),Density,Liquid,AArYBF,CCCC[n+]1ccn(C)c1.F[B-](F)(F)F,1-butyl-3-methylimidazolium tetrafluoroborate,AActJI,OC1OC[C@@H](O)[C@H](O)[C@H]1O,D-xylose,AADYJk,O,water
ALnno,313.15,0.05,0.3512,83,1022.7,Frouzesh and Rafiee (2021),Density,Liquid,AArYBF,CCCC[n+]1ccn(C)c1.F[B-](F)(F)F,1-butyl-3-methylimidazolium tetrafluoroborate,AActJI,OC1OC[C@@H](O)[C@H](O)[C@H]1O,D-xylose,AADYJk,O,water
ALnno,313.15,0.05,0.4017,83,1024.3,Frouzesh and Rafiee (2021),Density,Liquid,AArYBF,CCCC[n+]1ccn(C)c1.F[B-](F)(F)F,1-butyl-3-methylimidazolium tetrafluoroborate,AActJI,OC1OC[C@@H](O)[C@H](O)[C@H]1O,D-xylose,AADYJk,O,water
ALnno,313.15,0.05,0.4513,83,1025.9,Frouzesh and Rafiee (2021),Density,Liquid,AArYBF,CCCC[n+]1ccn(C)c1.F[B-](F)(F)F,1-butyl-3-methylimidazolium tetrafluoroborate,AActJI,OC1OC[C@@H](O)[C@H](O)[C@H]1O,D-xylose,AADYJk,O,water
ALnno,313.15,0.05,0.5006,83,1027.4,Frouzesh and Rafiee (2021),Density,Liquid,AArYBF,CCCC[n+]1ccn(C)c1.F[B-](F)(F)F,1-butyl-3-methylimidazolium tetrafluoroborate,AActJI,OC1OC[C@@H](O)[C@H](O)[C@H]1O,D-xylose,AADYJk,O,water
ALnno,313.15,0.1,0,83,1029.7,Frouzesh and Rafiee (2021),Density,Liquid,AArYBF,CCCC[n+]1ccn(C)c1.F[B-](F)(F)F,1-butyl-3-methylimidazolium tetrafluoroborate,AActJI,OC1OC[C@@H](O)[C@H](O)[C@H]1O,D-xylose,AADYJk,O,water
ALnno,313.15,0.1,0.0495,83,1031.6,Frouzesh and Rafiee (2021),Density,Liquid,AArYBF,CCCC[n+]1ccn(C)c1.F[B-](F)(F)F,1-butyl-3-methylimidazolium tetrafluoroborate,AActJI,OC1OC[C@@H](O)[C@H](O)[C@H]1O,D-xylose,AADYJk,O,water
ALnno,313.15,0.1,0.1045,83,1033.6,Frouzesh and Rafiee (2021),Density,Liquid,AArYBF,CCCC[n+]1ccn(C)c1.F[B-](F)(F)F,1-butyl-3-methylimidazolium tetrafluoroborate,AActJI,OC1OC[C@@H](O)[C@H](O)[C@H]1O,D-xylose,AADYJk,O,water
ALnno,313.15,0.1,0.15,83,1035.2,Frouzesh and Rafiee (2021),Density,Liquid,AArYBF,CCCC[n+]1ccn(C)c1.F[B-](F)(F)F,1-butyl-3-methylimidazolium tetrafluoroborate,AActJI,OC1OC[C@@H](O)[C@H](O)[C@H]1O,D-xylose,AADYJk,O,water
ALnno,313.15,0.1,0.205,83,1037.1,Frouzesh and Rafiee (2021),Density,Liquid,AArYBF,CCCC[n+]1ccn(C)c1.F[B-](F)(F)F,1-butyl-3-methylimidazolium tetrafluoroborate,AActJI,OC1OC[C@@H](O)[C@H](O)[C@H]1O,D-xylose,AADYJk,O,water
ALnno,313.15,0.1,0.2569,83,1038.8,Frouzesh and Rafiee (2021),Density,Liquid,AArYBF,CCCC[n+]1ccn(C)c1.F[B-](F)(F)F,1-butyl-3-methylimidazolium tetrafluoroborate,AActJI,OC1OC[C@@H](O)[C@H](O)[C@H]1O,D-xylose,AADYJk,O,water
ALnno,313.15,0.1,0.3045,83,1040.4,Frouzesh and Rafiee (2021),Density,Liquid,AArYBF,CCCC[n+]1ccn(C)c1.F[B-](F)(F)F,1-butyl-3-methylimidazolium tetrafluoroborate,AActJI,OC1OC[C@@H](O)[C@H](O)[C@H]1O,D-xylose,AADYJk,O,water
ALnno,313.15,0.1,0.3561,83,1042.1,Frouzesh and Rafiee (2021),Density,Liquid,AArYBF,CCCC[n+]1ccn(C)c1.F[B-](F)(F)F,1-butyl-3-methylimidazolium tetrafluoroborate,AActJI,OC1OC[C@@H](O)[C@H](O)[C@H]1O,D-xylose,AADYJk,O,water
ALnno,313.15,0.1,0.4053,83,1043.7,Frouzesh and Rafiee (2021),Density,Liquid,AArYBF,CCCC[n+]1ccn(C)c1.F[B-](F)(F)F,1-butyl-3-methylimidazolium tetrafluoroborate,AActJI,OC1OC[C@@H](O)[C@H](O)[C@H]1O,D-xylose,AADYJk,O,water
ALnno,313.15,0.1,0.455,83,1045.2,Frouzesh and Rafiee (2021),Density,Liquid,AArYBF,CCCC[n+]1ccn(C)c1.F[B-](F)(F)F,1-butyl-3-methylimidazolium tetrafluoroborate,AActJI,OC1OC[C@@H](O)[C@H](O)[C@H]1O,D-xylose,AADYJk,O,water
ALnno,313.15,0.1,0.5045,83,1046.8,Frouzesh and Rafiee (2021),Density,Liquid,AArYBF,CCCC[n+]1ccn(C)c1.F[B-](F)(F)F,1-butyl-3-methylimidazolium tetrafluoroborate,AActJI,OC1OC[C@@H](O)[C@H](O)[C@H]1O,D-xylose,AADYJk,O,water
ALnno,313.15,0.15,0,83,1049.1,Frouzesh and Rafiee (2021),Density,Liquid,AArYBF,CCCC[n+]1ccn(C)c1.F[B-](F)(F)F,1-butyl-3-methylimidazolium tetrafluoroborate,AActJI,OC1OC[C@@H](O)[C@H](O)[C@H]1O,D-xylose,AADYJk,O,water
ALnno,313.15,0.15,0.0475,83,1051.2,Frouzesh and Rafiee (2021),Density,Liquid,AArYBF,CCCC[n+]1ccn(C)c1.F[B-](F)(F)F,1-butyl-3-methylimidazolium tetrafluoroborate,AActJI,OC1OC[C@@H](O)[C@H](O)[C@H]1O,D-xylose,AADYJk,O,water
ALnno,313.15,0.15,0.1011,83,1053.3,Frouzesh and Rafiee (2021),Density,Liquid,AArYBF,CCCC[n+]1ccn(C)c1.F[B-](F)(F)F,1-butyl-3-methylimidazolium tetrafluoroborate,AActJI,OC1OC[C@@H](O)[C@H](O)[C@H]1O,D-xylose,AADYJk,O,water
ALnno,313.15,0.15,0.1537,83,1055.2,Frouzesh and Rafiee (2021),Density,Liquid,AArYBF,CCCC[n+]1ccn(C)c1.F[B-](F)(F)F,1-butyl-3-methylimidazolium tetrafluoroborate,AActJI,OC1OC[C@@H](O)[C@H](O)[C@H]1O,D-xylose,AADYJk,O,water
ALnno,313.15,0.15,0.2016,83,1057,Frouzesh and Rafiee (2021),Density,Liquid,AArYBF,CCCC[n+]1ccn(C)c1.F[B-](F)(F)F,1-butyl-3-methylimidazolium tetrafluoroborate,AActJI,OC1OC[C@@H](O)[C@H](O)[C@H]1O,D-xylose,AADYJk,O,water
ALnno,313.15,0.15,0.2505,83,1058.7,Frouzesh and Rafiee (2021),Density,Liquid,AArYBF,CCCC[n+]1ccn(C)c1.F[B-](F)(F)F,1-butyl-3-methylimidazolium tetrafluoroborate,AActJI,OC1OC[C@@H](O)[C@H](O)[C@H]1O,D-xylose,AADYJk,O,water
ALnno,313.15,0.15,0.3022,83,1060.5,Frouzesh and Rafiee (2021),Density,Liquid,AArYBF,CCCC[n+]1ccn(C)c1.F[B-](F)(F)F,1-butyl-3-methylimidazolium tetrafluoroborate,AActJI,OC1OC[C@@H](O)[C@H](O)[C@H]1O,D-xylose,AADYJk,O,water
ALnno,313.15,0.15,0.3508,83,1062.1,Frouzesh and Rafiee (2021),Density,Liquid,AArYBF,CCCC[n+]1ccn(C)c1.F[B-](F)(F)F,1-butyl-3-methylimidazolium tetrafluoroborate,AActJI,OC1OC[C@@H](O)[C@H](O)[C@H]1O,D-xylose,AADYJk,O,water
ALnno,313.15,0.15,0.4068,83,1064,Frouzesh and Rafiee (2021),Density,Liquid,AArYBF,CCCC[n+]1ccn(C)c1.F[B-](F)(F)F,1-butyl-3-methylimidazolium tetrafluoroborate,AActJI,OC1OC[C@@H](O)[C@H](O)[C@H]1O,D-xylose,AADYJk,O,water
ALnno,313.15,0.15,0.4523,83,1065.5,Frouzesh and Rafiee (2021),Density,Liquid,AArYBF,CCCC[n+]1ccn(C)c1.F[B-](F)(F)F,1-butyl-3-methylimidazolium tetrafluoroborate,AActJI,OC1OC[C@@H](O)[C@H](O)[C@H]1O,D-xylose,AADYJk,O,water
ALnno,313.15,0.15,0.5022,83,1067.1,Frouzesh and Rafiee (2021),Density,Liquid,AArYBF,CCCC[n+]1ccn(C)c1.F[B-](F)(F)F,1-butyl-3-methylimidazolium tetrafluoroborate,AActJI,OC1OC[C@@H](O)[C@H](O)[C@H]1O,D-xylose,AADYJk,O,water
