Repository: kamranayazheydarov/ILTHERMO-data

# ILThermo Data Processing

This project processes JSON files containing density data and merges them into CSV files. It also updates the CSV files with metadata and SMILES strings for compounds.

## main_functions.py

This script contains the main functions for processing the density data.

## File Descriptions

### #file:compounds.csv

This file contains compound information with the following headers:
- `id` (integer): The unique identifier for each compound.
- `smiles` (string): The SMILES string representation of the compound.

File: density_csv_data/density_setid_AMIwO.csv
setid,Mole fraction of methyltriphenylphosphonium bromide,"Temperature, K","Pressure, kPa","Specific density, kg/m<SUP>3</SUP>",reference,propertiy,phases,compound id 1,smile 1,compound name 1,compound id 2,smile 2,compound name 2,compound id 3,smile 3,compound name 3
AMIwO,0.16,303.15,101,1216,Shahbaz et al. (2012),Density,Liquid,AALwIY,OCCO,"1,2-ethanediol",ABQkxU,C[P+](c1ccccc1)(c1ccccc1)c1ccccc1.[Br-],methyltriphenylphosphonium bromide,,,
AMIwO,0.16,313.15,101,1209,Shahbaz et al. (2012),Density,Liquid,AALwIY,OCCO,"1,2-ethanediol",ABQkxU,C[P+](c1ccccc1)(c1ccccc1)c1ccccc1.[Br-],methyltriphenylphosphonium bromide,,,
AMIwO,0.16,323.15,101,1202,Shahbaz et al. (2012),Density,Liquid,AALwIY,OCCO,"1,2-ethanediol",ABQkxU,C[P+](c1ccccc1)(c1ccccc1)c1ccccc1.[Br-],methyltriphenylphosphonium bromide,,,
AMIwO,0.16,333.15,101,1195,Shahbaz et al. (2012),Density,Liquid,AALwIY,OCCO,"1,2-ethanediol",ABQkxU,C[P+](c1ccccc1)(c1ccccc1)c1ccccc1.[Br-],methyltriphenylphosphonium bromide,,,
AMIwO,0.16,343.15,101,1187,Shahbaz et al. (2012),Density,Liquid,AALwIY,OCCO,"1,2-ethanediol",ABQkxU,C[P+](c1ccccc1)(c1ccccc1)c1ccccc1.[Br-],methyltriphenylphosphonium bromide,,,
AMIwO,0.16,353.15,101,1179,Shahbaz et al. (2012),Density,Liquid,AALwIY,OCCO,"1,2-ethanediol",ABQkxU,C[P+](c1ccccc1)(c1ccccc1)c1ccccc1.[Br-],methyltriphenylphosphonium bromide,,,
AMIwO,0.16,363.15,101,1172,Shahbaz et al. (2012),Density,Liquid,AALwIY,OCCO,"1,2-ethanediol",ABQkxU,C[P+](c1ccccc1)(c1ccccc1)c1ccccc1.[Br-],methyltriphenylphosphonium bromide,,,
AMIwO,0.2,303.15,101,1229,Shahbaz et al. (2012),Density,Liquid,AALwIY,OCCO,"1,2-ethanediol",ABQkxU,C[P+](c1ccccc1)(c1ccccc1)c1ccccc1.[Br-],methyltriphenylphosphonium bromide,,,
AMIwO,0.2,313.15,101,1222,Shahbaz et al. (2012),Density,Liquid,AALwIY,OCCO,"1,2-ethanediol",ABQkxU,C[P+](c1ccccc1)(c1ccccc1)c1ccccc1.[Br-],methyltriphenylphosphonium bromide,,,
AMIwO,0.2,323.15,101,1215,Shahbaz et al. (2012),Density,Liquid,AALwIY,OCCO,"1,2-ethanediol",ABQkxU,C[P+](c1ccccc1)(c1ccccc1)c1ccccc1.[Br-],methyltriphenylphosphonium bromide,,,
AMIwO,0.2,333.15,101,1208,Shahbaz et al. (2012),Density,Liquid,AALwIY,OCCO,"1,2-ethanediol",ABQkxU,C[P+](c1ccccc1)(c1ccccc1)c1ccccc1.[Br-],methyltriphenylphosphonium bromide,,,
AMIwO,0.2,343.15,101,1201,Shahbaz et al. (2012),Density,Liquid,AALwIY,OCCO,"1,2-ethanediol",ABQkxU,C[P+](c1ccccc1)(c1ccccc1)c1ccccc1.[Br-],methyltriphenylphosphonium bromide,,,
AMIwO,0.2,353.15,101,1194,Shahbaz et al. (2012),Density,Liquid,AALwIY,OCCO,"1,2-ethanediol",ABQkxU,C[P+](c1ccccc1)(c1ccccc1)c1ccccc1.[Br-],methyltriphenylphosphonium bromide,,,
AMIwO,0.2,363.15,101,1186,Shahbaz et al. (2012),Density,Liquid,AALwIY,OCCO,"1,2-ethanediol",ABQkxU,C[P+](c1ccccc1)(c1ccccc1)c1ccccc1.[Br-],methyltriphenylphosphonium bromide,,,
AMIwO,0.25,303.15,101,1242,Shahbaz et al. (2012),Density,Liquid,AALwIY,OCCO,"1,2-ethanediol",ABQkxU,C[P+](c1ccccc1)(c1ccccc1)c1ccccc1.[Br-],methyltriphenylphosphonium bromide,,,
AMIwO,0.25,313.15,101,1240,Shahbaz et al. (2012),Density,Liquid,AALwIY,OCCO,"1,2-ethanediol",ABQkxU,C[P+](c1ccccc1)(c1ccccc1)c1ccccc1.[Br-],methyltriphenylphosphonium bromide,,,
AMIwO,0.25,323.15,101,1232,Shahbaz et al. (2012),Density,Liquid,AALwIY,OCCO,"1,2-ethanediol",ABQkxU,C[P+](c1ccccc1)(c1ccccc1)c1ccccc1.[Br-],methyltriphenylphosphonium bromide,,,
AMIwO,0.25,333.15,101,1226,Shahbaz et al. (2012),Density,Liquid,AALwIY,OCCO,"1,2-ethanediol",ABQkxU,C[P+](c1ccccc1)(c1ccccc1)c1ccccc1.[Br-],methyltriphenylphosphonium bromide,,,
AMIwO,0.25,343.15,101,1219,Shahbaz et al. (2012),Density,Liquid,AALwIY,OCCO,"1,2-ethanediol",ABQkxU,C[P+](c1ccccc1)(c1ccccc1)c1ccccc1.[Br-],methyltriphenylphosphonium bromide,,,
AMIwO,0.25,353.15,101,1212,Shahbaz et al. (2012),Density,Liquid,AALwIY,OCCO,"1,2-ethanediol",ABQkxU,C[P+](c1ccccc1)(c1ccccc1)c1ccccc1.[Br-],methyltriphenylphosphonium bromide,,,
AMIwO,0.25,363.15,101,1204,Shahbaz et al. (2012),Density,Liquid,AALwIY,OCCO,"1,2-ethanediol",ABQkxU,C[P+](c1ccccc1)(c1ccccc1)c1ccccc1.[Br-],methyltriphenylphosphonium bromide,,,

File: density_csv_data/density_setid_AMRbs.csv
setid,"MolaLity of 2,2'-[cyclohexane-1,2-diylbis(nitrilomethylylidene)]diphenol, mol/kg","Solvent: MolaLity of 1-pentyl-3-methylimidazolium bromide, mol/kg","Pressure, kPa","Temperature, K","Specific density, kg/m<SUP>3</SUP>",reference,propertiy,phases,compound id 1,smile 1,compound name 1,compound id 2,smile 2,compound name 2,compound id 3,smile 3,compound name 3
AMRbs,0,0,85.9,298.15,944,Elhami-Kalvanagh et al. (2013),Density,Liquid,AAOCWD,CN(C)C=O,dimethylformamide,ABKAVr,Oc1ccccc1C=NC1CCCCC1N=Cc1ccccc1O,"2,2'-[cyclohexane-1,2-diylbis(nitrilomethylylidene)]diphenol",AAsrIo,CCCCC[n+]1ccn(C)c1.[Br-],1-pentyl-3-methylimidazolium bromide
AMRbs,0,0.0233,85.9,298.15,946.7,Elhami-Kalvanagh et al. (2013),Density,Liquid,AAOCWD,CN(C)C=O,dimethylformamide,ABKAVr,Oc1ccccc1C=NC1CCCCC1N=Cc1ccccc1O,"2,2'-[cyclohexane-1,2-diylbis(nitrilomethylylidene)]diphenol",AAsrIo,CCCCC[n+]1ccn(C)c1.[Br-],1-pentyl-3-methylimidazolium bromide
AMRbs,0,0.1309,85.9,298.15,955.7,Elhami-Kalvanagh et al. (2013),Density,Liquid,AAOCWD,CN(C)C=O,dimethylformamide,ABKAVr,Oc1ccccc1C=NC1CCCCC1N=Cc1ccccc1O,"2,2'-[cyclohexane-1,2-diylbis(nitrilomethylylidene)]diphenol",AAsrIo,CCCCC[n+]1ccn(C)c1.[Br-],1-pentyl-3-methylimidazolium bromide
AMRbs,0,0.3224,85.9,298.15,970.9,Elhami-Kalvanagh et al. (2013),Density,Liquid,AAOCWD,CN(C)C=O,dimethylformamide,ABKAVr,Oc1ccccc1C=NC1CCCCC1N=Cc1ccccc1O,"2,2'-[cyclohexane-1,2-diylbis(nitrilomethylylidene)]diphenol",AAsrIo,CCCCC[n+]1ccn(C)c1.[Br-],1-pentyl-3-methylimidazolium bromide
AMRbs,0.0286,0.3224,85.9,298.15,972.2,Elhami-Kalvanagh et al. (2013),Density,Liquid,AAOCWD,CN(C)C=O,dimethylformamide,ABKAVr,Oc1ccccc1C=NC1CCCCC1N=Cc1ccccc1O,"2,2'-[cyclohexane-1,2-diylbis(nitrilomethylylidene)]diphenol",AAsrIo,CCCCC[n+]1ccn(C)c1.[Br-],1-pentyl-3-methylimidazolium bromide
AMRbs,0.0293,0.0233,85.9,298.15,948.1,Elhami-Kalvanagh et al. (2013),Density,Liquid,AAOCWD,CN(C)C=O,dimethylformamide,ABKAVr,Oc1ccccc1C=NC1CCCCC1N=Cc1ccccc1O,"2,2'-[cyclohexane-1,2-diylbis(nitrilomethylylidene)]diphenol",AAsrIo,CCCCC[n+]1ccn(C)c1.[Br-],1-pentyl-3-methylimidazolium bromide
AMRbs,0.0293,0.1309,85.9,298.15,957.2,Elhami-Kalvanagh et al. (2013),Density,Liquid,AAOCWD,CN(C)C=O,dimethylformamide,ABKAVr,Oc1ccccc1C=NC1CCCCC1N=Cc1ccccc1O,"2,2'-[cyclohexane-1,2-diylbis(nitrilomethylylidene)]diphenol",AAsrIo,CCCCC[n+]1ccn(C)c1.[Br-],1-pentyl-3-methylimidazolium bromide
AMRbs,0.0304,0,85.9,298.15,945.6,Elhami-Kalvanagh et al. (2013),Density,Liquid,AAOCWD,CN(C)C=O,dimethylformamide,ABKAVr,Oc1ccccc1C=NC1CCCCC1N=Cc1ccccc1O,"2,2'-[cyclohexane-1,2-diylbis(nitrilomethylylidene)]diphenol",AAsrIo,CCCCC[n+]1ccn(C)c1.[Br-],1-pentyl-3-methylimidazolium bromide
AMRbs,0.0451,0,85.9,298.15,946.3,Elhami-Kalvanagh et al. (2013),Density,Liquid,AAOCWD,CN(C)C=O,dimethylformamide,ABKAVr,Oc1ccccc1C=NC1CCCCC1N=Cc1ccccc1O,"2,2'-[cyclohexane-1,2-diylbis(nitrilomethylylidene)]diphenol",AAsrIo,CCCCC[n+]1ccn(C)c1.[Br-],1-pentyl-3-methylimidazolium bromide
AMRbs,0.0479,0.3224,85.9,298.15,973.1,Elhami-Kalvanagh et al. (2013),Density,Liquid,AAOCWD,CN(C)C=O,dimethylformamide,ABKAVr,Oc1ccccc1C=NC1CCCCC1N=Cc1ccccc1O,"2,2'-[cyclohexane-1,2-diylbis(nitrilomethylylidene)]diphenol",AAsrIo,CCCCC[n+]1ccn(C)c1.[Br-],1-pentyl-3-methylimidazolium bromide
AMRbs,0.0488,0.1309,85.9,298.15,958.1,Elhami-Kalvanagh et al. (2013),Density,Liquid,AAOCWD,CN(C)C=O,dimethylformamide,ABKAVr,Oc1ccccc1C=NC1CCCCC1N=Cc1ccccc1O,"2,2'-[cyclohexane-1,2-diylbis(nitrilomethylylidene)]diphenol",AAsrIo,CCCCC[n+]1ccn(C)c1.[Br-],1-pentyl-3-methylimidazolium bromide
AMRbs,0.0496,0.0233,85.9,298.15,949.1,Elhami-Kalvanagh et al. (2013),Density,Liquid,AAOCWD,CN(C)C=O,dimethylformamide,ABKAVr,Oc1ccccc1C=NC1CCCCC1N=Cc1ccccc1O,"2,2'-[cyclohexane-1,2-diylbis(nitrilomethylylidene)]diphenol",AAsrIo,CCCCC[n+]1ccn(C)c1.[Br-],1-pentyl-3-methylimidazolium bromide
AMRbs,0.0677,0.3224,85.9,298.15,974,Elhami-Kalvanagh et al. (2013),Density,Liquid,AAOCWD,CN(C)C=O,dimethylformamide,ABKAVr,Oc1ccccc1C=NC1CCCCC1N=Cc1ccccc1O,"2,2'-[cyclohexane-1,2-diylbis(nitrilomethylylidene)]diphenol",AAsrIo,CCCCC[n+]1ccn(C)c1.[Br-],1-pentyl-3-methylimidazolium bromide
AMRbs,0.0689,0.1309,85.9,298.15,959.1,Elhami-Kalvanagh et al. (2013),Density,Liquid,AAOCWD,CN(C)C=O,dimethylformamide,ABKAVr,Oc1ccccc1C=NC1CCCCC1N=Cc1ccccc1O,"2,2'-[cyclohexane-1,2-diylbis(nitrilomethylylidene)]diphenol",AAsrIo,CCCCC[n+]1ccn(C)c1.[Br-],1-pentyl-3-methylimidazolium bromide
AMRbs,0.069,0,85.9,298.15,947.5,Elhami-Kalvanagh et al. (2013),Density,Liquid,AAOCWD,CN(C)C=O,dimethylformamide,ABKAVr,Oc1ccccc1C=NC1CCCCC1N=Cc1ccccc1O,"2,2'-[cyclohexane-1,2-diylbis(nitrilomethylylidene)]diphenol",AAsrIo,CCCCC[n+]1ccn(C)c1.[Br-],1-pentyl-3-methylimidazolium bromide
AMRbs,0.071,0.0233,85.9,298.15,950.2,Elhami-Kalvanagh et al. (2013),Density,Liquid,AAOCWD,CN(C)C=O,dimethylformamide,ABKAVr,Oc1ccccc1C=NC1CCCCC1N=Cc1ccccc1O,"2,2'-[cyclohexane-1,2-diylbis(nitrilomethylylidene)]diphenol",AAsrIo,CCCCC[n+]1ccn(C)c1.[Br-],1-pentyl-3-methylimidazolium bromide
AMRbs,0.0868,0.3224,85.9,298.15,974.8,Elhami-Kalvanagh et al. (2013),Density,Liquid,AAOCWD,CN(C)C=O,dimethylformamide,ABKAVr,Oc1ccccc1C=NC1CCCCC1N=Cc1ccccc1O,"2,2'-[cyclohexane-1,2-diylbis(nitrilomethylylidene)]diphenol",AAsrIo,CCCCC[n+]1ccn(C)c1.[Br-],1-pentyl-3-methylimidazolium bromide
AMRbs,0.0872,0.1309,85.9,298.15,959.9,Elhami-Kalvanagh et al. (2013),Density,Liquid,AAOCWD,CN(C)C=O,dimethylformamide,ABKAVr,Oc1ccccc1C=NC1CCCCC1N=Cc1ccccc1O,"2,2'-[cyclohexane-1,2-diylbis(nitrilomethylylidene)]diphenol",AAsrIo,CCCCC[n+]1ccn(C)c1.[Br-],1-pentyl-3-methylimidazolium bromide
AMRbs,0.0916,0,85.9,298.15,948.6,Elhami-Kalvanagh et al. (2013),Density,Liquid,AAOCWD,CN(C)C=O,dimethylformamide,ABKAVr,Oc1ccccc1C=NC1CCCCC1N=Cc1ccccc1O,"2,2'-[cyclohexane-1,2-diylbis(nitrilomethylylidene)]diphenol",AAsrIo,CCCCC[n+]1ccn(C)c1.[Br-],1-pentyl-3-methylimidazolium bromide
AMRbs,0.0986,0.0233,85.9,298.15,951.6,Elhami-Kalvanagh et al. (2013),Density,Liquid,AAOCWD,CN(C)C=O,dimethylformamide,ABKAVr,Oc1ccccc1C=NC1CCCCC1N=Cc1ccccc1O,"2,2'-[cyclohexane-1,2-diylbis(nitrilomethylylidene)]diphenol",AAsrIo,CCCCC[n+]1ccn(C)c1.[Br-],1-pentyl-3-methylimidazolium bromide
AMRbs,0.1067,0.1309,85.9,298.15,960.9,Elhami-Kalvanagh et al. (2013),Density,Liquid,AAOCWD,CN(C)C=O,dimethylformamide,ABKAVr,Oc1ccccc1C=NC1CCCCC1N=Cc1ccccc1O,"2,2'-[cyclohexane-1,2-diylbis(nitrilomethylylidene)]diphenol",AAsrIo,CCCCC[n+]1ccn(C)c1.[Br-],1-pentyl-3-methylimidazolium bromide
AMRbs,0.1092,0.3224,85.9,298.15,975.8,Elhami-Kalvanagh et al. (2013),Density,Liquid,AAOCWD,CN(C)C=O,dimethylformamide,ABKAVr,Oc1ccccc1C=NC1CCCCC1N=Cc1ccccc1O,"2,2'-[cyclohexane-1,2-diylbis(nitrilomethylylidene)]diphenol",AAsrIo,CCCCC[n+]1ccn(C)c1.[Br-],1-pentyl-3-methylimidazolium bromide
AMRbs,0.1242,0.3224,85.9,298.15,976.5,Elhami-Kalvanagh et al. (2013),Density,Liquid,AAOCWD,CN(C)C=O,dimethylformamide,ABKAVr,Oc1ccccc1C=NC1CCCCC1N=Cc1ccccc1O,"2,2'-[cyclohexane-1,2-diylbis(nitrilomethylylidene)]diphenol",AAsrIo,CCCCC[n+]1ccn(C)c1.[Br-],1-pentyl-3-methylimidazolium bromide
AMRbs,0.1268,0.1309,85.9,298.15,961.8,Elhami-Kalvanagh et al. (2013),Density,Liquid,AAOCWD,CN(C)C=O,dimethylformamide,ABKAVr,Oc1ccccc1C=NC1CCCCC1N=Cc1ccccc1O,"2,2'-[cyclohexane-1,2-diylbis(nitrilomethylylidene)]diphenol",AAsrIo,CCCCC[n+]1ccn(C)c1.[Br-],1-pentyl-3-methylimidazolium bromide
AMRbs,0.1294,0,85.9,298.15,950.5,Elhami-Kalvanagh et al. (2013),Density,Liquid,AAOCWD,CN(C)C=O,dimethylformamide,ABKAVr,Oc1ccccc1C=NC1CCCCC1N=Cc1ccccc1O,"2,2'-[cyclohexane-1,2-diylbis(nitrilomethylylidene)]diphenol",AAsrIo,CCCCC[n+]1ccn(C)c1.[Br-],1-pentyl-3-methylimidazolium bromide
AMRbs,0.13,0.0233,85.9,298.15,953.1,Elhami-Kalvanagh et al. (2013),Density,Liquid,AAOCWD,CN(C)C=O,dimethylformamide,ABKAVr,Oc1ccccc1C=NC1CCCCC1N=Cc1ccccc1O,"2,2'-[cyclohexane-1,2-diylbis(nitrilomethylylidene)]diphenol",AAsrIo,CCCCC[n+]1ccn(C)c1.[Br-],1-pentyl-3-methylimidazolium bromide
AMRbs,0.1452,0.0233,85.9,298.15,953.9,Elhami-Kalvanagh et al. (2013),Density,Liquid,AAOCWD,CN(C)C=O,dimethylformamide,ABKAVr,Oc1ccccc1C=NC1CCCCC1N=Cc1ccccc1O,"2,2'-[cyclohexane-1,2-diylbis(nitrilomethylylidene)]diphenol",AAsrIo,CCCCC[n+]1ccn(C)c1.[Br-],1-pentyl-3-methylimidazolium bromide
AMRbs,0.1456,0.3224,85.9,298.15,977.4,Elhami-Kalvanagh et al. (2013),Density,Liquid,AAOCWD,CN(C)C=O,dimethylformamide,ABKAVr,Oc1ccccc1C=NC1CCCCC1N=Cc1ccccc1O,"2,2'-[cyclohexane-1,2-diylbis(nitrilomethylylidene)]diphenol",AAsrIo,CCCCC[n+]1ccn(C)c1.[Br-],1-pentyl-3-methylimidazolium bromide
AMRbs,0.1459,0.1309,85.9,298.15,962.7,Elhami-Kalvanagh et al. (2013),Density,Liquid,AAOCWD,CN(C)C=O,dimethylformamide,ABKAVr,Oc1ccccc1C=NC1CCCCC1N=Cc1ccccc1O,"2,2'-[cyclohexane-1,2-diylbis(nitrilomethylylidene)]diphenol",AAsrIo,CCCCC[n+]1ccn(C)c1.[Br-],1-pentyl-3-methylimidazolium bromide
AMRbs,0.1492,0,85.9,298.15,951.5,Elhami-Kalvanagh et al. (2013),Density,Liquid,AAOCWD,CN(C)C=O,dimethylformamide,ABKAVr,Oc1ccccc1C=NC1CCCCC1N=Cc1ccccc1O,"2,2'-[cyclohexane-1,2-diylbis(nitrilomethylylidene)]diphenol",AAsrIo,CCCCC[n+]1ccn(C)c1.[Br-],1-pentyl-3-methylimidazolium bromide
AMRbs,0.1639,0.3224,85.9,298.15,978.2,Elhami-Kalvanagh et al. (2013),Density,Liquid,AAOCWD,CN(C)C=O,dimethylformamide,ABKAVr,Oc1ccccc1C=NC1CCCCC1N=Cc1ccccc1O,"2,2'-[cyclohexane-1,2-diylbis(nitrilomethylylidene)]diphenol",AAsrIo,CCCCC[n+]1ccn(C)c1.[Br-],1-pentyl-3-methylimidazolium bromide
AMRbs,0.1648,0.1309,85.9,298.15,963.6,Elhami-Kalvanagh et al. (2013),Density,Liquid,AAOCWD,CN(C)C=O,dimethylformamide,ABKAVr,Oc1ccccc1C=NC1CCCCC1N=Cc1ccccc1O,"2,2'-[cyclohexane-1,2-diylbis(nitrilomethylylidene)]diphenol",AAsrIo,CCCCC[n+]1ccn(C)c1.[Br-],1-pentyl-3-methylimidazolium bromide
AMRbs,0.169,0,85.9,298.15,952.5,Elhami-Kalvanagh et al. (2013),Density,Liquid,AAOCWD,CN(C)C=O,dimethylformamide,ABKAVr,Oc1ccccc1C=NC1CCCCC1N=Cc1ccccc1O,"2,2'-[cyclohexane-1,2-diylbis(nitrilomethylylidene)]diphenol",AAsrIo,CCCCC[n+]1ccn(C)c1.[Br-],1-pentyl-3-methylimidazolium bromide
AMRbs,0.1715,0.0233,85.9,298.15,955.2,Elhami-Kalvanagh et al. (2013),Density,Liquid,AAOCWD,CN(C)C=O,dimethylformamide,ABKAVr,Oc1ccccc1C=NC1CCCCC1N=Cc1ccccc1O,"2,2'-[cyclohexane-1,2-diylbis(nitrilomethylylidene)]diphenol",AAsrIo,CCCCC[n+]1ccn(C)c1.[Br-],1-pentyl-3-methylimidazolium bromide
AMRbs,0.1802,0.3224,85.9,298.15,978.9,Elhami-Kalvanagh et al. (2013),Density,Liquid,AAOCWD,CN(C)C=O,dimethylformamide,ABKAVr,Oc1ccccc1C=NC1CCCCC1N=Cc1ccccc1O,"2,2'-[cyclohexane-1,2-diylbis(nitrilomethylylidene)]diphenol",AAsrIo,CCCCC[n+]1ccn(C)c1.[Br-],1-pentyl-3-methylimidazolium bromide
AMRbs,0.1847,0.0233,85.9,298.15,955.9,Elhami-Kalvanagh et al. (2013),Density,Liquid,AAOCWD,CN(C)C=O,dimethylformamide,ABKAVr,Oc1ccccc1C=NC1CCCCC1N=Cc1ccccc1O,"2,2'-[cyclohexane-1,2-diylbis(nitrilomethylylidene)]diphenol",AAsrIo,CCCCC[n+]1ccn(C)c1.[Br-],1-pentyl-3-methylimidazolium bromide
AMRbs,0.1885,0.1309,85.9,298.15,964.7,Elhami-Kalvanagh et al. (2013),Density,Liquid,AAOCWD,CN(C)C=O,dimethylformamide,ABKAVr,Oc1ccccc1C=NC1CCCCC1N=Cc1ccccc1O,"2,2'-[cyclohexane-1,2-diylbis(nitrilomethylylidene)]diphenol",AAsrIo,CCCCC[n+]1ccn(C)c1.[Br-],1-pentyl-3-methylimidazolium bromide
AMRbs,0.1889,0,85.9,298.15,953.5,Elhami-Kalvanagh et al. (2013),Density,Liquid,AAOCWD,CN(C)C=O,dimethylformamide,ABKAVr,Oc1ccccc1C=NC1CCCCC1N=Cc1ccccc1O,"2,2'-[cyclohexane-1,2-diylbis(nitrilomethylylidene)]diphenol",AAsrIo,CCCCC[n+]1ccn(C)c1.[Br-],1-pentyl-3-methylimidazolium bromide
AMRbs,0.2087,0,85.9,298.15,954.4,Elhami-Kalvanagh et al. (2013),Density,Liquid,AAOCWD,CN(C)C=O,dimethylformamide,ABKAVr,Oc1ccccc1C=NC1CCCCC1N=Cc1ccccc1O,"2,2'-[cyclohexane-1,2-diylbis(nitrilomethylylidene)]diphenol",AAsrIo,CCCCC[n+]1ccn(C)c1.[Br-],1-pentyl-3-methylimidazolium bromide
AMRbs,0.2136,0.0233,85.9,298.15,957.3,Elhami-Kalvanagh et al. (2013),Density,Liquid,AAOCWD,CN(C)C=O,dimethylformamide,ABKAVr,Oc1ccccc1C=NC1CCCCC1N=Cc1ccccc1O,"2,2'-[cyclohexane-1,2-diylbis(nitrilomethylylidene)]diphenol",AAsrIo,CCCCC[n+]1ccn(C)c1.[Br-],1-pentyl-3-methylimidazolium bromide

File: density_csv_data/density_setid_AMwVf.csv
setid,"Temperature, K","Solvent: MolaLity of 1-butyl-3-methylimidazolium bromide, mol/kg","MolaLity of L-serine, mol/kg","Pressure, kPa","Specific density, kg/m<SUP>3</SUP>",reference,propertiy,phases,compound id 1,smile 1,compound name 1,compound id 2,smile 2,compound name 2,compound id 3,smile 3,compound name 3
AMwVf,288.15,0,0,101.3,999.1,Patyar et al. (2018),Density,Liquid,AAUKxI,N[C@@H](CO)C(=O)O,L-serine,AADYJk,O,water,AAqHiH,CCCC[n+]1ccn(C)c1.[Br-],1-butyl-3-methylimidazolium bromide
AMwVf,288.15,0,0.0489,101.3,1001.3,Patyar et al. (2018),Density,Liquid,AAUKxI,N[C@@H](CO)C(=O)O,L-serine,AADYJk,O,water,AAqHiH,CCCC[n+]1ccn(C)c1.[Br-],1-butyl-3-methylimidazolium bromide
AMwVf,288.15,0,0.104,101.3,1003.8,Patyar et al. (2018),Density,Liquid,AAUKxI,N[C@@H](CO)C(=O)O,L-serine,AADYJk,O,water,AAqHiH,CCCC[n+]1ccn(C)c1.[Br-],1-butyl-3-methylimidazolium bromide
AMwVf,288.15,0,0.2,101.3,1008,Patyar et al. (2018),Density,Liquid,AAUKxI,N[C@@H](CO)C(=O)O,L-serine,AADYJk,O,water,AAqHiH,CCCC[n+]1ccn(C)c1.[Br-],1-butyl-3-methylimidazolium bromide
AMwVf,288.15,0,0.292,101.3,1012,Patyar et al. (2018),Density,Liquid,AAUKxI,N[C@@H](CO)C(=O)O,L-serine,AADYJk,O,water,AAqHiH,CCCC[n+]1ccn(C)c1.[Br-],1-butyl-3-methylimidazolium bromide
AMwVf,288.15,0,0.3911,101.3,1016.3,Patyar et al. (2018),Density,Liquid,AAUKxI,N[C@@H](CO)C(=O)O,L-serine,AADYJk,O,water,AAqHiH,CCCC[n+]1ccn(C)c1.[Br-],1-butyl-3-methylimidazolium bromide
AMwVf,288.15,0,0.471,101.3,1019.6,Patyar et al. (2018),Density,Liquid,AAUKxI,N[C@@H](CO)C(=O)O,L-serine,AADYJk,O,water,AAqHiH,CCCC[n+]1ccn(C)c1.[Br-],1-butyl-3-methylimidazolium bromide
AMwVf,288.15,0,0.5884,101.3,1024.5,Patyar et al. (2018),Density,Liquid,AAUKxI,N[C@@H](CO)C(=O)O,L-serine,AADYJk,O,water,AAqHiH,CCCC[n+]1ccn(C)c1.[Br-],1-butyl-3-methylimidazolium bromide
AMwVf,288.15,0,0.6788,101.3,1028.2,Patyar et al. (2018),Density,Liquid,AAUKxI,N[C@@H](CO)C(=O)O,L-serine,AADYJk,O,water,AAqHiH,CCCC[n+]1ccn(C)c1.[Br-],1-butyl-3-methylimidazolium bromide
AMwVf,288.15,0,0.7168,101.3,1029.6,Patyar et al. (2018),Density,Liquid,AAUKxI,N[C@@H](CO)C(=O)O,L-serine,AADYJk,O,water,AAqHiH,CCCC[n+]1ccn(C)c1.[Br-],1-butyl-3-methylimidazolium bromide
AMwVf,288.15,0.0509,0,101.3,1001.6,Patyar et al. (2018),Density,Liquid,AAUKxI,N[C@@H](CO)C(=O)O,L-serine,AADYJk,O,water,AAqHiH,CCCC[n+]1ccn(C)c1.[Br-],1-butyl-3-methylimidazolium bromide
AMwVf,288.15,0.0509,0.05,101.3,1003.9,Patyar et al. (2018),Density,Liquid,AAUKxI,N[C@@H](CO)C(=O)O,L-serine,AADYJk,O,water,AAqHiH,CCCC[n+]1ccn(C)c1.[Br-],1-butyl-3-methylimidazolium bromide
AMwVf,288.15,0.0509,0.0991,101.3,1006,Patyar et al. (2018),Density,Liquid,AAUKxI,N[C@@H](CO)C(=O)O,L-serine,AADYJk,O,water,AAqHiH,CCCC[n+]1ccn(C)c1.[Br-],1-butyl-3-methylimidazolium bromide
AMwVf,288.15,0.0509,0.1896,101.3,1010,Patyar et al. (2018),Density,Liquid,AAUKxI,N[C@@H](CO)C(=O)O,L-serine,AADYJk,O,water,AAqHiH,CCCC[n+]1ccn(C)c1.[Br-],1-butyl-3-methylimidazolium bromide
AMwVf,288.15,0.0509,0.2928,101.3,1014.5,Patyar et al. (2018),Density,Liquid,AAUKxI,N[C@@H](CO)C(=O)O,L-serine,AADYJk,O,water,AAqHiH,CCCC[n+]1ccn(C)c1.[Br-],1-butyl-3-methylimidazolium bromide
AMwVf,288.15,0.0509,0.3908,101.3,1018.7,Patyar et al. (2018),Density,Liquid,AAUKxI,N[C@@H](CO)C(=O)O,L-serine,AADYJk,O,water,AAqHiH,CCCC[n+]1ccn(C)c1.[Br-],1-butyl-3-methylimidazolium bromide
AMwVf,288.15,0.0509,0.4713,101.3,1022,Patyar et al. (2018),Density,Liquid,AAUKxI,N[C@@H](CO)C(=O)O,L-serine,AADYJk,O,water,AAqHiH,CCCC[n+]1ccn(C)c1.[Br-],1-butyl-3-methylimidazolium bromide
AMwVf,288.15,0.0509,0.5678,101.3,1026,Patyar et al. (2018),Density,Liquid,AAUKxI,N[C@@H](CO)C(=O)O,L-serine,AADYJk,O,water,AAqHiH,CCCC[n+]1ccn(C)c1.[Br-],1-butyl-3-methylimidazolium bromide
AMwVf,288.15,0.0509,0.7332,101.3,1032.8,Patyar et al. (2018),Density,Liquid,AAUKxI,N[C@@H](CO)C(=O)O,L-serine,AADYJk,O,water,AAqHiH,CCCC[n+]1ccn(C)c1.[Br-],1-butyl-3-methylimidazolium bromide
AMwVf,288.15,0.0509,0.8389,101.3,1036.9,Patyar et al. (2018),Density,Liquid,AAUKxI,N[C@@H](CO)C(=O)O,L-serine,AADYJk,O,water,AAqHiH,CCCC[n+]1ccn(C)c1.[Br-],1-butyl-3-methylimidazolium bromide
AMwVf,288.15,0.1073,0,101.3,1004.4,Patyar et al. (2018),Density,Liquid,AAUKxI,N[C@@H](CO)C(=O)O,L-serine,AADYJk,O,water,AAqHiH,CCCC[n+]1ccn(C)c1.[Br-],1-butyl-3-methylimidazolium bromide
AMwVf,288.15,0.1073,0.0497,101.3,1006.6,Patyar et al. (2018),Density,Liquid,AAUKxI,N[C@@H](CO)C(=O)O,L-serine,AADYJk,O,water,AAqHiH,CCCC[n+]1ccn(C)c1.[Br-],1-butyl-3-methylimidazolium bromide
AMwVf,288.15,0.1073,0.1041,101.3,1009,Patyar et al. (2018),Density,Liquid,AAUKxI,N[C@@H](CO)C(=O)O,L-serine,AADYJk,O,water,AAqHiH,CCCC[n+]1ccn(C)c1.[Br-],1-butyl-3-methylimidazolium bromide
AMwVf,288.15,0.1073,0.1962,101.3,1013,Patyar et al. (2018),Density,Liquid,AAUKxI,N[C@@H](CO)C(=O)O,L-serine,AADYJk,O,water,AAqHiH,CCCC[n+]1ccn(C)c1.[Br-],1-butyl-3-methylimidazolium bromide
AMwVf,288.15,0.1073,0.2945,101.3,1017.2,Patyar et al. (2018),Density,Liquid,AAUKxI,N[C@@H](CO)C(=O)O,L-serine,AADYJk,O,water,AAqHiH,CCCC[n+]1ccn(C)c1.[Br-],1-butyl-3-methylimidazolium bromide
AMwVf,288.15,0.1073,0.3776,101.3,1020.8,Patyar et al. (2018),Density,Liquid,AAUKxI,N[C@@H](CO)C(=O)O,L-serine,AADYJk,O,water,AAqHiH,CCCC[n+]1ccn(C)c1.[Br-],1-butyl-3-methylimidazolium bromide
AMwVf,288.15,0.1073,0.5084,101.3,1026.2,Patyar et al. (2018),Density,Liquid,AAUKxI,N[C@@H](CO)C(=O)O,L-serine,AADYJk,O,water,AAqHiH,CCCC[n+]1ccn(C)c1.[Br-],1-butyl-3-methylimidazolium bromide
AMwVf,288.15,0.1073,0.5949,101.3,1029.8,Patyar et al. (2018),Density,Liquid,AAUKxI,N[C@@H](CO)C(=O)O,L-serine,AADYJk,O,water,AAqHiH,CCCC[n+]1ccn(C)c1.[Br-],1-butyl-3-methylimidazolium bromide
AMwVf,288.15,0.1073,0.6755,101.3,1033,Patyar et al. (2018),Density,Liquid,AAUKxI,N[C@@H](CO)C(=O)O,L-serine,AADYJk,O,water,AAqHiH,CCCC[n+]1ccn(C)c1.[Br-],1-butyl-3-methylimidazolium bromide
AMwVf,288.15,0.1073,0.7408,101.3,1035.6,Patyar et al. (2018),Density,Liquid,AAUKxI,N[C@@H](CO)C(=O)O,L-serine,AADYJk,O,water,AAqHiH,CCCC[n+]1ccn(C)c1.[Br-],1-butyl-3-methylimidazolium bromide
AMwVf,288.15,0.201,0,101.3,1008.9,Patyar et al. (2018),Density,Liquid,AAUKxI,N[C@@H](CO)C(=O)O,L-serine,AADYJk,O,water,AAqHiH,CCCC[n+]1ccn(C)c1.[Br-],1-butyl-3-methylimidazolium bromide
AMwVf,288.15,0.201,0.0544,101.3,1011.3,Patyar et al. (2018),Density,Liquid,AAUKxI,N[C@@H](CO)C(=O)O,L-serine,AADYJk,O,water,AAqHiH,CCCC[n+]1ccn(C)c1.[Br-],1-butyl-3-methylimidazolium bromide
AMwVf,288.15,0.201,0.0996,101.3,1013.3,Patyar et al. (2018),Density,Liquid,AAUKxI,N[C@@H](CO)C(=O)O,L-serine,AADYJk,O,water,AAqHiH,CCCC[n+]1ccn(C)c1.[Br-],1-butyl-3-methylimidazolium bromide
AMwVf,288.15,0.201,0.1979,101.3,1017.6,Patyar et al. (2018),Density,Liquid,AAUKxI,N[C@@H](CO)C(=O)O,L-serine,AADYJk,O,water,AAqHiH,CCCC[n+]1ccn(C)c1.[Br-],1-butyl-3-methylimidazolium bromide
AMwVf,288.15,0.201,0.2933,101.3,1021.6,Patyar et al. (2018),Density,Liquid,AAUKxI,N[C@@H](CO)C(=O)O,L-serine,AADYJk,O,water,AAqHiH,CCCC[n+]1ccn(C)c1.[Br-],1-butyl-3-methylimidazolium bromide
AMwVf,288.15,0.201,0.398,101.3,1026,Patyar et al. (2018),Density,Liquid,AAUKxI,N[C@@H](CO)C(=O)O,L-serine,AADYJk,O,water,AAqHiH,CCCC[n+]1ccn(C)c1.[Br-],1-butyl-3-methylimidazolium bromide
AMwVf,288.15,0.201,0.4901,101.3,1029.9,Patyar et al. (2018),Density,Liquid,AAUKxI,N[C@@H](CO)C(=O)O,L-serine,AADYJk,O,water,AAqHiH,CCCC[n+]1ccn(C)c1.[Br-],1-butyl-3-methylimidazolium bromide
AMwVf,288.15,0.201,0.6304,101.3,1035.6,Patyar et al. (2018),Density,Liquid,AAUKxI,N[C@@H](CO)C(=O)O,L-serine,AADYJk,O,water,AAqHiH,CCCC[n+]1ccn(C)c1.[Br-],1-butyl-3-methylimidazolium bromide
AMwVf,288.15,0.201,0.6608,101.3,1036.8,Patyar et al. (2018),Density,Liquid,AAUKxI,N[C@@H](CO)C(=O)O,L-serine,AADYJk,O,water,AAqHiH,CCCC[n+]1ccn(C)c1.[Br-],1-butyl-3-methylimidazolium bromide
AMwVf,288.15,0.201,0.8162,101.3,1043,Patyar et al. (2018),Density,Liquid,AAUKxI,N[C@@H](CO)C(=O)O,L-serine,AADYJk,O,water,AAqHiH,CCCC[n+]1ccn(C)c1.[Br-],1-butyl-3-methylimidazolium bromide
AMwVf,288.15,0.2918,0,101.3,1013.1,Patyar et al. (2018),Density,Liquid,AAUKxI,N[C@@H](CO)C(=O)O,L-serine,AADYJk,O,water,AAqHiH,CCCC[n+]1ccn(C)c1.[Br-],1-butyl-3-methylimidazolium bromide
AMwVf,288.15,0.2918,0.054,101.3,1015.5,Patyar et al. (2018),Density,Liquid,AAUKxI,N[C@@H](CO)C(=O)O,L-serine,AADYJk,O,water,AAqHiH,CCCC[n+]1ccn(C)c1.[Br-],1-butyl-3-methylimidazolium bromide
AMwVf,288.15,0.2918,0.1085,101.3,1017.8,Patyar et al. (2018),Density,Liquid,AAUKxI,N[C@@H](CO)C(=O)O,L-serine,AADYJk,O,water,AAqHiH,CCCC[n+]1ccn(C)c1.[Br-],1-butyl-3-methylimidazolium bromide
AMwVf,288.15,0.2918,0.2015,101.3,1021.9,Patyar et al. (2018),Density,Liquid,AAUKxI,N[C@@H](CO)C(=O)O,L-serine,AADYJk,O,water,AAqHiH,CCCC[n+]1ccn(C)c1.[Br-],1-butyl-3-methylimidazolium bromide
AMwVf,288.15,0.2918,0.2855,101.3,1025.4,Patyar et al. (2018),Density,Liquid,AAUKxI,N[C@@H](CO)C(=O)O,L-serine,AADYJk,O,water,AAqHiH,CCCC[n+]1ccn(C)c1.[Br-],1-butyl-3-methylimidazolium bromide
AMwVf,288.15,0.2918,0.3947,101.3,1030,Patyar et al. (2018),Density,Liquid,AAUKxI,N[C@@H](CO)C(=O)O,L-serine,AADYJk,O,water,AAqHiH,CCCC[n+]1ccn(C)c1.[Br-],1-butyl-3-methylimidazolium bromide
AMwVf,288.15,0.2918,0.4851,101.3,1033.8,Patyar et al. (2018),Density,Liquid,AAUKxI,N[C@@H](CO)C(=O)O,L-serine,AADYJk,O,water,AAqHiH,CCCC[n+]1ccn(C)c1.[Br-],1-butyl-3-methylimidazolium bromide
AMwVf,288.15,0.2918,0.6047,101.3,1038.6,Patyar et al. (2018),Density,Liquid,AAUKxI,N[C@@H](CO)C(=O)O,L-serine,AADYJk,O,water,AAqHiH,CCCC[n+]1ccn(C)c1.[Br-],1-butyl-3-methylimidazolium bromide
AMwVf,288.15,0.2918,0.6691,101.3,1041.2,Patyar et al. (2018),Density,Liquid,AAUKxI,N[C@@H](CO)C(=O)O,L-serine,AADYJk,O,water,AAqHiH,CCCC[n+]1ccn(C)c1.[Br-],1-butyl-3-methylimidazolium bromide
AMwVf,288.15,0.2918,0.8272,101.3,1047.5,Patyar et al. (2018),Density,Liquid,AAUKxI,N[C@@H](CO)C(=O)O,L-serine,AADYJk,O,water,AAqHiH,CCCC[n+]1ccn(C)c1.[Br-],1-butyl-3-methylimidazolium bromide
AMwVf,298.15,0,0,101.3,997,Patyar et al. (2018),Density,Liquid,AAUKxI,N[C@@H](CO)C(=O)O,L-serine,AADYJk,O,water,AAqHiH,CCCC[n+]1ccn(C)c1.[Br-],1-butyl-3-methylimidazolium bromide
AMwVf,298.15,0,0.0489,101.3,999.2,Patyar et al. (2018),Density,Liquid,AAUKxI,N[C@@H](CO)C(=O)O,L-serine,AADYJk,O,water,AAqHiH,CCCC[n+]1ccn(C)c1.[Br-],1-butyl-3-methylimidazolium bromide
AMwVf,298.15,0,0.104,101.3,1001.6,Patyar et al. (2018),Density,Liquid,AAUKxI,N[C@@H](CO)C(=O)O,L-serine,AADYJk,O,water,AAqHiH,CCCC[n+]1ccn(C)c1.[Br-],1-butyl-3-methylimidazolium bromide
AMwVf,298.15,0,0.2,101.3,1005.8,Patyar et al. (2018),Density,Liquid,AAUKxI,N[C@@H](CO)C(=O)O,L-serine,AADYJk,O,water,AAqHiH,CCCC[n+]1ccn(C)c1.[Br-],1-butyl-3-methylimidazolium bromide
AMwVf,298.15,0,0.292,101.3,1009.8,Patyar et al. (2018),Density,Liquid,AAUKxI,N[C@@H](CO)C(=O)O,L-serine,AADYJk,O,water,AAqHiH,CCCC[n+]1ccn(C)c1.[Br-],1-butyl-3-methylimidazolium bromide
AMwVf,298.15,0,0.3911,101.3,1013.9,Patyar et al. (2018),Density,Liquid,AAUKxI,N[C@@H](CO)C(=O)O,L-serine,AADYJk,O,water,AAqHiH,CCCC[n+]1ccn(C)c1.[Br-],1-butyl-3-methylimidazolium bromide
AMwVf,298.15,0,0.471,101.3,1017.2,Patyar et al. (2018),Density,Liquid,AAUKxI,N[C@@H](CO)C(=O)O,L-serine,AADYJk,O,water,AAqHiH,CCCC[n+]1ccn(C)c1.[Br-],1-butyl-3-methylimidazolium bromide
AMwVf,298.15,0,0.5884,101.3,1022,Patyar et al. (2018),Density,Liquid,AAUKxI,N[C@@H](CO)C(=O)O,L-serine,AADYJk,O,water,AAqHiH,CCCC[n+]1ccn(C)c1.[Br-],1-butyl-3-methylimidazolium bromide
AMwVf,298.15,0,0.6788,101.3,1025.6,Patyar et al. (2018),Density,Liquid,AAUKxI,N[C@@H](CO)C(=O)O,L-serine,AADYJk,O,water,AAqHiH,CCCC[n+]1ccn(C)c1.[Br-],1-butyl-3-methylimidazolium bromide
AMwVf,298.15,0,0.7168,101.3,1027,Patyar et al. (2018),Density,Liquid,AAUKxI,N[C@@H](CO)C(=O)O,L-serine,AADYJk,O,water,AAqHiH,CCCC[n+]1ccn(C)c1.[Br-],1-butyl-3-methylimidazolium bromide
AMwVf,298.15,0.0509,0,101.3,999.5,Patyar et al. (2018),Density,Liquid,AAUKxI,N[C@@H](CO)C(=O)O,L-serine,AADYJk,O,water,AAqHiH,CCCC[n+]1ccn(C)c1.[Br-],1-butyl-3-methylimidazolium bromide
AMwVf,298.15,0.0509,0.05,101.3,1001.7,Patyar et al. (2018),Density,Liquid,AAUKxI,N[C@@H](CO)C(=O)O,L-serine,AADYJk,O,water,AAqHiH,CCCC[n+]1ccn(C)c1.[Br-],1-butyl-3-methylimidazolium bromide
AMwVf,298.15,0.0509,0.0991,101.3,1003.9,Patyar et al. (2018),Density,Liquid,AAUKxI,N[C@@H](CO)C(=O)O,L-serine,AADYJk,O,water,AAqHiH,CCCC[n+]1ccn(C)c1.[Br-],1-butyl-3-methylimidazolium bromide
AMwVf,298.15,0.0509,0.1896,101.3,1007.8,Patyar et al. (2018),Density,Liquid,AAUKxI,N[C@@H](CO)C(=O)O,L-serine,AADYJk,O,water,AAqHiH,CCCC[n+]1ccn(C)c1.[Br-],1-butyl-3-methylimidazolium bromide
AMwVf,298.15,0.0509,0.2928,101.3,1012.2,Patyar et al. (2018),Density,Liquid,AAUKxI,N[C@@H](CO)C(=O)O,L-serine,AADYJk,O,water,AAqHiH,CCCC[n+]1ccn(C)c1.[Br-],1-butyl-3-methylimidazolium bromide
AMwVf,298.15,0.0509,0.3908,101.3,1016.3,Patyar et al. (2018),Density,Liquid,AAUKxI,N[C@@H](CO)C(=O)O,L-serine,AADYJk,O,water,AAqHiH,CCCC[n+]1ccn(C)c1.[Br-],1-butyl-3-methylimidazolium bromide
AMwVf,298.15,0.0509,0.4713,101.3,1019.6,Patyar et al. (2018),Density,Liquid,AAUKxI,N[C@@H](CO)C(=O)O,L-serine,AADYJk,O,water,AAqHiH,CCCC[n+]1ccn(C)c1.[Br-],1-butyl-3-methylimidazolium bromide
AMwVf,298.15,0.0509,0.5678,101.3,1023.5,Patyar et al. (2018),Density,Liquid,AAUKxI,N[C@@H](CO)C(=O)O,L-serine,AADYJk,O,water,AAqHiH,CCCC[n+]1ccn(C)c1.[Br-],1-butyl-3-methylimidazolium bromide
AMwVf,298.15,0.0509,0.7332,101.3,1030.1,Patyar et al. (2018),Density,Liquid,AAUKxI,N[C@@H](CO)C(=O)O,L-serine,AADYJk,O,water,AAqHiH,CCCC[n+]1ccn(C)c1.[Br-],1-butyl-3-methylimidazolium bromide
AMwVf,298.15,0.0509,0.8389,101.3,1034.2,Patyar et al. (2018),Density,Liquid,AAUKxI,N[C@@H](CO)C(=O)O,L-serine,AADYJk,O,water,AAqHiH,CCCC[n+]1ccn(C)c1.[Br-],1-butyl-3-methylimidazolium bromide
AMwVf,298.15,0.1073,0,101.3,1002.2,Patyar et al. (2018),Density,Liquid,AAUKxI,N[C@@H](CO)C(=O)O,L-serine,AADYJk,O,water,AAqHiH,CCCC[n+]1ccn(C)c1.[Br-],1-butyl-3-methylimidazolium bromide
AMwVf,298.15,0.1073,0.0497,101.3,1004.4,Patyar et al. (2018),Density,Liquid,AAUKxI,N[C@@H](CO)C(=O)O,L-serine,AADYJk,O,water,AAqHiH,CCCC[n+]1ccn(C)c1.[Br-],1-butyl-3-methylimidazolium bromide
AMwVf,298.15,0.1073,0.1041,101.3,1006.8,Patyar et al. (2018),Density,Liquid,AAUKxI,N[C@@H](CO)C(=O)O,L-serine,AADYJk,O,water,AAqHiH,CCCC[n+]1ccn(C)c1.[Br-],1-butyl-3-methylimidazolium bromide
AMwVf,298.15,0.1073,0.1962,101.3,1010.7,Patyar et al. (2018),Density,Liquid,AAUKxI,N[C@@H](CO)C(=O)O,L-serine,AADYJk,O,water,AAqHiH,CCCC[n+]1ccn(C)c1.[Br-],1-butyl-3-methylimidazolium bromide
AMwVf,298.15,0.1073,0.2945,101.3,1014.9,Patyar et al. (2018),Density,Liquid,AAUKxI,N[C@@H](CO)C(=O)O,L-serine,AADYJk,O,water,AAqHiH,CCCC[n+]1ccn(C)c1.[Br-],1-butyl-3-methylimidazolium bromide
AMwVf,298.15,0.1073,0.3776,101.3,1018.4,Patyar et al. (2018),Density,Liquid,AAUKxI,N[C@@H](CO)C(=O)O,L-serine,AADYJk,O,water,AAqHiH,CCCC[n+]1ccn(C)c1.[Br-],1-butyl-3-methylimidazolium bromide
AMwVf,298.15,0.1073,0.5084,101.3,1023.7,Patyar et al. (2018),Density,Liquid,AAUKxI,N[C@@H](CO)C(=O)O,L-serine,AADYJk,O,water,AAqHiH,CCCC[n+]1ccn(C)c1.[Br-],1-butyl-3-methylimidazolium bromide
AMwVf,298.15,0.1073,0.5949,101.3,1027.2,Patyar et al. (2018),Density,Liquid,AAUKxI,N[C@@H](CO)C(=O)O,L-serine,AADYJk,O,water,AAqHiH,CCCC[n+]1ccn(C)c1.[Br-],1-butyl-3-methylimidazolium bromide
AMwVf,298.15,0.1073,0.6755,101.3,1030.3,Patyar et al. (2018),Density,Liquid,AAUKxI,N[C@@H](CO)C(=O)O,L-serine,AADYJk,O,water,AAqHiH,CCCC[n+]1ccn(C)c1.[Br-],1-butyl-3-methylimidazolium bromide
AMwVf,298.15,0.1073,0.7408,101.3,1032.9,Patyar et al. (2018),Density,Liquid,AAUKxI,N[C@@H](CO)C(=O)O,L-serine,AADYJk,O,water,AAqHiH,CCCC[n+]1ccn(C)c1.[Br-],1-butyl-3-methylimidazolium bromide
AMwVf,298.15,0.201,0,101.3,1006.6,Patyar et al. (2018),Density,Liquid,AAUKxI,N[C@@H](CO)C(=O)O,L-serine,AADYJk,O,water,AAqHiH,CCCC[n+]1ccn(C)c1.[Br-],1-butyl-3-methylimidazolium bromide
AMwVf,298.15,0.201,0.0544,101.3,1009,Patyar et al. (2018),Density,Liquid,AAUKxI,N[C@@H](CO)C(=O)O,L-serine,AADYJk,O,water,AAqHiH,CCCC[n+]1ccn(C)c1.[Br-],1-butyl-3-methylimidazolium bromide
AMwVf,298.15,0.201,0.0996,101.3,1010.9,Patyar et al. (2018),Density,Liquid,AAUKxI,N[C@@H](CO)C(=O)O,L-serine,AADYJk,O,water,AAqHiH,CCCC[n+]1ccn(C)c1.[Br-],1-butyl-3-methylimidazolium bromide
AMwVf,298.15,0.201,0.1979,101.3,1015.1,Patyar et al. (2018),Density,Liquid,AAUKxI,N[C@@H](CO)C(=O)O,L-serine,AADYJk,O,water,AAqHiH,CCCC[n+]1ccn(C)c1.[Br-],1-butyl-3-methylimidazolium bromide
AMwVf,298.15,0.201,0.2933,101.3,1019.2,Patyar et al. (2018),Density,Liquid,AAUKxI,N[C@@H](CO)C(=O)O,L-serine,AADYJk,O,water,AAqHiH,CCCC[n+]1ccn(C)c1.[Br-],1-butyl-3-methylimidazolium bromide
AMwVf,298.15,0.201,0.398,101.3,1023.5,Patyar et al. (2018),Density,Liquid,AAUKxI,N[C@@H](CO)C(=O)O,L-serine,AADYJk,O,water,AAqHiH,CCCC[n+]1ccn(C)c1.[Br-],1-butyl-3-methylimidazolium bromide
AMwVf,298.15,0.201,0.4901,101.3,1027.2,Patyar et al. (2018),Density,Liquid,AAUKxI,N[C@@H](CO)C(=O)O,L-serine,AADYJk,O,water,AAqHiH,CCCC[n+]1ccn(C)c1.[Br-],1-butyl-3-methylimidazolium bromide
AMwVf,298.15,0.201,0.6304,101.3,1032.9,Patyar et al. (2018),Density,Liquid,AAUKxI,N[C@@H](CO)C(=O)O,L-serine,AADYJk,O,water,AAqHiH,CCCC[n+]1ccn(C)c1.[Br-],1-butyl-3-methylimidazolium bromide
AMwVf,298.15,0.201,0.6608,101.3,1034.1,Patyar et al. (2018),Density,Liquid,AAUKxI,N[C@@H](CO)C(=O)O,L-serine,AADYJk,O,water,AAqHiH,CCCC[n+]1ccn(C)c1.[Br-],1-butyl-3-methylimidazolium bromide
AMwVf,298.15,0.201,0.8162,101.3,1040.1,Patyar et al. (2018),Density,Liquid,AAUKxI,N[C@@H](CO)C(=O)O,L-serine,AADYJk,O,water,AAqHiH,CCCC[n+]1ccn(C)c1.[Br-],1-butyl-3-methylimidazolium bromide
AMwVf,298.15,0.2918,0,101.3,1010.7,Patyar et al. (2018),Density,Liquid,AAUKxI,N[C@@H](CO)C(=O)O,L-serine,AADYJk,O,water,AAqHiH,CCCC[n+]1ccn(C)c1.[Br-],1-butyl-3-methylimidazolium bromide
AMwVf,298.15,0.2918,0.054,101.3,1013,Patyar et al. (2018),Density,Liquid,AAUKxI,N[C@@H](CO)C(=O)O,L-serine,AADYJk,O,water,AAqHiH,CCCC[n+]1ccn(C)c1.[Br-],1-butyl-3-methylimidazolium bromide
AMwVf,298.15,0.2918,0.1085,101.3,1015.4,Patyar et al. (2018),Density,Liquid,AAUKxI,N[C@@H](CO)C(=O)O,L-serine,AADYJk,O,water,AAqHiH,CCCC[n+]1ccn(C)c1.[Br-],1-butyl-3-methylimidazolium bromide
AMwVf,298.15,0.2918,0.2015,101.3,1019.3,Patyar et al. (2018),Density,Liquid,AAUKxI,N[C@@H](CO)C(=O)O,L-serine,AADYJk,O,water,AAqHiH,CCCC[n+]1ccn(C)c1.[Br-],1-butyl-3-methylimidazolium bromide
AMwVf,298.15,0.2918,0.2855,101.3,1022.8,Patyar et al. (2018),Density,Liquid,AAUKxI,N[C@@H](CO)C(=O)O,L-serine,AADYJk,O,water,AAqHiH,CCCC[n+]1ccn(C)c1.[Br-],1-butyl-3-methylimidazolium bromide
AMwVf,298.15,0.2918,0.3947,101.3,1027.3,Patyar et al. (2018),Density,Liquid,AAUKxI,N[C@@H](CO)C(=O)O,L-serine,AADYJk,O,water,AAqHiH,CCCC[n+]1ccn(C)c1.[Br-],1-butyl-3-methylimidazolium bromide
AMwVf,298.15,0.2918,0.4851,101.3,1031,Patyar et al. (2018),Density,Liquid,AAUKxI,N[C@@H](CO)C(=O)O,L-serine,AADYJk,O,water,AAqHiH,CCCC[n+]1ccn(C)c1.[Br-],1-butyl-3-methylimidazolium bromide
AMwVf,298.15,0.2918,0.6047,101.3,1035.8,Patyar et al. (2018),Density,Liquid,AAUKxI,N[C@@H](CO)C(=O)O,L-serine,AADYJk,O,water,AAqHiH,CCCC[n+]1ccn(C)c1.[Br-],1-butyl-3-methylimidazolium bromide
AMwVf,298.15,0.2918,0.6691,101.3,1038.3,Patyar et al. (2018),Density,Liquid,AAUKxI,N[C@@H](CO)C(=O)O,L-serine,AADYJk,O,water,AAqHiH,CCCC[n+]1ccn(C)c1.[Br-],1-butyl-3-methylimidazolium bromide
AMwVf,298.15,0.2918,0.8272,101.3,1044.5,Patyar et al. (2018),Density,Liquid,AAUKxI,N[C@@H](CO)C(=O)O,L-serine,AADYJk,O,water,AAqHiH,CCCC[n+]1ccn(C)c1.[Br-],1-butyl-3-methylimidazolium bromide
AMwVf,308.15,0,0,101.3,994.1,Patyar et al. (2018),Density,Liquid,AAUKxI,N[C@@H](CO)C(=O)O,L-serine,AADYJk,O,water,AAqHiH,CCCC[n+]1ccn(C)c1.[Br-],1-butyl-3-methylimidazolium bromide
AMwVf,308.15,0,0.0489,101.3,996.2,Patyar et al. (2018),Density,Liquid,AAUKxI,N[C@@H](CO)C(=O)O,L-serine,AADYJk,O,water,AAqHiH,CCCC[n+]1ccn(C)c1.[Br-],1-butyl-3-methylimidazolium bromide
AMwVf,308.15,0,0.104,101.3,998.6,Patyar et al. (2018),Density,Liquid,AAUKxI,N[C@@H](CO)C(=O)O,L-serine,AADYJk,O,water,AAqHiH,CCCC[n+]1ccn(C)c1.[Br-],1-butyl-3-methylimidazolium bromide
AMwVf,308.15,0,0.2,101.3,1002.7,Patyar et al. (2018),Density,Liquid,AAUKxI,N[C@@H](CO)C(=O)O,L-serine,AADYJk,O,water,AAqHiH,CCCC[n+]1ccn(C)c1.[Br-],1-butyl-3-methylimidazolium bromide
AMwVf,308.15,0,0.292,101.3,1006.6,Patyar et al. (2018),Density,Liquid,AAUKxI,N[C@@H](CO)C(=O)O,L-serine,AADYJk,O,water,AAqHiH,CCCC[n+]1ccn(C)c1.[Br-],1-butyl-3-methylimidazolium bromide
AMwVf,308.15,0,0.3911,101.3,1010.7,Patyar et al. (2018),Density,Liquid,AAUKxI,N[C@@H](CO)C(=O)O,L-serine,AADYJk,O,water,AAqHiH,CCCC[n+]1ccn(C)c1.[Br-],1-butyl-3-methylimidazolium bromide
AMwVf,308.15,0,0.471,101.3,1014,Patyar et al. (2018),Density,Liquid,AAUKxI,N[C@@H](CO)C(=O)O,L-serine,AADYJk,O,water,AAqHiH,CCCC[n+]1ccn(C)c1.[Br-],1-butyl-3-methylimidazolium bromide
AMwVf,308.15,0,0.5884,101.3,1018.6,Patyar et al. (2018),Density,Liquid,AAUKxI,N[C@@H](CO)C(=O)O,L-serine,AADYJk,O,water,AAqHiH,CCCC[n+]1ccn(C)c1.[Br-],1-butyl-3-methylimidazolium bromide
AMwVf,308.15,0,0.6788,101.3,1022.2,Patyar et al. (2018),Density,Liquid,AAUKxI,N[C@@H](CO)C(=O)O,L-serine,AADYJk,O,water,AAqHiH,CCCC[n+]1ccn(C)c1.[Br-],1-butyl-3-methylimidazolium bromide
AMwVf,308.15,0,0.7168,101.3,1023.7,Patyar et al. (2018),Density,Liquid,AAUKxI,N[C@@H](CO)C(=O)O,L-serine,AADYJk,O,water,AAqHiH,CCCC[n+]1ccn(C)c1.[Br-],1-butyl-3-methylimidazolium bromide
AMwVf,308.15,0.0509,0,101.3,996.5,Patyar et al. (2018),Density,Liquid,AAUKxI,N[C@@H](CO)C(=O)O,L-serine,AADYJk,O,water,AAqHiH,CCCC[n+]1ccn(C)c1.[Br-],1-butyl-3-methylimidazolium bromide
AMwVf,308.15,0.0509,0.05,101.3,998.6,Patyar et al. (2018),Density,Liquid,AAUKxI,N[C@@H](CO)C(=O)O,L-serine,AADYJk,O,water,AAqHiH,CCCC[n+]1ccn(C)c1.[Br-],1-butyl-3-methylimidazolium bromide
AMwVf,308.15,0.0509,0.0991,101.3,1000.8,Patyar et al. (2018),Density,Liquid,AAUKxI,N[C@@H](CO)C(=O)O,L-serine,AADYJk,O,water,AAqHiH,CCCC[n+]1ccn(C)c1.[Br-],1-butyl-3-methylimidazolium bromide
AMwVf,308.15,0.0509,0.1896,101.3,1004.6,Patyar et al. (2018),Density,Liquid,AAUKxI,N[C@@H](CO)C(=O)O,L-serine,AADYJk,O,water,AAqHiH,CCCC[n+]1ccn(C)c1.[Br-],1-butyl-3-methylimidazolium bromide
AMwVf,308.15,0.0509,0.2928,101.3,1009,Patyar et al. (2018),Density,Liquid,AAUKxI,N[C@@H](CO)C(=O)O,L-serine,AADYJk,O,water,AAqHiH,CCCC[n+]1ccn(C)c1.[Br-],1-butyl-3-methylimidazolium bromide
AMwVf,308.15,0.0509,0.3908,101.3,1013,Patyar et al. (2018),Density,Liquid,AAUKxI,N[C@@H](CO)C(=O)O,L-serine,AADYJk,O,water,AAqHiH,CCCC[n+]1ccn(C)c1.[Br-],1-butyl-3-methylimidazolium bromide
AMwVf,308.15,0.0509,0.4713,101.3,1016.3,Patyar et al. (2018),Density,Liquid,AAUKxI,N[C@@H](CO)C(=O)O,L-serine,AADYJk,O,water,AAqHiH,CCCC[n+]1ccn(C)c1.[Br-],1-butyl-3-methylimidazolium bromide
AMwVf,308.15,0.0509,0.5678,101.3,1020.2,Patyar et al. (2018),Density,Liquid,AAUKxI,N[C@@H](CO)C(=O)O,L-serine,AADYJk,O,water,AAqHiH,CCCC[n+]1ccn(C)c1.[Br-],1-butyl-3-methylimidazolium bromide
AMwVf,308.15,0.0509,0.7332,101.3,1026.6,Patyar et al. (2018),Density,Liquid,AAUKxI,N[C@@H](CO)C(=O)O,L-serine,AADYJk,O,water,AAqHiH,CCCC[n+]1ccn(C)c1.[Br-],1-butyl-3-methylimidazolium bromide
AMwVf,308.15,0.0509,0.8389,101.3,1030.6,Patyar et al. (2018),Density,Liquid,AAUKxI,N[C@@H](CO)C(=O)O,L-serine,AADYJk,O,water,AAqHiH,CCCC[n+]1ccn(C)c1.[Br-],1-butyl-3-methylimidazolium bromide
AMwVf,308.15,0.1073,0,101.3,999.1,Patyar et al. (2018),Density,Liquid,AAUKxI,N[C@@H](CO)C(=O)O,L-serine,AADYJk,O,water,AAqHiH,CCCC[n+]1ccn(C)c1.[Br-],1-butyl-3-methylimidazolium bromide
AMwVf,308.15,0.1073,0.0497,101.3,1001.3,Patyar et al. (2018),Density,Liquid,AAUKxI,N[C@@H](CO)C(=O)O,L-serine,AADYJk,O,water,AAqHiH,CCCC[n+]1ccn(C)c1.[Br-],1-butyl-3-methylimidazolium bromide
AMwVf,308.15,0.1073,0.1041,101.3,1003.6,Patyar et al. (2018),Density,Liquid,AAUKxI,N[C@@H](CO)C(=O)O,L-serine,AADYJk,O,water,AAqHiH,CCCC[n+]1ccn(C)c1.[Br-],1-butyl-3-methylimidazolium bromide
AMwVf,308.15,0.1073,0.1962,101.3,1007.5,Patyar et al. (2018),Density,Liquid,AAUKxI,N[C@@H](CO)C(=O)O,L-serine,AADYJk,O,water,AAqHiH,CCCC[n+]1ccn(C)c1.[Br-],1-butyl-3-methylimidazolium bromide
AMwVf,308.15,0.1073,0.2945,101.3,1011.6,Patyar et al. (2018),Density,Liquid,AAUKxI,N[C@@H](CO)C(=O)O,L-serine,AADYJk,O,water,AAqHiH,CCCC[n+]1ccn(C)c1.[Br-],1-butyl-3-methylimidazolium bromide
AMwVf,308.15,0.1073,0.3776,101.3,1015,Patyar et al. (2018),Density,Liquid,AAUKxI,N[C@@H](CO)C(=O)O,L-serine,AADYJk,O,water,AAqHiH,CCCC[n+]1ccn(C)c1.[Br-],1-butyl-3-methylimidazolium bromide
AMwVf,308.15,0.1073,0.5084,101.3,1020.3,Patyar et al. (2018),Density,Liquid,AAUKxI,N[C@@H](CO)C(=O)O,L-serine,AADYJk,O,water,AAqHiH,CCCC[n+]1ccn(C)c1.[Br-],1-butyl-3-methylimidazolium bromide
AMwVf,308.15,0.1073,0.5949,101.3,1023.7,Patyar et al. (2018),Density,Liquid,AAUKxI,N[C@@H](CO)C(=O)O,L-serine,AADYJk,O,water,AAqHiH,CCCC[n+]1ccn(C)c1.[Br-],1-butyl-3-methylimidazolium bromide
AMwVf,308.15,0.1073,0.6755,101.3,1026.8,Patyar et al. (2018),Density,Liquid,AAUKxI,N[C@@H](CO)C(=O)O,L-serine,AADYJk,O,water,AAqHiH,CCCC[n+]1ccn(C)c1.[Br-],1-butyl-3-methylimidazolium bromide
AMwVf,308.15,0.1073,0.7408,101.3,1029.4,Patyar et al. (2018),Density,Liquid,AAUKxI,N[C@@H](CO)C(=O)O,L-serine,AADYJk,O,water,AAqHiH,CCCC[n+]1ccn(C)c1.[Br-],1-butyl-3-methylimidazolium bromide
AMwVf,308.15,0.201,0,101.3,1003.4,Patyar et al. (2018),Density,Liquid,AAUKxI,N[C@@H](CO)C(=O)O,L-serine,AADYJk,O,water,AAqHiH,CCCC[n+]1ccn(C)c1.[Br-],1-butyl-3-methylimidazolium bromide
AMwVf,308.15,0.201,0.0544,101.3,1005.7,Patyar et al. (2018),Density,Liquid,AAUKxI,N[C@@H](CO)C(=O)O,L-serine,AADYJk,O,water,AAqHiH,CCCC[n+]1ccn(C)c1.[Br-],1-butyl-3-methylimidazolium bromide
AMwVf,308.15,0.201,0.0996,101.3,1007.6,Patyar et al. (2018),Density,Liquid,AAUKxI,N[C@@H](CO)C(=O)O,L-serine,AADYJk,O,water,AAqHiH,CCCC[n+]1ccn(C)c1.[Br-],1-butyl-3-methylimidazolium bromide
AMwVf,308.15,0.201,0.1979,101.3,1011.8,Patyar et al. (2018),Density,Liquid,AAUKxI,N[C@@H](CO)C(=O)O,L-serine,AADYJk,O,water,AAqHiH,CCCC[n+]1ccn(C)c1.[Br-],1-butyl-3-methylimidazolium bromide
AMwVf,308.15,0.201,0.2933,101.3,1015.8,Patyar et al. (2018),Density,Liquid,AAUKxI,N[C@@H](CO)C(=O)O,L-serine,AADYJk,O,water,AAqHiH,CCCC[n+]1ccn(C)c1.[Br-],1-butyl-3-methylimidazolium bromide
AMwVf,308.15,0.201,0.398,101.3,1020.1,Patyar et al. (2018),Density,Liquid,AAUKxI,N[C@@H](CO)C(=O)O,L-serine,AADYJk,O,water,AAqHiH,CCCC[n+]1ccn(C)c1.[Br-],1-butyl-3-methylimidazolium bromide
AMwVf,308.15,0.201,0.4901,101.3,1023.8,Patyar et al. (2018),Density,Liquid,AAUKxI,N[C@@H](CO)C(=O)O,L-serine,AADYJk,O,water,AAqHiH,CCCC[n+]1ccn(C)c1.[Br-],1-butyl-3-methylimidazolium bromide
AMwVf,308.15,0.201,0.6304,101.3,1029.3,Patyar et al. (2018),Density,Liquid,AAUKxI,N[C@@H](CO)C(=O)O,L-serine,AADYJk,O,water,AAqHiH,CCCC[n+]1ccn(C)c1.[Br-],1-butyl-3-methylimidazolium bromide
AMwVf,308.15,0.201,0.6608,101.3,1030.5,Patyar et al. (2018),Density,Liquid,AAUKxI,N[C@@H](CO)C(=O)O,L-serine,AADYJk,O,water,AAqHiH,CCCC[n+]1ccn(C)c1.[Br-],1-butyl-3-methylimidazolium bromide
AMwVf,308.15,0.201,0.8162,101.3,1036.5,Patyar et al. (2018),Density,Liquid,AAUKxI,N[C@@H](CO)C(=O)O,L-serine,AADYJk,O,water,AAqHiH,CCCC[n+]1ccn(C)c1.[Br-],1-butyl-3-methylimidazolium bromide
AMwVf,308.15,0.2918,0,101.3,1007.4,Patyar et al. (2018),Density,Liquid,AAUKxI,N[C@@H](CO)C(=O)O,L-serine,AADYJk,O,water,AAqHiH,CCCC[n+]1ccn(C)c1.[Br-],1-butyl-3-methylimidazolium bromide
AMwVf,308.15,0.2918,0.054,101.3,1009.7,Patyar et al. (2018),Density,Liquid,AAUKxI,N[C@@H](CO)C(=O)O,L-serine,AADYJk,O,water,AAqHiH,CCCC[n+]1ccn(C)c1.[Br-],1-butyl-3-methylimidazolium bromide
AMwVf,308.15,0.2918,0.1085,101.3,1012,Patyar et al. (2018),Density,Liquid,AAUKxI,N[C@@H](CO)C(=O)O,L-serine,AADYJk,O,water,AAqHiH,CCCC[n+]1ccn(C)c1.[Br-],1-butyl-3-methylimidazolium bromide
AMwVf,308.15,0.2918,0.2015,101.3,1015.9,Patyar et al. (2018),Density,Liquid,AAUKxI,N[C@@H](CO)C(=O)O,L-serine,AADYJk,O,water,AAqHiH,CCCC[n+]1ccn(C)c1.[Br-],1-butyl-3-methylimidazolium bromide
AMwVf,308.15,0.2918,0.2855,101.3,1019.4,Patyar et al. (2018),Density,Liquid,AAUKxI,N[C@@H](CO)C(=O)O,L-serine,AADYJk,O,water,AAqHiH,CCCC[n+]1ccn(C)c1.[Br-],1-butyl-3-methylimidazolium bromide
AMwVf,308.15,0.2918,0.3947,101.3,1023.9,Patyar et al. (2018),Density,Liquid,AAUKxI,N[C@@H](CO)C(=O)O,L-serine,AADYJk,O,water,AAqHiH,CCCC[n+]1ccn(C)c1.[Br-],1-butyl-3-methylimidazolium bromide
AMwVf,308.15,0.2918,0.4851,101.3,1027.5,Patyar et al. (2018),Density,Liquid,AAUKxI,N[C@@H](CO)C(=O)O,L-serine,AADYJk,O,water,AAqHiH,CCCC[n+]1ccn(C)c1.[Br-],1-butyl-3-methylimidazolium bromide
AMwVf,308.15,0.2918,0.6047,101.3,1032.2,Patyar et al. (2018),Density,Liquid,AAUKxI,N[C@@H](CO)C(=O)O,L-serine,AADYJk,O,water,AAqHiH,CCCC[n+]1ccn(C)c1.[Br-],1-butyl-3-methylimidazolium bromide
AMwVf,308.15,0.2918,0.6691,101.3,1034.7,Patyar et al. (2018),Density,Liquid,AAUKxI,N[C@@H](CO)C(=O)O,L-serine,AADYJk,O,water,AAqHiH,CCCC[n+]1ccn(C)c1.[Br-],1-butyl-3-methylimidazolium bromide
AMwVf,308.15,0.2918,0.8272,101.3,1040.8,Patyar et al. (2018),Density,Liquid,AAUKxI,N[C@@H](CO)C(=O)O,L-serine,AADYJk,O,water,AAqHiH,CCCC[n+]1ccn(C)c1.[Br-],1-butyl-3-methylimidazolium bromide
AMwVf,310.15,0,0,101.3,993.4,Patyar et al. (2018),Density,Liquid,AAUKxI,N[C@@H](CO)C(=O)O,L-serine,AADYJk,O,water,AAqHiH,CCCC[n+]1ccn(C)c1.[Br-],1-butyl-3-methylimidazolium bromide
AMwVf,310.15,0,0.0489,101.3,995.5,Patyar et al. (2018),Density,Liquid,AAUKxI,N[C@@H](CO)C(=O)O,L-serine,AADYJk,O,water,AAqHiH,CCCC[n+]1ccn(C)c1.[Br-],1-butyl-3-methylimidazolium bromide
AMwVf,310.15,0,0.104,101.3,997.9,Patyar et al. (2018),Density,Liquid,AAUKxI,N[C@@H](CO)C(=O)O,L-serine,AADYJk,O,water,AAqHiH,CCCC[n+]1ccn(C)c1.[Br-],1-butyl-3-methylimidazolium bromide
AMwVf,310.15,0,0.2,101.3,1002,Patyar et al. (2018),Density,Liquid,AAUKxI,N[C@@H](CO)C(=O)O,L-serine,AADYJk,O,water,AAqHiH,CCCC[n+]1ccn(C)c1.[Br-],1-butyl-3-methylimidazolium bromide
AMwVf,310.15,0,0.292,101.3,1005.9,Patyar et al. (2018),Density,Liquid,AAUKxI,N[C@@H](CO)C(=O)O,L-serine,AADYJk,O,water,AAqHiH,CCCC[n+]1ccn(C)c1.[Br-],1-butyl-3-methylimidazolium bromide
AMwVf,310.15,0,0.3911,101.3,1010,Patyar et al. (2018),Density,Liquid,AAUKxI,N[C@@H](CO)C(=O)O,L-serine,AADYJk,O,water,AAqHiH,CCCC[n+]1ccn(C)c1.[Br-],1-butyl-3-methylimidazolium bromide
AMwVf,310.15,0,0.471,101.3,1013.2,Patyar et al. (2018),Density,Liquid,AAUKxI,N[C@@H](CO)C(=O)O,L-serine,AADYJk,O,water,AAqHiH,CCCC[n+]1ccn(C)c1.[Br-],1-butyl-3-methylimidazolium bromide
AMwVf,310.15,0,0.5884,101.3,1017.9,Patyar et al. (2018),Density,Liquid,AAUKxI,N[C@@H](CO)C(=O)O,L-serine,AADYJk,O,water,AAqHiH,CCCC[n+]1ccn(C)c1.[Br-],1-butyl-3-methylimidazolium bromide
AMwVf,310.15,0,0.6788,101.3,1021.4,Patyar et al. (2018),Density,Liquid,AAUKxI,N[C@@H](CO)C(=O)O,L-serine,AADYJk,O,water,AAqHiH,CCCC[n+]1ccn(C)c1.[Br-],1-butyl-3-methylimidazolium bromide
AMwVf,310.15,0,0.7168,101.3,1022.9,Patyar et al. (2018),Density,Liquid,AAUKxI,N[C@@H](CO)C(=O)O,L-serine,AADYJk,O,water,AAqHiH,CCCC[n+]1ccn(C)c1.[Br-],1-butyl-3-methylimidazolium bromide
AMwVf,310.15,0.0509,0,101.3,995.8,Patyar et al. (2018),Density,Liquid,AAUKxI,N[C@@H](CO)C(=O)O,L-serine,AADYJk,O,water,AAqHiH,CCCC[n+]1ccn(C)c1.[Br-],1-butyl-3-methylimidazolium bromide
AMwVf,310.15,0.0509,0.05,101.3,997.9,Patyar et al. (2018),Density,Liquid,AAUKxI,N[C@@H](CO)C(=O)O,L-serine,AADYJk,O,water,AAqHiH,CCCC[n+]1ccn(C)c1.[Br-],1-butyl-3-methylimidazolium bromide
AMwVf,310.15,0.0509,0.0991,101.3,1000,Patyar et al. (2018),Density,Liquid,AAUKxI,N[C@@H](CO)C(=O)O,L-serine,AADYJk,O,water,AAqHiH,CCCC[n+]1ccn(C)c1.[Br-],1-butyl-3-methylimidazolium bromide
AMwVf,310.15,0.0509,0.1896,101.3,1003.9,Patyar et al. (2018),Density,Liquid,AAUKxI,N[C@@H](CO)C(=O)O,L-serine,AADYJk,O,water,AAqHiH,CCCC[n+]1ccn(C)c1.[Br-],1-butyl-3-methylimidazolium bromide
AMwVf,310.15,0.0509,0.2928,101.3,1008.2,Patyar et al. (2018),Density,Liquid,AAUKxI,N[C@@H](CO)C(=O)O,L-serine,AADYJk,O,water,AAqHiH,CCCC[n+]1ccn(C)c1.[Br-],1-butyl-3-methylimidazolium bromide
AMwVf,310.15,0.0509,0.3908,101.3,1012.2,Patyar et al. (2018),Density,Liquid,AAUKxI,N[C@@H](CO)C(=O)O,L-serine,AADYJk,O,water,AAqHiH,CCCC[n+]1ccn(C)c1.[Br-],1-butyl-3-methylimidazolium bromide
AMwVf,310.15,0.0509,0.4713,101.3,1015.5,Patyar et al. (2018),Density,Liquid,AAUKxI,N[C@@H](CO)C(=O)O,L-serine,AADYJk,O,water,AAqHiH,CCCC[n+]1ccn(C)c1.[Br-],1-butyl-3-methylimidazolium bromide
AMwVf,310.15,0.0509,0.5678,101.3,1019.4,Patyar et al. (2018),Density,Liquid,AAUKxI,N[C@@H](CO)C(=O)O,L-serine,AADYJk,O,water,AAqHiH,CCCC[n+]1ccn(C)c1.[Br-],1-butyl-3-methylimidazolium bromide
AMwVf,310.15,0.0509,0.7332,101.3,1025.9,Patyar et al. (2018),Density,Liquid,AAUKxI,N[C@@H](CO)C(=O)O,L-serine,AADYJk,O,water,AAqHiH,CCCC[n+]1ccn(C)c1.[Br-],1-butyl-3-methylimidazolium bromide
AMwVf,310.15,0.0509,0.8389,101.3,1029.8,Patyar et al. (2018),Density,Liquid,AAUKxI,N[C@@H](CO)C(=O)O,L-serine,AADYJk,O,water,AAqHiH,CCCC[n+]1ccn(C)c1.[Br-],1-butyl-3-methylimidazolium bromide
AMwVf,310.15,0.1073,0,101.3,998.4,Patyar et al. (2018),Density,Liquid,AAUKxI,N[C@@H](CO)C(=O)O,L-serine,AADYJk,O,water,AAqHiH,CCCC[n+]1ccn(C)c1.[Br-],1-butyl-3-methylimidazolium bromide
AMwVf,310.15,0.1073,0.0497,101.3,1000.5,Patyar et al. (2018),Density,Liquid,AAUKxI,N[C@@H](CO)C(=O)O,L-serine,AADYJk,O,water,AAqHiH,CCCC[n+]1ccn(C)c1.[Br-],1-butyl-3-methylimidazolium bromide
AMwVf,310.15,0.1073,0.1041,101.3,1002.9,Patyar et al. (2018),Density,Liquid,AAUKxI,N[C@@H](CO)C(=O)O,L-serine,AADYJk,O,water,AAqHiH,CCCC[n+]1ccn(C)c1.[Br-],1-butyl-3-methylimidazolium bromide
AMwVf,310.15,0.1073,0.1962,101.3,1006.8,Patyar et al. (2018),Density,Liquid,AAUKxI,N[C@@H](CO)C(=O)O,L-serine,AADYJk,O,water,AAqHiH,CCCC[n+]1ccn(C)c1.[Br-],1-butyl-3-methylimidazolium bromide
AMwVf,310.15,0.1073,0.2945,101.3,1010.8,Patyar et al. (2018),Density,Liquid,AAUKxI,N[C@@H](CO)C(=O)O,L-serine,AADYJk,O,water,AAqHiH,CCCC[n+]1ccn(C)c1.[Br-],1-butyl-3-methylimidazolium bromide
AMwVf,310.15,0.1073,0.3776,101.3,1014.2,Patyar et al. (2018),Density,Liquid,AAUKxI,N[C@@H](CO)C(=O)O,L-serine,AADYJk,O,water,AAqHiH,CCCC[n+]1ccn(C)c1.[Br-],1-butyl-3-methylimidazolium bromide
AMwVf,310.15,0.1073,0.5084,101.3,1019.5,Patyar et al. (2018),Density,Liquid,AAUKxI,N[C@@H](CO)C(=O)O,L-serine,AADYJk,O,water,AAqHiH,CCCC[n+]1ccn(C)c1.[Br-],1-butyl-3-methylimidazolium bromide
AMwVf,310.15,0.1073,0.5949,101.3,1022.9,Patyar et al. (2018),Density,Liquid,AAUKxI,N[C@@H](CO)C(=O)O,L-serine,AADYJk,O,water,AAqHiH,CCCC[n+]1ccn(C)c1.[Br-],1-butyl-3-methylimidazolium bromide
AMwVf,310.15,0.1073,0.6755,101.3,1026,Patyar et al. (2018),Density,Liquid,AAUKxI,N[C@@H](CO)C(=O)O,L-serine,AADYJk,O,water,AAqHiH,CCCC[n+]1ccn(C)c1.[Br-],1-butyl-3-methylimidazolium bromide
AMwVf,310.15,0.1073,0.7408,101.3,1028.5,Patyar et al. (2018),Density,Liquid,AAUKxI,N[C@@H](CO)C(=O)O,L-serine,AADYJk,O,water,AAqHiH,CCCC[n+]1ccn(C)c1.[Br-],1-butyl-3-methylimidazolium bromide
AMwVf,310.15,0.201,0,101.3,1002.6,Patyar et al. (2018),Density,Liquid,AAUKxI,N[C@@H](CO)C(=O)O,L-serine,AADYJk,O,water,AAqHiH,CCCC[n+]1ccn(C)c1.[Br-],1-butyl-3-methylimidazolium bromide
AMwVf,310.15,0.201,0.0544,101.3,1005,Patyar et al. (2018),Density,Liquid,AAUKxI,N[C@@H](CO)C(=O)O,L-serine,AADYJk,O,water,AAqHiH,CCCC[n+]1ccn(C)c1.[Br-],1-butyl-3-methylimidazolium bromide
AMwVf,310.15,0.201,0.0996,101.3,1006.9,Patyar et al. (2018),Density,Liquid,AAUKxI,N[C@@H](CO)C(=O)O,L-serine,AADYJk,O,water,AAqHiH,CCCC[n+]1ccn(C)c1.[Br-],1-butyl-3-methylimidazolium bromide
AMwVf,310.15,0.201,0.1979,101.3,1011,Patyar et al. (2018),Density,Liquid,AAUKxI,N[C@@H](CO)C(=O)O,L-serine,AADYJk,O,water,AAqHiH,CCCC[n+]1ccn(C)c1.[Br-],1-butyl-3-methylimidazolium bromide
AMwVf,310.15,0.201,0.2933,101.3,1015,Patyar et al. (2018),Density,Liquid,AAUKxI,N[C@@H](CO)C(=O)O,L-serine,AADYJk,O,water,AAqHiH,CCCC[n+]1ccn(C)c1.[Br-],1-butyl-3-methylimidazolium bromide
AMwVf,310.15,0.201,0.398,101.3,1019.3,Patyar et al. (2018),Density,Liquid,AAUKxI,N[C@@H](CO)C(=O)O,L-serine,AADYJk,O,water,AAqHiH,CCCC[n+]1ccn(C)c1.[Br-],1-butyl-3-methylimidazolium bromide
AMwVf,310.15,0.201,0.4901,101.3,1023,Patyar et al. (2018),Density,Liquid,AAUKxI,N[C@@H](CO)C(=O)O,L-serine,AADYJk,O,water,AAqHiH,CCCC[n+]1ccn(C)c1.[Br-],1-butyl-3-methylimidazolium bromide
AMwVf,310.15,0.201,0.6304,101.3,1028.5,Patyar et al. (2018),Density,Liquid,AAUKxI,N[C@@H](CO)C(=O)O,L-serine,AADYJk,O,water,AAqHiH,CCCC[n+]1ccn(C)c1.[Br-],1-butyl-3-methylimidazolium bromide
AMwVf,310.15,0.201,0.6608,101.3,1029.7,Patyar et al. (2018),Density,Liquid,AAUKxI,N[C@@H](CO)C(=O)O,L-serine,AADYJk,O,water,AAqHiH,CCCC[n+]1ccn(C)c1.[Br-],1-butyl-3-methylimidazolium bromide
AMwVf,310.15,0.201,0.8162,101.3,1035.7,Patyar et al. (2018),Density,Liquid,AAUKxI,N[C@@H](CO)C(=O)O,L-serine,AADYJk,O,water,AAqHiH,CCCC[n+]1ccn(C)c1.[Br-],1-butyl-3-methylimidazolium bromide
AMwVf,310.15,0.2918,0,101.3,1006.6,Patyar et al. (2018),Density,Liquid,AAUKxI,N[C@@H](CO)C(=O)O,L-serine,AADYJk,O,water,AAqHiH,CCCC[n+]1ccn(C)c1.[Br-],1-butyl-3-methylimidazolium bromide
AMwVf,310.15,0.2918,0.054,101.3,1008.9,Patyar et al. (2018),Density,Liquid,AAUKxI,N[C@@H](CO)C(=O)O,L-serine,AADYJk,O,water,AAqHiH,CCCC[n+]1ccn(C)c1.[Br-],1-butyl-3-methylimidazolium bromide
AMwVf,310.15,0.2918,0.1085,101.3,1011.2,Patyar et al. (2018),Density,Liquid,AAUKxI,N[C@@H](CO)C(=O)O,L-serine,AADYJk,O,water,AAqHiH,CCCC[n+]1ccn(C)c1.[Br-],1-butyl-3-methylimidazolium bromide
AMwVf,310.15,0.2918,0.2015,101.3,1015.1,Patyar et al. (2018),Density,Liquid,AAUKxI,N[C@@H](CO)C(=O)O,L-serine,AADYJk,O,water,AAqHiH,CCCC[n+]1ccn(C)c1.[Br-],1-butyl-3-methylimidazolium bromide
AMwVf,310.15,0.2918,0.2855,101.3,1018.6,Patyar et al. (2018),Density,Liquid,AAUKxI,N[C@@H](CO)C(=O)O,L-serine,AADYJk,O,water,AAqHiH,CCCC[n+]1ccn(C)c1.[Br-],1-butyl-3-methylimidazolium bromide
AMwVf,310.15,0.2918,0.3947,101.3,1023,Patyar et al. (2018),Density,Liquid,AAUKxI,N[C@@H](CO)C(=O)O,L-serine,AADYJk,O,water,AAqHiH,CCCC[n+]1ccn(C)c1.[Br-],1-butyl-3-methylimidazolium bromide
AMwVf,310.15,0.2918,0.4851,101.3,1026.6,Patyar et al. (2018),Density,Liquid,AAUKxI,N[C@@H](CO)C(=O)O,L-serine,AADYJk,O,water,AAqHiH,CCCC[n+]1ccn(C)c1.[Br-],1-butyl-3-methylimidazolium bromide
AMwVf,310.15,0.2918,0.6047,101.3,1031.3,Patyar et al. (2018),Density,Liquid,AAUKxI,N[C@@H](CO)C(=O)O,L-serine,AADYJk,O,water,AAqHiH,CCCC[n+]1ccn(C)c1.[Br-],1-butyl-3-methylimidazolium bromide
AMwVf,310.15,0.2918,0.6691,101.3,1033.8,Patyar et al. (2018),Density,Liquid,AAUKxI,N[C@@H](CO)C(=O)O,L-serine,AADYJk,O,water,AAqHiH,CCCC[n+]1ccn(C)c1.[Br-],1-butyl-3-methylimidazolium bromide
AMwVf,310.15,0.2918,0.8272,101.3,1039.8,Patyar et al. (2018),Density,Liquid,AAUKxI,N[C@@H](CO)C(=O)O,L-serine,AADYJk,O,water,AAqHiH,CCCC[n+]1ccn(C)c1.[Br-],1-butyl-3-methylimidazolium bromide
AMwVf,318.15,0,0,101.3,990.2,Patyar et al. (2018),Density,Liquid,AAUKxI,N[C@@H](CO)C(=O)O,L-serine,AADYJk,O,water,AAqHiH,CCCC[n+]1ccn(C)c1.[Br-],1-butyl-3-methylimidazolium bromide
AMwVf,318.15,0,0.0489,101.3,992.4,Patyar et al. (2018),Density,Liquid,AAUKxI,N[C@@H](CO)C(=O)O,L-serine,AADYJk,O,water,AAqHiH,CCCC[n+]1ccn(C)c1.[Br-],1-butyl-3-methylimidazolium bromide
AMwVf,318.15,0,0.104,101.3,994.8,Patyar et al. (2018),Density,Liquid,AAUKxI,N[C@@H](CO)C(=O)O,L-serine,AADYJk,O,water,AAqHiH,CCCC[n+]1ccn(C)c1.[Br-],1-butyl-3-methylimidazolium bromide
AMwVf,318.15,0,0.2,101.3,998.8,Patyar et al. (2018),Density,Liquid,AAUKxI,N[C@@H](CO)C(=O)O,L-serine,AADYJk,O,water,AAqHiH,CCCC[n+]1ccn(C)c1.[Br-],1-butyl-3-methylimidazolium bromide
AMwVf,318.15,0,0.292,101.3,1002.6,Patyar et al. (2018),Density,Liquid,AAUKxI,N[C@@H](CO)C(=O)O,L-serine,AADYJk,O,water,AAqHiH,CCCC[n+]1ccn(C)c1.[Br-],1-butyl-3-methylimidazolium bromide
AMwVf,318.15,0,0.3911,101.3,1006.7,Patyar et al. (2018),Density,Liquid,AAUKxI,N[C@@H](CO)C(=O)O,L-serine,AADYJk,O,water,AAqHiH,CCCC[n+]1ccn(C)c1.[Br-],1-butyl-3-methylimidazolium bromide
AMwVf,318.15,0,0.471,101.3,1009.9,Patyar et al. (2018),Density,Liquid,AAUKxI,N[C@@H](CO)C(=O)O,L-serine,AADYJk,O,water,AAqHiH,CCCC[n+]1ccn(C)c1.[Br-],1-butyl-3-methylimidazolium bromide
AMwVf,318.15,0,0.5884,101.3,1014.6,Patyar et al. (2018),Density,Liquid,AAUKxI,N[C@@H](CO)C(=O)O,L-serine,AADYJk,O,water,AAqHiH,CCCC[n+]1ccn(C)c1.[Br-],1-butyl-3-methylimidazolium bromide
AMwVf,318.15,0,0.6788,101.3,1018.1,Patyar et al. (2018),Density,Liquid,AAUKxI,N[C@@H](CO)C(=O)O,L-serine,AADYJk,O,water,AAqHiH,CCCC[n+]1ccn(C)c1.[Br-],1-butyl-3-methylimidazolium bromide
AMwVf,318.15,0,0.7168,101.3,1019.6,Patyar et al. (2018),Density,Liquid,AAUKxI,N[C@@H](CO)C(=O)O,L-serine,AADYJk,O,water,AAqHiH,CCCC[n+]1ccn(C)c1.[Br-],1-butyl-3-methylimidazolium bromide
AMwVf,318.15,0.0509,0,101.3,992.6,Patyar et al. (2018),Density,Liquid,AAUKxI,N[C@@H](CO)C(=O)O,L-serine,AADYJk,O,water,AAqHiH,CCCC[n+]1ccn(C)c1.[Br-],1-butyl-3-methylimidazolium bromide
AMwVf,318.15,0.0509,0.05,101.3,994.8,Patyar et al. (2018),Density,Liquid,AAUKxI,N[C@@H](CO)C(=O)O,L-serine,AADYJk,O,water,AAqHiH,CCCC[n+]1ccn(C)c1.[Br-],1-butyl-3-methylimidazolium bromide
AMwVf,318.15,0.0509,0.0991,101.3,996.9,Patyar et al. (2018),Density,Liquid,AAUKxI,N[C@@H](CO)C(=O)O,L-serine,AADYJk,O,water,AAqHiH,CCCC[n+]1ccn(C)c1.[Br-],1-butyl-3-methylimidazolium bromide
AMwVf,318.15,0.0509,0.1896,101.3,1000.7,Patyar et al. (2018),Density,Liquid,AAUKxI,N[C@@H](CO)C(=O)O,L-serine,AADYJk,O,water,AAqHiH,CCCC[n+]1ccn(C)c1.[Br-],1-butyl-3-methylimidazolium bromide
AMwVf,318.15,0.0509,0.2928,101.3,1005,Patyar et al. (2018),Density,Liquid,AAUKxI,N[C@@H](CO)C(=O)O,L-serine,AADYJk,O,water,AAqHiH,CCCC[n+]1ccn(C)c1.[Br-],1-butyl-3-methylimidazolium bromide
AMwVf,318.15,0.0509,0.3908,101.3,1009,Patyar et al. (2018),Density,Liquid,AAUKxI,N[C@@H](CO)C(=O)O,L-serine,AADYJk,O,water,AAqHiH,CCCC[n+]1ccn(C)c1.[Br-],1-butyl-3-methylimidazolium bromide
AMwVf,318.15,0.0509,0.4713,101.3,1012.2,Patyar et al. (2018),Density,Liquid,AAUKxI,N[C@@H](CO)C(=O)O,L-serine,AADYJk,O,water,AAqHiH,CCCC[n+]1ccn(C)c1.[Br-],1-butyl-3-methylimidazolium bromide
AMwVf,318.15,0.0509,0.5678,101.3,1016,Patyar et al. (2018),Density,Liquid,AAUKxI,N[C@@H](CO)C(=O)O,L-serine,AADYJk,O,water,AAqHiH,CCCC[n+]1ccn(C)c1.[Br-],1-butyl-3-methylimidazolium bromide
AMwVf,318.15,0.0509,0.7332,101.3,1022.5,Patyar et al. (2018),Density,Liquid,AAUKxI,N[C@@H](CO)C(=O)O,L-serine,AADYJk,O,water,AAqHiH,CCCC[n+]1ccn(C)c1.[Br-],1-butyl-3-methylimidazolium bromide
AMwVf,318.15,0.0509,0.8389,101.3,1026.5,Patyar et al. (2018),Density,Liquid,AAUKxI,N[C@@H](CO)C(=O)O,L-serine,AADYJk,O,water,AAqHiH,CCCC[n+]1ccn(C)c1.[Br-],1-butyl-3-methylimidazolium bromide
AMwVf,318.15,0.1073,0,101.3,995.1,Patyar et al. (2018),Density,Liquid,AAUKxI,N[C@@H](CO)C(=O)O,L-serine,AADYJk,O,water,AAqHiH,CCCC[n+]1ccn(C)c1.[Br-],1-butyl-3-methylimidazolium bromide
AMwVf,318.15,0.1073,0.0497,101.3,997.2,Patyar et al. (2018),Density,Liquid,AAUKxI,N[C@@H](CO)C(=O)O,L-serine,AADYJk,O,water,AAqHiH,CCCC[n+]1ccn(C)c1.[Br-],1-butyl-3-methylimidazolium bromide
AMwVf,318.15,0.1073,0.1041,101.3,999.6,Patyar et al. (2018),Density,Liquid,AAUKxI,N[C@@H](CO)C(=O)O,L-serine,AADYJk,O,water,AAqHiH,CCCC[n+]1ccn(C)c1.[Br-],1-butyl-3-methylimidazolium bromide
AMwVf,318.15,0.1073,0.1962,101.3,1003.4,Patyar et al. (2018),Density,Liquid,AAUKxI,N[C@@H](CO)C(=O)O,L-serine,AADYJk,O,water,AAqHiH,CCCC[n+]1ccn(C)c1.[Br-],1-butyl-3-methylimidazolium bromide
AMwVf,318.15,0.1073,0.2945,101.3,1007.5,Patyar et al. (2018),Density,Liquid,AAUKxI,N[C@@H](CO)C(=O)O,L-serine,AADYJk,O,water,AAqHiH,CCCC[n+]1ccn(C)c1.[Br-],1-butyl-3-methylimidazolium bromide
AMwVf,318.15,0.1073,0.3776,101.3,1010.9,Patyar et al. (2018),Density,Liquid,AAUKxI,N[C@@H](CO)C(=O)O,L-serine,AADYJk,O,water,AAqHiH,CCCC[n+]1ccn(C)c1.[Br-],1-butyl-3-methylimidazolium bromide
AMwVf,318.15,0.1073,0.5084,101.3,1016.1,Patyar et al. (2018),Density,Liquid,AAUKxI,N[C@@H](CO)C(=O)O,L-serine,AADYJk,O,water,AAqHiH,CCCC[n+]1ccn(C)c1.[Br-],1-butyl-3-methylimidazolium bromide
AMwVf,318.15,0.1073,0.5949,101.3,1019.5,Patyar et al. (2018),Density,Liquid,AAUKxI,N[C@@H](CO)C(=O)O,L-serine,AADYJk,O,water,AAqHiH,CCCC[n+]1ccn(C)c1.[Br-],1-butyl-3-methylimidazolium bromide
AMwVf,318.15,0.1073,0.6755,101.3,1022.7,Patyar et al. (2018),Density,Liquid,AAUKxI,N[C@@H](CO)C(=O)O,L-serine,AADYJk,O,water,AAqHiH,CCCC[n+]1ccn(C)c1.[Br-],1-butyl-3-methylimidazolium bromide
AMwVf,318.15,0.1073,0.7408,101.3,1025.2,Patyar et al. (2018),Density,Liquid,AAUKxI,N[C@@H](CO)C(=O)O,L-serine,AADYJk,O,water,AAqHiH,CCCC[n+]1ccn(C)c1.[Br-],1-butyl-3-methylimidazolium bromide
AMwVf,318.15,0.201,0,101.3,999.4,Patyar et al. (2018),Density,Liquid,AAUKxI,N[C@@H](CO)C(=O)O,L-serine,AADYJk,O,water,AAqHiH,CCCC[n+]1ccn(C)c1.[Br-],1-butyl-3-methylimidazolium bromide
AMwVf,318.15,0.201,0.0544,101.3,1001.7,Patyar et al. (2018),Density,Liquid,AAUKxI,N[C@@H](CO)C(=O)O,L-serine,AADYJk,O,water,AAqHiH,CCCC[n+]1ccn(C)c1.[Br-],1-butyl-3-methylimidazolium bromide
AMwVf,318.15,0.201,0.0996,101.3,1003.6,Patyar et al. (2018),Density,Liquid,AAUKxI,N[C@@H](CO)C(=O)O,L-serine,AADYJk,O,water,AAqHiH,CCCC[n+]1ccn(C)c1.[Br-],1-butyl-3-methylimidazolium bromide
AMwVf,318.15,0.201,0.1979,101.3,1007.7,Patyar et al. (2018),Density,Liquid,AAUKxI,N[C@@H](CO)C(=O)O,L-serine,AADYJk,O,water,AAqHiH,CCCC[n+]1ccn(C)c1.[Br-],1-butyl-3-methylimidazolium bromide
AMwVf,318.15,0.201,0.2933,101.3,1011.6,Patyar et al. (2018),Density,Liquid,AAUKxI,N[C@@H](CO)C(=O)O,L-serine,AADYJk,O,water,AAqHiH,CCCC[n+]1ccn(C)c1.[Br-],1-butyl-3-methylimidazolium bromide
AMwVf,318.15,0.201,0.398,101.3,1015.9,Patyar et al. (2018),Density,Liquid,AAUKxI,N[C@@H](CO)C(=O)O,L-serine,AADYJk,O,water,AAqHiH,CCCC[n+]1ccn(C)c1.[Br-],1-butyl-3-methylimidazolium bromide
AMwVf,318.15,0.201,0.4901,101.3,1019.6,Patyar et al. (2018),Density,Liquid,AAUKxI,N[C@@H](CO)C(=O)O,L-serine,AADYJk,O,water,AAqHiH,CCCC[n+]1ccn(C)c1.[Br-],1-butyl-3-methylimidazolium bromide
AMwVf,318.15,0.201,0.6304,101.3,1025.1,Patyar et al. (2018),Density,Liquid,AAUKxI,N[C@@H](CO)C(=O)O,L-serine,AADYJk,O,water,AAqHiH,CCCC[n+]1ccn(C)c1.[Br-],1-butyl-3-methylimidazolium bromide
AMwVf,318.15,0.201,0.6608,101.3,1026.2,Patyar et al. (2018),Density,Liquid,AAUKxI,N[C@@H](CO)C(=O)O,L-serine,AADYJk,O,water,AAqHiH,CCCC[n+]1ccn(C)c1.[Br-],1-butyl-3-methylimidazolium bromide
AMwVf,318.15,0.201,0.8162,101.3,1032.2,Patyar et al. (2018),Density,Liquid,AAUKxI,N[C@@H](CO)C(=O)O,L-serine,AADYJk,O,water,AAqHiH,CCCC[n+]1ccn(C)c1.[Br-],1-butyl-3-methylimidazolium bromide
AMwVf,318.15,0.2918,0,101.3,1003.2,Patyar et al. (2018),Density,Liquid,AAUKxI,N[C@@H](CO)C(=O)O,L-serine,AADYJk,O,water,AAqHiH,CCCC[n+]1ccn(C)c1.[Br-],1-butyl-3-methylimidazolium bromide
AMwVf,318.15,0.2918,0.054,101.3,1005.5,Patyar et al. (2018),Density,Liquid,AAUKxI,N[C@@H](CO)C(=O)O,L-serine,AADYJk,O,water,AAqHiH,CCCC[n+]1ccn(C)c1.[Br-],1-butyl-3-methylimidazolium bromide
AMwVf,318.15,0.2918,0.1085,101.3,1007.7,Patyar et al. (2018),Density,Liquid,AAUKxI,N[C@@H](CO)C(=O)O,L-serine,AADYJk,O,water,AAqHiH,CCCC[n+]1ccn(C)c1.[Br-],1-butyl-3-methylimidazolium bromide
AMwVf,318.15,0.2918,0.2015,101.3,1011.6,Patyar et al. (2018),Density,Liquid,AAUKxI,N[C@@H](CO)C(=O)O,L-serine,AADYJk,O,water,AAqHiH,CCCC[n+]1ccn(C)c1.[Br-],1-butyl-3-methylimidazolium bromide
AMwVf,318.15,0.2918,0.2855,101.3,1015,Patyar et al. (2018),Density,Liquid,AAUKxI,N[C@@H](CO)C(=O)O,L-serine,AADYJk,O,water,AAqHiH,CCCC[n+]1ccn(C)c1.[Br-],1-butyl-3-methylimidazolium bromide
AMwVf,318.15,0.2918,0.3947,101.3,1019.5,Patyar et al. (2018),Density,Liquid,AAUKxI,N[C@@H](CO)C(=O)O,L-serine,AADYJk,O,water,AAqHiH,CCCC[n+]1ccn(C)c1.[Br-],1-butyl-3-methylimidazolium bromide
AMwVf,318.15,0.2918,0.4851,101.3,1023,Patyar et al. (2018),Density,Liquid,AAUKxI,N[C@@H](CO)C(=O)O,L-serine,AADYJk,O,water,AAqHiH,CCCC[n+]1ccn(C)c1.[Br-],1-butyl-3-methylimidazolium bromide
AMwVf,318.15,0.2918,0.6047,101.3,1027.7,Patyar et al. (2018),Density,Liquid,AAUKxI,N[C@@H](CO)C(=O)O,L-serine,AADYJk,O,water,AAqHiH,CCCC[n+]1ccn(C)c1.[Br-],1-butyl-3-methylimidazolium bromide
AMwVf,318.15,0.2918,0.6691,101.3,1030.2,Patyar et al. (2018),Density,Liquid,AAUKxI,N[C@@H](CO)C(=O)O,L-serine,AADYJk,O,water,AAqHiH,CCCC[n+]1ccn(C)c1.[Br-],1-butyl-3-methylimidazolium bromide
AMwVf,318.15,0.2918,0.8272,101.3,1036.2,Patyar et al. (2018),Density,Liquid,AAUKxI,N[C@@H](CO)C(=O)O,L-serine,AADYJk,O,water,AAqHiH,CCCC[n+]1ccn(C)c1.[Br-],1-butyl-3-methylimidazolium bromide
