Repository: kamranayazheydarov/ILTHERMO-data

# ILThermo Data Processing

This project processes JSON files containing density data and merges them into CSV files. It also updates the CSV files with metadata and SMILES strings for compounds.

## main_functions.py

This script contains the main functions for processing the density data.

## File Descriptions

### #file:compounds.csv

This file contains compound information with the following headers:
- `id` (integer): The unique identifier for each compound.
- `smiles` (string): The SMILES string representation of the compound.

File: density_csv_data/density_setid_ANHMt.csv
setid,"Temperature, K","Pressure, kPa","Specific density, kg/m<SUP>3</SUP>",reference,propertiy,phases,compound id 1,smile 1,compound name 1,compound id 2,smile 2,compound name 2,compound id 3,smile 3,compound name 3
ANHMt,293.15,101.325,1369.8,Jacquemin et al. (2008b),Density,Liquid,ABChJv,CCCC[n+]1ccn(C)c1.F[P-](F)(F)(F)(F)F,1-butyl-3-methylimidazolium hexafluorophosphate,,,,,,
ANHMt,298.15,101.325,1365.7,Jacquemin et al. (2008b),Density,Liquid,ABChJv,CCCC[n+]1ccn(C)c1.F[P-](F)(F)(F)(F)F,1-butyl-3-methylimidazolium hexafluorophosphate,,,,,,
ANHMt,303.15,101.325,1361.6,Jacquemin et al. (2008b),Density,Liquid,ABChJv,CCCC[n+]1ccn(C)c1.F[P-](F)(F)(F)(F)F,1-butyl-3-methylimidazolium hexafluorophosphate,,,,,,
ANHMt,308.15,101.325,1357.4,Jacquemin et al. (2008b),Density,Liquid,ABChJv,CCCC[n+]1ccn(C)c1.F[P-](F)(F)(F)(F)F,1-butyl-3-methylimidazolium hexafluorophosphate,,,,,,
ANHMt,313.15,101.325,1353.3,Jacquemin et al. (2008b),Density,Liquid,ABChJv,CCCC[n+]1ccn(C)c1.F[P-](F)(F)(F)(F)F,1-butyl-3-methylimidazolium hexafluorophosphate,,,,,,
ANHMt,318.15,101.325,1349.2,Jacquemin et al. (2008b),Density,Liquid,ABChJv,CCCC[n+]1ccn(C)c1.F[P-](F)(F)(F)(F)F,1-butyl-3-methylimidazolium hexafluorophosphate,,,,,,
ANHMt,323.15,101.325,1345.1,Jacquemin et al. (2008b),Density,Liquid,ABChJv,CCCC[n+]1ccn(C)c1.F[P-](F)(F)(F)(F)F,1-butyl-3-methylimidazolium hexafluorophosphate,,,,,,
ANHMt,328.15,101.325,1341,Jacquemin et al. (2008b),Density,Liquid,ABChJv,CCCC[n+]1ccn(C)c1.F[P-](F)(F)(F)(F)F,1-butyl-3-methylimidazolium hexafluorophosphate,,,,,,
ANHMt,333.15,101.325,1336.9,Jacquemin et al. (2008b),Density,Liquid,ABChJv,CCCC[n+]1ccn(C)c1.F[P-](F)(F)(F)(F)F,1-butyl-3-methylimidazolium hexafluorophosphate,,,,,,
ANHMt,338.15,101.325,1332.7,Jacquemin et al. (2008b),Density,Liquid,ABChJv,CCCC[n+]1ccn(C)c1.F[P-](F)(F)(F)(F)F,1-butyl-3-methylimidazolium hexafluorophosphate,,,,,,
ANHMt,343.15,101.325,1328.6,Jacquemin et al. (2008b),Density,Liquid,ABChJv,CCCC[n+]1ccn(C)c1.F[P-](F)(F)(F)(F)F,1-butyl-3-methylimidazolium hexafluorophosphate,,,,,,

File: density_csv_data/density_setid_ANKWy.csv
setid,Weight fraction of water,"Temperature, K","Pressure, kPa","Specific density, kg/m<SUP>3</SUP>",reference,propertiy,phases,compound id 1,smile 1,compound name 1,compound id 2,smile 2,compound name 2,compound id 3,smile 3,compound name 3
ANKWy,0.0082,288.15,101,1197.3,Hong et al. (2013a),Density,Liquid,AADYJk,O,water,AAmaPc,CC(O)C(=O)[O-].CC[n+]1ccn(C)c1,1-ethyl-3-methylimidazolium lactate,,,
ANKWy,0.0082,293.15,101,1194.1,Hong et al. (2013a),Density,Liquid,AADYJk,O,water,AAmaPc,CC(O)C(=O)[O-].CC[n+]1ccn(C)c1,1-ethyl-3-methylimidazolium lactate,,,
ANKWy,0.0082,303.15,101,1187.6,Hong et al. (2013a),Density,Liquid,AADYJk,O,water,AAmaPc,CC(O)C(=O)[O-].CC[n+]1ccn(C)c1,1-ethyl-3-methylimidazolium lactate,,,
ANKWy,0.0082,308.15,101,1184.3,Hong et al. (2013a),Density,Liquid,AADYJk,O,water,AAmaPc,CC(O)C(=O)[O-].CC[n+]1ccn(C)c1,1-ethyl-3-methylimidazolium lactate,,,
ANKWy,0.0082,313.15,101,1180.9,Hong et al. (2013a),Density,Liquid,AADYJk,O,water,AAmaPc,CC(O)C(=O)[O-].CC[n+]1ccn(C)c1,1-ethyl-3-methylimidazolium lactate,,,
ANKWy,0.0082,318.15,101,1177.6,Hong et al. (2013a),Density,Liquid,AADYJk,O,water,AAmaPc,CC(O)C(=O)[O-].CC[n+]1ccn(C)c1,1-ethyl-3-methylimidazolium lactate,,,
ANKWy,0.0082,323.15,101,1174.5,Hong et al. (2013a),Density,Liquid,AADYJk,O,water,AAmaPc,CC(O)C(=O)[O-].CC[n+]1ccn(C)c1,1-ethyl-3-methylimidazolium lactate,,,
ANKWy,0.0082,328.15,101,1171.3,Hong et al. (2013a),Density,Liquid,AADYJk,O,water,AAmaPc,CC(O)C(=O)[O-].CC[n+]1ccn(C)c1,1-ethyl-3-methylimidazolium lactate,,,
ANKWy,0.0082,333.15,101,1168,Hong et al. (2013a),Density,Liquid,AADYJk,O,water,AAmaPc,CC(O)C(=O)[O-].CC[n+]1ccn(C)c1,1-ethyl-3-methylimidazolium lactate,,,
ANKWy,0.0104,288.15,101,1198.4,Hong et al. (2013a),Density,Liquid,AADYJk,O,water,AAmaPc,CC(O)C(=O)[O-].CC[n+]1ccn(C)c1,1-ethyl-3-methylimidazolium lactate,,,
ANKWy,0.0104,293.15,101,1195.2,Hong et al. (2013a),Density,Liquid,AADYJk,O,water,AAmaPc,CC(O)C(=O)[O-].CC[n+]1ccn(C)c1,1-ethyl-3-methylimidazolium lactate,,,
ANKWy,0.0104,303.15,101,1188.8,Hong et al. (2013a),Density,Liquid,AADYJk,O,water,AAmaPc,CC(O)C(=O)[O-].CC[n+]1ccn(C)c1,1-ethyl-3-methylimidazolium lactate,,,
ANKWy,0.0104,308.15,101,1185.5,Hong et al. (2013a),Density,Liquid,AADYJk,O,water,AAmaPc,CC(O)C(=O)[O-].CC[n+]1ccn(C)c1,1-ethyl-3-methylimidazolium lactate,,,
ANKWy,0.0104,313.15,101,1182,Hong et al. (2013a),Density,Liquid,AADYJk,O,water,AAmaPc,CC(O)C(=O)[O-].CC[n+]1ccn(C)c1,1-ethyl-3-methylimidazolium lactate,,,
ANKWy,0.0104,318.15,101,1178.8,Hong et al. (2013a),Density,Liquid,AADYJk,O,water,AAmaPc,CC(O)C(=O)[O-].CC[n+]1ccn(C)c1,1-ethyl-3-methylimidazolium lactate,,,
ANKWy,0.0104,323.15,101,1175.6,Hong et al. (2013a),Density,Liquid,AADYJk,O,water,AAmaPc,CC(O)C(=O)[O-].CC[n+]1ccn(C)c1,1-ethyl-3-methylimidazolium lactate,,,
ANKWy,0.0104,328.15,101,1172.5,Hong et al. (2013a),Density,Liquid,AADYJk,O,water,AAmaPc,CC(O)C(=O)[O-].CC[n+]1ccn(C)c1,1-ethyl-3-methylimidazolium lactate,,,
ANKWy,0.0104,333.15,101,1169.1,Hong et al. (2013a),Density,Liquid,AADYJk,O,water,AAmaPc,CC(O)C(=O)[O-].CC[n+]1ccn(C)c1,1-ethyl-3-methylimidazolium lactate,,,
ANKWy,0.0121,288.15,101,1199.4,Hong et al. (2013a),Density,Liquid,AADYJk,O,water,AAmaPc,CC(O)C(=O)[O-].CC[n+]1ccn(C)c1,1-ethyl-3-methylimidazolium lactate,,,
ANKWy,0.0121,293.15,101,1196.1,Hong et al. (2013a),Density,Liquid,AADYJk,O,water,AAmaPc,CC(O)C(=O)[O-].CC[n+]1ccn(C)c1,1-ethyl-3-methylimidazolium lactate,,,
ANKWy,0.0121,303.15,101,1189.7,Hong et al. (2013a),Density,Liquid,AADYJk,O,water,AAmaPc,CC(O)C(=O)[O-].CC[n+]1ccn(C)c1,1-ethyl-3-methylimidazolium lactate,,,
ANKWy,0.0121,308.15,101,1186.4,Hong et al. (2013a),Density,Liquid,AADYJk,O,water,AAmaPc,CC(O)C(=O)[O-].CC[n+]1ccn(C)c1,1-ethyl-3-methylimidazolium lactate,,,
ANKWy,0.0121,313.15,101,1182.9,Hong et al. (2013a),Density,Liquid,AADYJk,O,water,AAmaPc,CC(O)C(=O)[O-].CC[n+]1ccn(C)c1,1-ethyl-3-methylimidazolium lactate,,,
ANKWy,0.0121,318.15,101,1179.7,Hong et al. (2013a),Density,Liquid,AADYJk,O,water,AAmaPc,CC(O)C(=O)[O-].CC[n+]1ccn(C)c1,1-ethyl-3-methylimidazolium lactate,,,
ANKWy,0.0121,323.15,101,1176.4,Hong et al. (2013a),Density,Liquid,AADYJk,O,water,AAmaPc,CC(O)C(=O)[O-].CC[n+]1ccn(C)c1,1-ethyl-3-methylimidazolium lactate,,,
ANKWy,0.0121,328.15,101,1173.4,Hong et al. (2013a),Density,Liquid,AADYJk,O,water,AAmaPc,CC(O)C(=O)[O-].CC[n+]1ccn(C)c1,1-ethyl-3-methylimidazolium lactate,,,
ANKWy,0.0121,333.15,101,1170,Hong et al. (2013a),Density,Liquid,AADYJk,O,water,AAmaPc,CC(O)C(=O)[O-].CC[n+]1ccn(C)c1,1-ethyl-3-methylimidazolium lactate,,,
ANKWy,0.0158,288.15,101,1201.3,Hong et al. (2013a),Density,Liquid,AADYJk,O,water,AAmaPc,CC(O)C(=O)[O-].CC[n+]1ccn(C)c1,1-ethyl-3-methylimidazolium lactate,,,
ANKWy,0.0158,293.15,101,1198.1,Hong et al. (2013a),Density,Liquid,AADYJk,O,water,AAmaPc,CC(O)C(=O)[O-].CC[n+]1ccn(C)c1,1-ethyl-3-methylimidazolium lactate,,,
ANKWy,0.0158,303.15,101,1191.5,Hong et al. (2013a),Density,Liquid,AADYJk,O,water,AAmaPc,CC(O)C(=O)[O-].CC[n+]1ccn(C)c1,1-ethyl-3-methylimidazolium lactate,,,
ANKWy,0.0158,308.15,101,1188.3,Hong et al. (2013a),Density,Liquid,AADYJk,O,water,AAmaPc,CC(O)C(=O)[O-].CC[n+]1ccn(C)c1,1-ethyl-3-methylimidazolium lactate,,,
ANKWy,0.0158,313.15,101,1184.9,Hong et al. (2013a),Density,Liquid,AADYJk,O,water,AAmaPc,CC(O)C(=O)[O-].CC[n+]1ccn(C)c1,1-ethyl-3-methylimidazolium lactate,,,
ANKWy,0.0158,318.15,101,1181.5,Hong et al. (2013a),Density,Liquid,AADYJk,O,water,AAmaPc,CC(O)C(=O)[O-].CC[n+]1ccn(C)c1,1-ethyl-3-methylimidazolium lactate,,,
ANKWy,0.0158,323.15,101,1178.2,Hong et al. (2013a),Density,Liquid,AADYJk,O,water,AAmaPc,CC(O)C(=O)[O-].CC[n+]1ccn(C)c1,1-ethyl-3-methylimidazolium lactate,,,
ANKWy,0.0158,328.15,101,1175.3,Hong et al. (2013a),Density,Liquid,AADYJk,O,water,AAmaPc,CC(O)C(=O)[O-].CC[n+]1ccn(C)c1,1-ethyl-3-methylimidazolium lactate,,,
ANKWy,0.0158,333.15,101,1172,Hong et al. (2013a),Density,Liquid,AADYJk,O,water,AAmaPc,CC(O)C(=O)[O-].CC[n+]1ccn(C)c1,1-ethyl-3-methylimidazolium lactate,,,
ANKWy,0.0205,288.15,101,1203.8,Hong et al. (2013a),Density,Liquid,AADYJk,O,water,AAmaPc,CC(O)C(=O)[O-].CC[n+]1ccn(C)c1,1-ethyl-3-methylimidazolium lactate,,,
ANKWy,0.0205,293.15,101,1200.5,Hong et al. (2013a),Density,Liquid,AADYJk,O,water,AAmaPc,CC(O)C(=O)[O-].CC[n+]1ccn(C)c1,1-ethyl-3-methylimidazolium lactate,,,
ANKWy,0.0205,303.15,101,1194,Hong et al. (2013a),Density,Liquid,AADYJk,O,water,AAmaPc,CC(O)C(=O)[O-].CC[n+]1ccn(C)c1,1-ethyl-3-methylimidazolium lactate,,,
ANKWy,0.0205,308.15,101,1190.7,Hong et al. (2013a),Density,Liquid,AADYJk,O,water,AAmaPc,CC(O)C(=O)[O-].CC[n+]1ccn(C)c1,1-ethyl-3-methylimidazolium lactate,,,
ANKWy,0.0205,313.15,101,1187.5,Hong et al. (2013a),Density,Liquid,AADYJk,O,water,AAmaPc,CC(O)C(=O)[O-].CC[n+]1ccn(C)c1,1-ethyl-3-methylimidazolium lactate,,,
ANKWy,0.0205,318.15,101,1184,Hong et al. (2013a),Density,Liquid,AADYJk,O,water,AAmaPc,CC(O)C(=O)[O-].CC[n+]1ccn(C)c1,1-ethyl-3-methylimidazolium lactate,,,
ANKWy,0.0205,323.15,101,1180.6,Hong et al. (2013a),Density,Liquid,AADYJk,O,water,AAmaPc,CC(O)C(=O)[O-].CC[n+]1ccn(C)c1,1-ethyl-3-methylimidazolium lactate,,,
ANKWy,0.0205,328.15,101,1177.7,Hong et al. (2013a),Density,Liquid,AADYJk,O,water,AAmaPc,CC(O)C(=O)[O-].CC[n+]1ccn(C)c1,1-ethyl-3-methylimidazolium lactate,,,
ANKWy,0.0205,333.15,101,1174.5,Hong et al. (2013a),Density,Liquid,AADYJk,O,water,AAmaPc,CC(O)C(=O)[O-].CC[n+]1ccn(C)c1,1-ethyl-3-methylimidazolium lactate,,,

File: density_csv_data/density_setid_ANMhI.csv
setid,"Pressure, kPa","Temperature, K","Specific density, kg/m<SUP>3</SUP>",reference,propertiy,phases,compound id 1,smile 1,compound name 1,compound id 2,smile 2,compound name 2,compound id 3,smile 3,compound name 3
ANMhI,100,298.15,1499,Blanco-Diaz et al. (2019),Density,Liquid,ABZdDq,C=CC[n+]1ccn(C)c1.O=S(=O)([N-]S(=O)(=O)C(F)(F)F)C(F)(F)F,1-allyl-3-methyl-1H-imidazolium bis((trifluoromethyl)sulfonyl)amide,,,,,,

File: density_csv_data/density_setid_ANvjM.csv
setid,Mole fraction of cyclohexane,Mole fraction of ethylbenzene,"Temperature, K","Pressure, kPa","Specific density, kg/m<SUP>3</SUP>",reference,propertiy,phases,compound id 1,smile 1,compound name 1,compound id 2,smile 2,compound name 2,compound id 3,smile 3,compound name 3
ANvjM,0,0.189,298.15,101,1174.5,Dominguez et al. (2013),Density,Liquid,AAUVOo,CCc1ccccc1,ethylbenzene,AAQJlb,C1CCCCC1,cyclohexane,AAwHNg,CCCC[n+]1ccn(C)c1.COS(=O)(=O)[O-],1-butyl-3-methylimidazolium methyl sulfate
ANvjM,0.009,0.13,298.15,101,1184.6,Dominguez et al. (2013),Density,Liquid,AAUVOo,CCc1ccccc1,ethylbenzene,AAQJlb,C1CCCCC1,cyclohexane,AAwHNg,CCCC[n+]1ccn(C)c1.COS(=O)(=O)[O-],1-butyl-3-methylimidazolium methyl sulfate
ANvjM,0.012,0.148,298.15,101,1182.2,Dominguez et al. (2013),Density,Liquid,AAUVOo,CCc1ccccc1,ethylbenzene,AAQJlb,C1CCCCC1,cyclohexane,AAwHNg,CCCC[n+]1ccn(C)c1.COS(=O)(=O)[O-],1-butyl-3-methylimidazolium methyl sulfate
ANvjM,0.016,0.098,298.15,101,1188.4,Dominguez et al. (2013),Density,Liquid,AAUVOo,CCc1ccccc1,ethylbenzene,AAQJlb,C1CCCCC1,cyclohexane,AAwHNg,CCCC[n+]1ccn(C)c1.COS(=O)(=O)[O-],1-butyl-3-methylimidazolium methyl sulfate
ANvjM,0.02,0.069,298.15,101,1197.3,Dominguez et al. (2013),Density,Liquid,AAUVOo,CCc1ccccc1,ethylbenzene,AAQJlb,C1CCCCC1,cyclohexane,AAwHNg,CCCC[n+]1ccn(C)c1.COS(=O)(=O)[O-],1-butyl-3-methylimidazolium methyl sulfate
ANvjM,0.022,0.09,298.15,101,1192.2,Dominguez et al. (2013),Density,Liquid,AAUVOo,CCc1ccccc1,ethylbenzene,AAQJlb,C1CCCCC1,cyclohexane,AAwHNg,CCCC[n+]1ccn(C)c1.COS(=O)(=O)[O-],1-butyl-3-methylimidazolium methyl sulfate
ANvjM,0.025,0.049,298.15,101,1197,Dominguez et al. (2013),Density,Liquid,AAUVOo,CCc1ccccc1,ethylbenzene,AAQJlb,C1CCCCC1,cyclohexane,AAwHNg,CCCC[n+]1ccn(C)c1.COS(=O)(=O)[O-],1-butyl-3-methylimidazolium methyl sulfate
ANvjM,0.031,0.024,298.15,101,1200.3,Dominguez et al. (2013),Density,Liquid,AAUVOo,CCc1ccccc1,ethylbenzene,AAQJlb,C1CCCCC1,cyclohexane,AAwHNg,CCCC[n+]1ccn(C)c1.COS(=O)(=O)[O-],1-butyl-3-methylimidazolium methyl sulfate
ANvjM,0.037,0.039,298.15,101,1199.9,Dominguez et al. (2013),Density,Liquid,AAUVOo,CCc1ccccc1,ethylbenzene,AAQJlb,C1CCCCC1,cyclohexane,AAwHNg,CCCC[n+]1ccn(C)c1.COS(=O)(=O)[O-],1-butyl-3-methylimidazolium methyl sulfate
ANvjM,0.039,0,298.15,101,1201.8,Dominguez et al. (2013),Density,Liquid,AAUVOo,CCc1ccccc1,ethylbenzene,AAQJlb,C1CCCCC1,cyclohexane,AAwHNg,CCCC[n+]1ccn(C)c1.COS(=O)(=O)[O-],1-butyl-3-methylimidazolium methyl sulfate

File: density_csv_data/density_setid_AOTWl.csv
setid,"Temperature, K","Pressure, kPa","Specific density, kg/m<SUP>3</SUP>",reference,propertiy,phases,compound id 1,smile 1,compound name 1,compound id 2,smile 2,compound name 2,compound id 3,smile 3,compound name 3
AOTWl,258.15,101.325,1678.1,Gacino et al. (2011),Density,Liquid,ACJQRv,COCC[N+]1(C)CCCC1.FC(F)(F)C(F)(F)[P-](F)(F)(F)(C(F)(F)C(F)(F)F)C(F)(F)C(F)(F)F,1-(2-methoxyethyl)-1-methylpyrrolidinium tris(pentafluoroethyl)trifluorophosphate,,,,,,
AOTWl,263.15,101.325,1672.2,Gacino et al. (2011),Density,Liquid,ACJQRv,COCC[N+]1(C)CCCC1.FC(F)(F)C(F)(F)[P-](F)(F)(F)(C(F)(F)C(F)(F)F)C(F)(F)C(F)(F)F,1-(2-methoxyethyl)-1-methylpyrrolidinium tris(pentafluoroethyl)trifluorophosphate,,,,,,
AOTWl,268.15,101.325,1666.1,Gacino et al. (2011),Density,Liquid,ACJQRv,COCC[N+]1(C)CCCC1.FC(F)(F)C(F)(F)[P-](F)(F)(F)(C(F)(F)C(F)(F)F)C(F)(F)C(F)(F)F,1-(2-methoxyethyl)-1-methylpyrrolidinium tris(pentafluoroethyl)trifluorophosphate,,,,,,
AOTWl,273.15,101.325,1659.8,Gacino et al. (2011),Density,Liquid,ACJQRv,COCC[N+]1(C)CCCC1.FC(F)(F)C(F)(F)[P-](F)(F)(F)(C(F)(F)C(F)(F)F)C(F)(F)C(F)(F)F,1-(2-methoxyethyl)-1-methylpyrrolidinium tris(pentafluoroethyl)trifluorophosphate,,,,,,
AOTWl,278.15,101.325,1653.8,Gacino et al. (2011),Density,Liquid,ACJQRv,COCC[N+]1(C)CCCC1.FC(F)(F)C(F)(F)[P-](F)(F)(F)(C(F)(F)C(F)(F)F)C(F)(F)C(F)(F)F,1-(2-methoxyethyl)-1-methylpyrrolidinium tris(pentafluoroethyl)trifluorophosphate,,,,,,
AOTWl,283.15,101.325,1647.9,Gacino et al. (2011),Density,Liquid,ACJQRv,COCC[N+]1(C)CCCC1.FC(F)(F)C(F)(F)[P-](F)(F)(F)(C(F)(F)C(F)(F)F)C(F)(F)C(F)(F)F,1-(2-methoxyethyl)-1-methylpyrrolidinium tris(pentafluoroethyl)trifluorophosphate,,,,,,
AOTWl,288.15,101.325,1642.2,Gacino et al. (2011),Density,Liquid,ACJQRv,COCC[N+]1(C)CCCC1.FC(F)(F)C(F)(F)[P-](F)(F)(F)(C(F)(F)C(F)(F)F)C(F)(F)C(F)(F)F,1-(2-methoxyethyl)-1-methylpyrrolidinium tris(pentafluoroethyl)trifluorophosphate,,,,,,
AOTWl,293.15,101.325,1636.6,Gacino et al. (2011),Density,Liquid,ACJQRv,COCC[N+]1(C)CCCC1.FC(F)(F)C(F)(F)[P-](F)(F)(F)(C(F)(F)C(F)(F)F)C(F)(F)C(F)(F)F,1-(2-methoxyethyl)-1-methylpyrrolidinium tris(pentafluoroethyl)trifluorophosphate,,,,,,
AOTWl,298.15,101.325,1631,Gacino et al. (2011),Density,Liquid,ACJQRv,COCC[N+]1(C)CCCC1.FC(F)(F)C(F)(F)[P-](F)(F)(F)(C(F)(F)C(F)(F)F)C(F)(F)C(F)(F)F,1-(2-methoxyethyl)-1-methylpyrrolidinium tris(pentafluoroethyl)trifluorophosphate,,,,,,
AOTWl,303.15,101.325,1625.5,Gacino et al. (2011),Density,Liquid,ACJQRv,COCC[N+]1(C)CCCC1.FC(F)(F)C(F)(F)[P-](F)(F)(F)(C(F)(F)C(F)(F)F)C(F)(F)C(F)(F)F,1-(2-methoxyethyl)-1-methylpyrrolidinium tris(pentafluoroethyl)trifluorophosphate,,,,,,
AOTWl,308.15,101.325,1620,Gacino et al. (2011),Density,Liquid,ACJQRv,COCC[N+]1(C)CCCC1.FC(F)(F)C(F)(F)[P-](F)(F)(F)(C(F)(F)C(F)(F)F)C(F)(F)C(F)(F)F,1-(2-methoxyethyl)-1-methylpyrrolidinium tris(pentafluoroethyl)trifluorophosphate,,,,,,
AOTWl,313.15,101.325,1614.4,Gacino et al. (2011),Density,Liquid,ACJQRv,COCC[N+]1(C)CCCC1.FC(F)(F)C(F)(F)[P-](F)(F)(F)(C(F)(F)C(F)(F)F)C(F)(F)C(F)(F)F,1-(2-methoxyethyl)-1-methylpyrrolidinium tris(pentafluoroethyl)trifluorophosphate,,,,,,
AOTWl,318.15,101.325,1608.9,Gacino et al. (2011),Density,Liquid,ACJQRv,COCC[N+]1(C)CCCC1.FC(F)(F)C(F)(F)[P-](F)(F)(F)(C(F)(F)C(F)(F)F)C(F)(F)C(F)(F)F,1-(2-methoxyethyl)-1-methylpyrrolidinium tris(pentafluoroethyl)trifluorophosphate,,,,,,
AOTWl,323.15,101.325,1603.4,Gacino et al. (2011),Density,Liquid,ACJQRv,COCC[N+]1(C)CCCC1.FC(F)(F)C(F)(F)[P-](F)(F)(F)(C(F)(F)C(F)(F)F)C(F)(F)C(F)(F)F,1-(2-methoxyethyl)-1-methylpyrrolidinium tris(pentafluoroethyl)trifluorophosphate,,,,,,
AOTWl,328.15,101.325,1598,Gacino et al. (2011),Density,Liquid,ACJQRv,COCC[N+]1(C)CCCC1.FC(F)(F)C(F)(F)[P-](F)(F)(F)(C(F)(F)C(F)(F)F)C(F)(F)C(F)(F)F,1-(2-methoxyethyl)-1-methylpyrrolidinium tris(pentafluoroethyl)trifluorophosphate,,,,,,
AOTWl,333.15,101.325,1592.5,Gacino et al. (2011),Density,Liquid,ACJQRv,COCC[N+]1(C)CCCC1.FC(F)(F)C(F)(F)[P-](F)(F)(F)(C(F)(F)C(F)(F)F)C(F)(F)C(F)(F)F,1-(2-methoxyethyl)-1-methylpyrrolidinium tris(pentafluoroethyl)trifluorophosphate,,,,,,
AOTWl,338.15,101.325,1587.1,Gacino et al. (2011),Density,Liquid,ACJQRv,COCC[N+]1(C)CCCC1.FC(F)(F)C(F)(F)[P-](F)(F)(F)(C(F)(F)C(F)(F)F)C(F)(F)C(F)(F)F,1-(2-methoxyethyl)-1-methylpyrrolidinium tris(pentafluoroethyl)trifluorophosphate,,,,,,
AOTWl,343.15,101.325,1581.6,Gacino et al. (2011),Density,Liquid,ACJQRv,COCC[N+]1(C)CCCC1.FC(F)(F)C(F)(F)[P-](F)(F)(F)(C(F)(F)C(F)(F)F)C(F)(F)C(F)(F)F,1-(2-methoxyethyl)-1-methylpyrrolidinium tris(pentafluoroethyl)trifluorophosphate,,,,,,
AOTWl,348.15,101.325,1576.2,Gacino et al. (2011),Density,Liquid,ACJQRv,COCC[N+]1(C)CCCC1.FC(F)(F)C(F)(F)[P-](F)(F)(F)(C(F)(F)C(F)(F)F)C(F)(F)C(F)(F)F,1-(2-methoxyethyl)-1-methylpyrrolidinium tris(pentafluoroethyl)trifluorophosphate,,,,,,
AOTWl,353.15,101.325,1570.9,Gacino et al. (2011),Density,Liquid,ACJQRv,COCC[N+]1(C)CCCC1.FC(F)(F)C(F)(F)[P-](F)(F)(F)(C(F)(F)C(F)(F)F)C(F)(F)C(F)(F)F,1-(2-methoxyethyl)-1-methylpyrrolidinium tris(pentafluoroethyl)trifluorophosphate,,,,,,
AOTWl,358.15,101.325,1565.5,Gacino et al. (2011),Density,Liquid,ACJQRv,COCC[N+]1(C)CCCC1.FC(F)(F)C(F)(F)[P-](F)(F)(F)(C(F)(F)C(F)(F)F)C(F)(F)C(F)(F)F,1-(2-methoxyethyl)-1-methylpyrrolidinium tris(pentafluoroethyl)trifluorophosphate,,,,,,
AOTWl,363.15,101.325,1559.8,Gacino et al. (2011),Density,Liquid,ACJQRv,COCC[N+]1(C)CCCC1.FC(F)(F)C(F)(F)[P-](F)(F)(F)(C(F)(F)C(F)(F)F)C(F)(F)C(F)(F)F,1-(2-methoxyethyl)-1-methylpyrrolidinium tris(pentafluoroethyl)trifluorophosphate,,,,,,
AOTWl,368.15,101.325,1554.3,Gacino et al. (2011),Density,Liquid,ACJQRv,COCC[N+]1(C)CCCC1.FC(F)(F)C(F)(F)[P-](F)(F)(F)(C(F)(F)C(F)(F)F)C(F)(F)C(F)(F)F,1-(2-methoxyethyl)-1-methylpyrrolidinium tris(pentafluoroethyl)trifluorophosphate,,,,,,
AOTWl,373.15,101.325,1549.1,Gacino et al. (2011),Density,Liquid,ACJQRv,COCC[N+]1(C)CCCC1.FC(F)(F)C(F)(F)[P-](F)(F)(F)(C(F)(F)C(F)(F)F)C(F)(F)C(F)(F)F,1-(2-methoxyethyl)-1-methylpyrrolidinium tris(pentafluoroethyl)trifluorophosphate,,,,,,
