Repository: kamranayazheydarov/ILTHERMO-data

# ILThermo Data Processing

This project processes JSON files containing density data and merges them into CSV files. It also updates the CSV files with metadata and SMILES strings for compounds.

## main_functions.py

This script contains the main functions for processing the density data.

## File Descriptions

### #file:compounds.csv

This file contains compound information with the following headers:
- `id` (integer): The unique identifier for each compound.
- `smiles` (string): The SMILES string representation of the compound.

File: density_csv_data/density_setid_ASEhk.csv
setid,"Temperature, K",Mole fraction of 1-butyl-3-methylimidazolium tetrachloroferrate,"Pressure, kPa","Specific density, kg/m<SUP>3</SUP>",reference,propertiy,phases,compound id 1,smile 1,compound name 1,compound id 2,smile 2,compound name 2,compound id 3,smile 3,compound name 3
ASEhk,293.15,0,101,900.6,Li et al. (2017c),Density,Liquid,ABMocW,CCCCn1cc[n+](C)c1.Cl[Fe-](Cl)(Cl)Cl,1-butyl-3-methylimidazolium tetrachloroferrate,AAQxSq,CCOC(C)=O,ethyl acetate,,,
ASEhk,293.15,0.1002,101,1015.7,Li et al. (2017c),Density,Liquid,ABMocW,CCCCn1cc[n+](C)c1.Cl[Fe-](Cl)(Cl)Cl,1-butyl-3-methylimidazolium tetrachloroferrate,AAQxSq,CCOC(C)=O,ethyl acetate,,,
ASEhk,293.15,0.1999,101,1095.8,Li et al. (2017c),Density,Liquid,ABMocW,CCCCn1cc[n+](C)c1.Cl[Fe-](Cl)(Cl)Cl,1-butyl-3-methylimidazolium tetrachloroferrate,AAQxSq,CCOC(C)=O,ethyl acetate,,,
ASEhk,293.15,0.3007,101,1160.7,Li et al. (2017c),Density,Liquid,ABMocW,CCCCn1cc[n+](C)c1.Cl[Fe-](Cl)(Cl)Cl,1-butyl-3-methylimidazolium tetrachloroferrate,AAQxSq,CCOC(C)=O,ethyl acetate,,,
ASEhk,293.15,0.3999,101,1210.2,Li et al. (2017c),Density,Liquid,ABMocW,CCCCn1cc[n+](C)c1.Cl[Fe-](Cl)(Cl)Cl,1-butyl-3-methylimidazolium tetrachloroferrate,AAQxSq,CCOC(C)=O,ethyl acetate,,,
ASEhk,293.15,0.5,101,1249.1,Li et al. (2017c),Density,Liquid,ABMocW,CCCCn1cc[n+](C)c1.Cl[Fe-](Cl)(Cl)Cl,1-butyl-3-methylimidazolium tetrachloroferrate,AAQxSq,CCOC(C)=O,ethyl acetate,,,
ASEhk,293.15,0.6001,101,1281.6,Li et al. (2017c),Density,Liquid,ABMocW,CCCCn1cc[n+](C)c1.Cl[Fe-](Cl)(Cl)Cl,1-butyl-3-methylimidazolium tetrachloroferrate,AAQxSq,CCOC(C)=O,ethyl acetate,,,
ASEhk,293.15,0.7,101,1309,Li et al. (2017c),Density,Liquid,ABMocW,CCCCn1cc[n+](C)c1.Cl[Fe-](Cl)(Cl)Cl,1-butyl-3-methylimidazolium tetrachloroferrate,AAQxSq,CCOC(C)=O,ethyl acetate,,,
ASEhk,293.15,0.7973,101,1331.3,Li et al. (2017c),Density,Liquid,ABMocW,CCCCn1cc[n+](C)c1.Cl[Fe-](Cl)(Cl)Cl,1-butyl-3-methylimidazolium tetrachloroferrate,AAQxSq,CCOC(C)=O,ethyl acetate,,,
ASEhk,293.15,0.9,101,1350.6,Li et al. (2017c),Density,Liquid,ABMocW,CCCCn1cc[n+](C)c1.Cl[Fe-](Cl)(Cl)Cl,1-butyl-3-methylimidazolium tetrachloroferrate,AAQxSq,CCOC(C)=O,ethyl acetate,,,
ASEhk,293.15,1,101,1369.1,Li et al. (2017c),Density,Liquid,ABMocW,CCCCn1cc[n+](C)c1.Cl[Fe-](Cl)(Cl)Cl,1-butyl-3-methylimidazolium tetrachloroferrate,AAQxSq,CCOC(C)=O,ethyl acetate,,,
ASEhk,298.15,0,101,894.5,Li et al. (2017c),Density,Liquid,ABMocW,CCCCn1cc[n+](C)c1.Cl[Fe-](Cl)(Cl)Cl,1-butyl-3-methylimidazolium tetrachloroferrate,AAQxSq,CCOC(C)=O,ethyl acetate,,,
ASEhk,298.15,0.1002,101,1010.2,Li et al. (2017c),Density,Liquid,ABMocW,CCCCn1cc[n+](C)c1.Cl[Fe-](Cl)(Cl)Cl,1-butyl-3-methylimidazolium tetrachloroferrate,AAQxSq,CCOC(C)=O,ethyl acetate,,,
ASEhk,298.15,0.1999,101,1090.7,Li et al. (2017c),Density,Liquid,ABMocW,CCCCn1cc[n+](C)c1.Cl[Fe-](Cl)(Cl)Cl,1-butyl-3-methylimidazolium tetrachloroferrate,AAQxSq,CCOC(C)=O,ethyl acetate,,,
ASEhk,298.15,0.3007,101,1155.9,Li et al. (2017c),Density,Liquid,ABMocW,CCCCn1cc[n+](C)c1.Cl[Fe-](Cl)(Cl)Cl,1-butyl-3-methylimidazolium tetrachloroferrate,AAQxSq,CCOC(C)=O,ethyl acetate,,,
ASEhk,298.15,0.3999,101,1205.6,Li et al. (2017c),Density,Liquid,ABMocW,CCCCn1cc[n+](C)c1.Cl[Fe-](Cl)(Cl)Cl,1-butyl-3-methylimidazolium tetrachloroferrate,AAQxSq,CCOC(C)=O,ethyl acetate,,,
ASEhk,298.15,0.5,101,1244.7,Li et al. (2017c),Density,Liquid,ABMocW,CCCCn1cc[n+](C)c1.Cl[Fe-](Cl)(Cl)Cl,1-butyl-3-methylimidazolium tetrachloroferrate,AAQxSq,CCOC(C)=O,ethyl acetate,,,
ASEhk,298.15,0.6001,101,1277.2,Li et al. (2017c),Density,Liquid,ABMocW,CCCCn1cc[n+](C)c1.Cl[Fe-](Cl)(Cl)Cl,1-butyl-3-methylimidazolium tetrachloroferrate,AAQxSq,CCOC(C)=O,ethyl acetate,,,
ASEhk,298.15,0.7,101,1304.8,Li et al. (2017c),Density,Liquid,ABMocW,CCCCn1cc[n+](C)c1.Cl[Fe-](Cl)(Cl)Cl,1-butyl-3-methylimidazolium tetrachloroferrate,AAQxSq,CCOC(C)=O,ethyl acetate,,,
ASEhk,298.15,0.7973,101,1327.1,Li et al. (2017c),Density,Liquid,ABMocW,CCCCn1cc[n+](C)c1.Cl[Fe-](Cl)(Cl)Cl,1-butyl-3-methylimidazolium tetrachloroferrate,AAQxSq,CCOC(C)=O,ethyl acetate,,,
ASEhk,298.15,0.9,101,1346.5,Li et al. (2017c),Density,Liquid,ABMocW,CCCCn1cc[n+](C)c1.Cl[Fe-](Cl)(Cl)Cl,1-butyl-3-methylimidazolium tetrachloroferrate,AAQxSq,CCOC(C)=O,ethyl acetate,,,
ASEhk,298.15,1,101,1365,Li et al. (2017c),Density,Liquid,ABMocW,CCCCn1cc[n+](C)c1.Cl[Fe-](Cl)(Cl)Cl,1-butyl-3-methylimidazolium tetrachloroferrate,AAQxSq,CCOC(C)=O,ethyl acetate,,,
ASEhk,303.15,0,101,888.4,Li et al. (2017c),Density,Liquid,ABMocW,CCCCn1cc[n+](C)c1.Cl[Fe-](Cl)(Cl)Cl,1-butyl-3-methylimidazolium tetrachloroferrate,AAQxSq,CCOC(C)=O,ethyl acetate,,,
ASEhk,303.15,0.1002,101,1004.7,Li et al. (2017c),Density,Liquid,ABMocW,CCCCn1cc[n+](C)c1.Cl[Fe-](Cl)(Cl)Cl,1-butyl-3-methylimidazolium tetrachloroferrate,AAQxSq,CCOC(C)=O,ethyl acetate,,,
ASEhk,303.15,0.1999,101,1085.7,Li et al. (2017c),Density,Liquid,ABMocW,CCCCn1cc[n+](C)c1.Cl[Fe-](Cl)(Cl)Cl,1-butyl-3-methylimidazolium tetrachloroferrate,AAQxSq,CCOC(C)=O,ethyl acetate,,,
ASEhk,303.15,0.3007,101,1151.1,Li et al. (2017c),Density,Liquid,ABMocW,CCCCn1cc[n+](C)c1.Cl[Fe-](Cl)(Cl)Cl,1-butyl-3-methylimidazolium tetrachloroferrate,AAQxSq,CCOC(C)=O,ethyl acetate,,,
ASEhk,303.15,0.3999,101,1201,Li et al. (2017c),Density,Liquid,ABMocW,CCCCn1cc[n+](C)c1.Cl[Fe-](Cl)(Cl)Cl,1-butyl-3-methylimidazolium tetrachloroferrate,AAQxSq,CCOC(C)=O,ethyl acetate,,,
ASEhk,303.15,0.5,101,1240.2,Li et al. (2017c),Density,Liquid,ABMocW,CCCCn1cc[n+](C)c1.Cl[Fe-](Cl)(Cl)Cl,1-butyl-3-methylimidazolium tetrachloroferrate,AAQxSq,CCOC(C)=O,ethyl acetate,,,
ASEhk,303.15,0.6001,101,1272.9,Li et al. (2017c),Density,Liquid,ABMocW,CCCCn1cc[n+](C)c1.Cl[Fe-](Cl)(Cl)Cl,1-butyl-3-methylimidazolium tetrachloroferrate,AAQxSq,CCOC(C)=O,ethyl acetate,,,
ASEhk,303.15,0.7,101,1300.5,Li et al. (2017c),Density,Liquid,ABMocW,CCCCn1cc[n+](C)c1.Cl[Fe-](Cl)(Cl)Cl,1-butyl-3-methylimidazolium tetrachloroferrate,AAQxSq,CCOC(C)=O,ethyl acetate,,,
ASEhk,303.15,0.7973,101,1323,Li et al. (2017c),Density,Liquid,ABMocW,CCCCn1cc[n+](C)c1.Cl[Fe-](Cl)(Cl)Cl,1-butyl-3-methylimidazolium tetrachloroferrate,AAQxSq,CCOC(C)=O,ethyl acetate,,,
ASEhk,303.15,0.9,101,1342.3,Li et al. (2017c),Density,Liquid,ABMocW,CCCCn1cc[n+](C)c1.Cl[Fe-](Cl)(Cl)Cl,1-butyl-3-methylimidazolium tetrachloroferrate,AAQxSq,CCOC(C)=O,ethyl acetate,,,
ASEhk,303.15,1,101,1360.9,Li et al. (2017c),Density,Liquid,ABMocW,CCCCn1cc[n+](C)c1.Cl[Fe-](Cl)(Cl)Cl,1-butyl-3-methylimidazolium tetrachloroferrate,AAQxSq,CCOC(C)=O,ethyl acetate,,,
ASEhk,308.15,0,101,882.2,Li et al. (2017c),Density,Liquid,ABMocW,CCCCn1cc[n+](C)c1.Cl[Fe-](Cl)(Cl)Cl,1-butyl-3-methylimidazolium tetrachloroferrate,AAQxSq,CCOC(C)=O,ethyl acetate,,,
ASEhk,308.15,0.1002,101,999.2,Li et al. (2017c),Density,Liquid,ABMocW,CCCCn1cc[n+](C)c1.Cl[Fe-](Cl)(Cl)Cl,1-butyl-3-methylimidazolium tetrachloroferrate,AAQxSq,CCOC(C)=O,ethyl acetate,,,
ASEhk,308.15,0.1999,101,1080.6,Li et al. (2017c),Density,Liquid,ABMocW,CCCCn1cc[n+](C)c1.Cl[Fe-](Cl)(Cl)Cl,1-butyl-3-methylimidazolium tetrachloroferrate,AAQxSq,CCOC(C)=O,ethyl acetate,,,
ASEhk,308.15,0.3007,101,1146.3,Li et al. (2017c),Density,Liquid,ABMocW,CCCCn1cc[n+](C)c1.Cl[Fe-](Cl)(Cl)Cl,1-butyl-3-methylimidazolium tetrachloroferrate,AAQxSq,CCOC(C)=O,ethyl acetate,,,
ASEhk,308.15,0.3999,101,1196.5,Li et al. (2017c),Density,Liquid,ABMocW,CCCCn1cc[n+](C)c1.Cl[Fe-](Cl)(Cl)Cl,1-butyl-3-methylimidazolium tetrachloroferrate,AAQxSq,CCOC(C)=O,ethyl acetate,,,
ASEhk,308.15,0.5,101,1235.8,Li et al. (2017c),Density,Liquid,ABMocW,CCCCn1cc[n+](C)c1.Cl[Fe-](Cl)(Cl)Cl,1-butyl-3-methylimidazolium tetrachloroferrate,AAQxSq,CCOC(C)=O,ethyl acetate,,,
ASEhk,308.15,0.6001,101,1268.5,Li et al. (2017c),Density,Liquid,ABMocW,CCCCn1cc[n+](C)c1.Cl[Fe-](Cl)(Cl)Cl,1-butyl-3-methylimidazolium tetrachloroferrate,AAQxSq,CCOC(C)=O,ethyl acetate,,,
ASEhk,308.15,0.7,101,1296.3,Li et al. (2017c),Density,Liquid,ABMocW,CCCCn1cc[n+](C)c1.Cl[Fe-](Cl)(Cl)Cl,1-butyl-3-methylimidazolium tetrachloroferrate,AAQxSq,CCOC(C)=O,ethyl acetate,,,
ASEhk,308.15,0.7973,101,1318.8,Li et al. (2017c),Density,Liquid,ABMocW,CCCCn1cc[n+](C)c1.Cl[Fe-](Cl)(Cl)Cl,1-butyl-3-methylimidazolium tetrachloroferrate,AAQxSq,CCOC(C)=O,ethyl acetate,,,
ASEhk,308.15,0.9,101,1338.2,Li et al. (2017c),Density,Liquid,ABMocW,CCCCn1cc[n+](C)c1.Cl[Fe-](Cl)(Cl)Cl,1-butyl-3-methylimidazolium tetrachloroferrate,AAQxSq,CCOC(C)=O,ethyl acetate,,,
ASEhk,308.15,1,101,1356.8,Li et al. (2017c),Density,Liquid,ABMocW,CCCCn1cc[n+](C)c1.Cl[Fe-](Cl)(Cl)Cl,1-butyl-3-methylimidazolium tetrachloroferrate,AAQxSq,CCOC(C)=O,ethyl acetate,,,
ASEhk,313.15,0,101,876,Li et al. (2017c),Density,Liquid,ABMocW,CCCCn1cc[n+](C)c1.Cl[Fe-](Cl)(Cl)Cl,1-butyl-3-methylimidazolium tetrachloroferrate,AAQxSq,CCOC(C)=O,ethyl acetate,,,
ASEhk,313.15,0.1002,101,993.8,Li et al. (2017c),Density,Liquid,ABMocW,CCCCn1cc[n+](C)c1.Cl[Fe-](Cl)(Cl)Cl,1-butyl-3-methylimidazolium tetrachloroferrate,AAQxSq,CCOC(C)=O,ethyl acetate,,,
ASEhk,313.15,0.1999,101,1075.5,Li et al. (2017c),Density,Liquid,ABMocW,CCCCn1cc[n+](C)c1.Cl[Fe-](Cl)(Cl)Cl,1-butyl-3-methylimidazolium tetrachloroferrate,AAQxSq,CCOC(C)=O,ethyl acetate,,,
ASEhk,313.15,0.3007,101,1141.5,Li et al. (2017c),Density,Liquid,ABMocW,CCCCn1cc[n+](C)c1.Cl[Fe-](Cl)(Cl)Cl,1-butyl-3-methylimidazolium tetrachloroferrate,AAQxSq,CCOC(C)=O,ethyl acetate,,,
ASEhk,313.15,0.3999,101,1191.9,Li et al. (2017c),Density,Liquid,ABMocW,CCCCn1cc[n+](C)c1.Cl[Fe-](Cl)(Cl)Cl,1-butyl-3-methylimidazolium tetrachloroferrate,AAQxSq,CCOC(C)=O,ethyl acetate,,,
ASEhk,313.15,0.5,101,1231.4,Li et al. (2017c),Density,Liquid,ABMocW,CCCCn1cc[n+](C)c1.Cl[Fe-](Cl)(Cl)Cl,1-butyl-3-methylimidazolium tetrachloroferrate,AAQxSq,CCOC(C)=O,ethyl acetate,,,
ASEhk,313.15,0.6001,101,1264.2,Li et al. (2017c),Density,Liquid,ABMocW,CCCCn1cc[n+](C)c1.Cl[Fe-](Cl)(Cl)Cl,1-butyl-3-methylimidazolium tetrachloroferrate,AAQxSq,CCOC(C)=O,ethyl acetate,,,
ASEhk,313.15,0.7,101,1292.1,Li et al. (2017c),Density,Liquid,ABMocW,CCCCn1cc[n+](C)c1.Cl[Fe-](Cl)(Cl)Cl,1-butyl-3-methylimidazolium tetrachloroferrate,AAQxSq,CCOC(C)=O,ethyl acetate,,,
ASEhk,313.15,0.7973,101,1314.6,Li et al. (2017c),Density,Liquid,ABMocW,CCCCn1cc[n+](C)c1.Cl[Fe-](Cl)(Cl)Cl,1-butyl-3-methylimidazolium tetrachloroferrate,AAQxSq,CCOC(C)=O,ethyl acetate,,,
ASEhk,313.15,0.9,101,1334.1,Li et al. (2017c),Density,Liquid,ABMocW,CCCCn1cc[n+](C)c1.Cl[Fe-](Cl)(Cl)Cl,1-butyl-3-methylimidazolium tetrachloroferrate,AAQxSq,CCOC(C)=O,ethyl acetate,,,
ASEhk,313.15,1,101,1352.8,Li et al. (2017c),Density,Liquid,ABMocW,CCCCn1cc[n+](C)c1.Cl[Fe-](Cl)(Cl)Cl,1-butyl-3-methylimidazolium tetrachloroferrate,AAQxSq,CCOC(C)=O,ethyl acetate,,,
ASEhk,318.15,0,101,869.7,Li et al. (2017c),Density,Liquid,ABMocW,CCCCn1cc[n+](C)c1.Cl[Fe-](Cl)(Cl)Cl,1-butyl-3-methylimidazolium tetrachloroferrate,AAQxSq,CCOC(C)=O,ethyl acetate,,,
ASEhk,318.15,0.1002,101,988.4,Li et al. (2017c),Density,Liquid,ABMocW,CCCCn1cc[n+](C)c1.Cl[Fe-](Cl)(Cl)Cl,1-butyl-3-methylimidazolium tetrachloroferrate,AAQxSq,CCOC(C)=O,ethyl acetate,,,
ASEhk,318.15,0.1999,101,1070.3,Li et al. (2017c),Density,Liquid,ABMocW,CCCCn1cc[n+](C)c1.Cl[Fe-](Cl)(Cl)Cl,1-butyl-3-methylimidazolium tetrachloroferrate,AAQxSq,CCOC(C)=O,ethyl acetate,,,
ASEhk,318.15,0.3007,101,1136.8,Li et al. (2017c),Density,Liquid,ABMocW,CCCCn1cc[n+](C)c1.Cl[Fe-](Cl)(Cl)Cl,1-butyl-3-methylimidazolium tetrachloroferrate,AAQxSq,CCOC(C)=O,ethyl acetate,,,
ASEhk,318.15,0.3999,101,1187.7,Li et al. (2017c),Density,Liquid,ABMocW,CCCCn1cc[n+](C)c1.Cl[Fe-](Cl)(Cl)Cl,1-butyl-3-methylimidazolium tetrachloroferrate,AAQxSq,CCOC(C)=O,ethyl acetate,,,
ASEhk,318.15,0.5,101,1227,Li et al. (2017c),Density,Liquid,ABMocW,CCCCn1cc[n+](C)c1.Cl[Fe-](Cl)(Cl)Cl,1-butyl-3-methylimidazolium tetrachloroferrate,AAQxSq,CCOC(C)=O,ethyl acetate,,,
ASEhk,318.15,0.6001,101,1260,Li et al. (2017c),Density,Liquid,ABMocW,CCCCn1cc[n+](C)c1.Cl[Fe-](Cl)(Cl)Cl,1-butyl-3-methylimidazolium tetrachloroferrate,AAQxSq,CCOC(C)=O,ethyl acetate,,,
ASEhk,318.15,0.7,101,1287.9,Li et al. (2017c),Density,Liquid,ABMocW,CCCCn1cc[n+](C)c1.Cl[Fe-](Cl)(Cl)Cl,1-butyl-3-methylimidazolium tetrachloroferrate,AAQxSq,CCOC(C)=O,ethyl acetate,,,
ASEhk,318.15,0.7973,101,1310.5,Li et al. (2017c),Density,Liquid,ABMocW,CCCCn1cc[n+](C)c1.Cl[Fe-](Cl)(Cl)Cl,1-butyl-3-methylimidazolium tetrachloroferrate,AAQxSq,CCOC(C)=O,ethyl acetate,,,
ASEhk,318.15,0.9,101,1330,Li et al. (2017c),Density,Liquid,ABMocW,CCCCn1cc[n+](C)c1.Cl[Fe-](Cl)(Cl)Cl,1-butyl-3-methylimidazolium tetrachloroferrate,AAQxSq,CCOC(C)=O,ethyl acetate,,,
ASEhk,318.15,1,101,1348.8,Li et al. (2017c),Density,Liquid,ABMocW,CCCCn1cc[n+](C)c1.Cl[Fe-](Cl)(Cl)Cl,1-butyl-3-methylimidazolium tetrachloroferrate,AAQxSq,CCOC(C)=O,ethyl acetate,,,
ASEhk,323.15,0,101,863.4,Li et al. (2017c),Density,Liquid,ABMocW,CCCCn1cc[n+](C)c1.Cl[Fe-](Cl)(Cl)Cl,1-butyl-3-methylimidazolium tetrachloroferrate,AAQxSq,CCOC(C)=O,ethyl acetate,,,
ASEhk,323.15,0.1002,101,983.6,Li et al. (2017c),Density,Liquid,ABMocW,CCCCn1cc[n+](C)c1.Cl[Fe-](Cl)(Cl)Cl,1-butyl-3-methylimidazolium tetrachloroferrate,AAQxSq,CCOC(C)=O,ethyl acetate,,,
ASEhk,323.15,0.1999,101,1065,Li et al. (2017c),Density,Liquid,ABMocW,CCCCn1cc[n+](C)c1.Cl[Fe-](Cl)(Cl)Cl,1-butyl-3-methylimidazolium tetrachloroferrate,AAQxSq,CCOC(C)=O,ethyl acetate,,,
ASEhk,323.15,0.3007,101,1132,Li et al. (2017c),Density,Liquid,ABMocW,CCCCn1cc[n+](C)c1.Cl[Fe-](Cl)(Cl)Cl,1-butyl-3-methylimidazolium tetrachloroferrate,AAQxSq,CCOC(C)=O,ethyl acetate,,,
ASEhk,323.15,0.3999,101,1182.8,Li et al. (2017c),Density,Liquid,ABMocW,CCCCn1cc[n+](C)c1.Cl[Fe-](Cl)(Cl)Cl,1-butyl-3-methylimidazolium tetrachloroferrate,AAQxSq,CCOC(C)=O,ethyl acetate,,,
ASEhk,323.15,0.5,101,1222.6,Li et al. (2017c),Density,Liquid,ABMocW,CCCCn1cc[n+](C)c1.Cl[Fe-](Cl)(Cl)Cl,1-butyl-3-methylimidazolium tetrachloroferrate,AAQxSq,CCOC(C)=O,ethyl acetate,,,
ASEhk,323.15,0.6001,101,1255.7,Li et al. (2017c),Density,Liquid,ABMocW,CCCCn1cc[n+](C)c1.Cl[Fe-](Cl)(Cl)Cl,1-butyl-3-methylimidazolium tetrachloroferrate,AAQxSq,CCOC(C)=O,ethyl acetate,,,
ASEhk,323.15,0.7,101,1283.7,Li et al. (2017c),Density,Liquid,ABMocW,CCCCn1cc[n+](C)c1.Cl[Fe-](Cl)(Cl)Cl,1-butyl-3-methylimidazolium tetrachloroferrate,AAQxSq,CCOC(C)=O,ethyl acetate,,,
ASEhk,323.15,0.7973,101,1306.4,Li et al. (2017c),Density,Liquid,ABMocW,CCCCn1cc[n+](C)c1.Cl[Fe-](Cl)(Cl)Cl,1-butyl-3-methylimidazolium tetrachloroferrate,AAQxSq,CCOC(C)=O,ethyl acetate,,,
ASEhk,323.15,0.9,101,1326,Li et al. (2017c),Density,Liquid,ABMocW,CCCCn1cc[n+](C)c1.Cl[Fe-](Cl)(Cl)Cl,1-butyl-3-methylimidazolium tetrachloroferrate,AAQxSq,CCOC(C)=O,ethyl acetate,,,
ASEhk,323.15,1,101,1344.8,Li et al. (2017c),Density,Liquid,ABMocW,CCCCn1cc[n+](C)c1.Cl[Fe-](Cl)(Cl)Cl,1-butyl-3-methylimidazolium tetrachloroferrate,AAQxSq,CCOC(C)=O,ethyl acetate,,,

File: density_csv_data/density_setid_ASLjZ.csv
setid,"Temperature, K","Pressure, kPa","Specific density, kg/m<SUP>3</SUP>",reference,propertiy,phases,compound id 1,smile 1,compound name 1,compound id 2,smile 2,compound name 2,compound id 3,smile 3,compound name 3
ASLjZ,298.15,101.325,901.4,Ghatee and Ghaed-sharaf (2017),Density,Liquid,ABDObz,CCCCCCCCCC(=O)[O-].CC[NH+]1CCOCC1,N-ethylmorpholinium decanoate,,,,,,
ASLjZ,303.15,101.325,897.1,Ghatee and Ghaed-sharaf (2017),Density,Liquid,ABDObz,CCCCCCCCCC(=O)[O-].CC[NH+]1CCOCC1,N-ethylmorpholinium decanoate,,,,,,
ASLjZ,308.15,101.325,893.2,Ghatee and Ghaed-sharaf (2017),Density,Liquid,ABDObz,CCCCCCCCCC(=O)[O-].CC[NH+]1CCOCC1,N-ethylmorpholinium decanoate,,,,,,
ASLjZ,313.15,101.325,889.5,Ghatee and Ghaed-sharaf (2017),Density,Liquid,ABDObz,CCCCCCCCCC(=O)[O-].CC[NH+]1CCOCC1,N-ethylmorpholinium decanoate,,,,,,
ASLjZ,318.15,101.325,885.6,Ghatee and Ghaed-sharaf (2017),Density,Liquid,ABDObz,CCCCCCCCCC(=O)[O-].CC[NH+]1CCOCC1,N-ethylmorpholinium decanoate,,,,,,
ASLjZ,323.15,101.325,882,Ghatee and Ghaed-sharaf (2017),Density,Liquid,ABDObz,CCCCCCCCCC(=O)[O-].CC[NH+]1CCOCC1,N-ethylmorpholinium decanoate,,,,,,
ASLjZ,328.15,101.325,878.1,Ghatee and Ghaed-sharaf (2017),Density,Liquid,ABDObz,CCCCCCCCCC(=O)[O-].CC[NH+]1CCOCC1,N-ethylmorpholinium decanoate,,,,,,
ASLjZ,333.15,101.325,873.9,Ghatee and Ghaed-sharaf (2017),Density,Liquid,ABDObz,CCCCCCCCCC(=O)[O-].CC[NH+]1CCOCC1,N-ethylmorpholinium decanoate,,,,,,
ASLjZ,338.15,101.325,869.8,Ghatee and Ghaed-sharaf (2017),Density,Liquid,ABDObz,CCCCCCCCCC(=O)[O-].CC[NH+]1CCOCC1,N-ethylmorpholinium decanoate,,,,,,
ASLjZ,343.15,101.325,866.4,Ghatee and Ghaed-sharaf (2017),Density,Liquid,ABDObz,CCCCCCCCCC(=O)[O-].CC[NH+]1CCOCC1,N-ethylmorpholinium decanoate,,,,,,
ASLjZ,348.15,101.325,861.7,Ghatee and Ghaed-sharaf (2017),Density,Liquid,ABDObz,CCCCCCCCCC(=O)[O-].CC[NH+]1CCOCC1,N-ethylmorpholinium decanoate,,,,,,

File: density_csv_data/density_setid_ASkrw.csv
setid,"Temperature, K","Mole fraction of 1,3,5-trifluorobenzene","Molar volume, m<SUP>3</SUP>/mol",reference,propertiy,phases,compound id 1,smile 1,compound name 1,compound id 2,smile 2,compound name 2,compound id 3,smile 3,compound name 3
ASkrw,283.5,1,0.0001013,Shiflett and Yokozeki (2008a),Density,Liquid mixture 2,Liquid mixture 1,,6,AAZUkR,Fc1cc(F)cc(F)c1,"1,3,5-trifluorobenzene",ABXNZH,CC[n+]1ccn(C)c1.O=S(=O)([N-]S(=O)(=O)C(F)(F)F)C(F)(F)F,1-ethyl-3-methylimidazolium bis((trifluoromethyl)sulfonyl)imide
ASkrw,298.2,1,0.0001035,Shiflett and Yokozeki (2008a),Density,Liquid mixture 2,Liquid mixture 1,,6,AAZUkR,Fc1cc(F)cc(F)c1,"1,3,5-trifluorobenzene",ABXNZH,CC[n+]1ccn(C)c1.O=S(=O)([N-]S(=O)(=O)C(F)(F)F)C(F)(F)F,1-ethyl-3-methylimidazolium bis((trifluoromethyl)sulfonyl)imide
ASkrw,316.6,1,0.0001057,Shiflett and Yokozeki (2008a),Density,Liquid mixture 2,Liquid mixture 1,,6,AAZUkR,Fc1cc(F)cc(F)c1,"1,3,5-trifluorobenzene",ABXNZH,CC[n+]1ccn(C)c1.O=S(=O)([N-]S(=O)(=O)C(F)(F)F)C(F)(F)F,1-ethyl-3-methylimidazolium bis((trifluoromethyl)sulfonyl)imide
ASkrw,333.2,1,0.000108,Shiflett and Yokozeki (2008a),Density,Liquid mixture 2,Liquid mixture 1,,6,AAZUkR,Fc1cc(F)cc(F)c1,"1,3,5-trifluorobenzene",ABXNZH,CC[n+]1ccn(C)c1.O=S(=O)([N-]S(=O)(=O)C(F)(F)F)C(F)(F)F,1-ethyl-3-methylimidazolium bis((trifluoromethyl)sulfonyl)imide
ASkrw,353.1,1,0.0001108,Shiflett and Yokozeki (2008a),Density,Liquid mixture 2,Liquid mixture 1,,6,AAZUkR,Fc1cc(F)cc(F)c1,"1,3,5-trifluorobenzene",ABXNZH,CC[n+]1ccn(C)c1.O=S(=O)([N-]S(=O)(=O)C(F)(F)F)C(F)(F)F,1-ethyl-3-methylimidazolium bis((trifluoromethyl)sulfonyl)imide
ASkrw,373,1,0.0001144,Shiflett and Yokozeki (2008a),Density,Liquid mixture 2,Liquid mixture 1,,6,AAZUkR,Fc1cc(F)cc(F)c1,"1,3,5-trifluorobenzene",ABXNZH,CC[n+]1ccn(C)c1.O=S(=O)([N-]S(=O)(=O)C(F)(F)F)C(F)(F)F,1-ethyl-3-methylimidazolium bis((trifluoromethyl)sulfonyl)imide

File: density_csv_data/density_setid_ASzTn.csv
setid,"Temperature, K",Mole fraction of 1-ethyl-3-methylimidazolium tetrafluoroborate,"Pressure, kPa","Specific density, kg/m<SUP>3</SUP>",reference,propertiy,phases,compound id 1,smile 1,compound name 1,compound id 2,smile 2,compound name 2,compound id 3,smile 3,compound name 3
ASzTn,293.15,0,101,948.735,Sharma and Bhagour (2013),Density,Liquid,AAOCWD,CN(C)C=O,dimethylformamide,AAmDom,CC[n+]1ccn(C)c1.F[B-](F)(F)F,1-ethyl-3-methylimidazolium tetrafluoroborate,,,
ASzTn,293.15,0.1211,101,1032.2,Sharma and Bhagour (2013),Density,Liquid,AAOCWD,CN(C)C=O,dimethylformamide,AAmDom,CC[n+]1ccn(C)c1.F[B-](F)(F)F,1-ethyl-3-methylimidazolium tetrafluoroborate,,,
ASzTn,293.15,0.1732,101,1062.06,Sharma and Bhagour (2013),Density,Liquid,AAOCWD,CN(C)C=O,dimethylformamide,AAmDom,CC[n+]1ccn(C)c1.F[B-](F)(F)F,1-ethyl-3-methylimidazolium tetrafluoroborate,,,
ASzTn,293.15,0.231,101,1091.7,Sharma and Bhagour (2013),Density,Liquid,AAOCWD,CN(C)C=O,dimethylformamide,AAmDom,CC[n+]1ccn(C)c1.F[B-](F)(F)F,1-ethyl-3-methylimidazolium tetrafluoroborate,,,
ASzTn,293.15,0.2709,101,1110.2,Sharma and Bhagour (2013),Density,Liquid,AAOCWD,CN(C)C=O,dimethylformamide,AAmDom,CC[n+]1ccn(C)c1.F[B-](F)(F)F,1-ethyl-3-methylimidazolium tetrafluoroborate,,,
ASzTn,293.15,0.3242,101,1132.7,Sharma and Bhagour (2013),Density,Liquid,AAOCWD,CN(C)C=O,dimethylformamide,AAmDom,CC[n+]1ccn(C)c1.F[B-](F)(F)F,1-ethyl-3-methylimidazolium tetrafluoroborate,,,
ASzTn,293.15,0.3739,101,1151.5,Sharma and Bhagour (2013),Density,Liquid,AAOCWD,CN(C)C=O,dimethylformamide,AAmDom,CC[n+]1ccn(C)c1.F[B-](F)(F)F,1-ethyl-3-methylimidazolium tetrafluoroborate,,,
ASzTn,293.15,0.4303,101,1170.9,Sharma and Bhagour (2013),Density,Liquid,AAOCWD,CN(C)C=O,dimethylformamide,AAmDom,CC[n+]1ccn(C)c1.F[B-](F)(F)F,1-ethyl-3-methylimidazolium tetrafluoroborate,,,
ASzTn,293.15,0.4742,101,1184.5,Sharma and Bhagour (2013),Density,Liquid,AAOCWD,CN(C)C=O,dimethylformamide,AAmDom,CC[n+]1ccn(C)c1.F[B-](F)(F)F,1-ethyl-3-methylimidazolium tetrafluoroborate,,,
ASzTn,293.15,0.5243,101,1198.7,Sharma and Bhagour (2013),Density,Liquid,AAOCWD,CN(C)C=O,dimethylformamide,AAmDom,CC[n+]1ccn(C)c1.F[B-](F)(F)F,1-ethyl-3-methylimidazolium tetrafluoroborate,,,
ASzTn,293.15,0.5773,101,1212.3,Sharma and Bhagour (2013),Density,Liquid,AAOCWD,CN(C)C=O,dimethylformamide,AAmDom,CC[n+]1ccn(C)c1.F[B-](F)(F)F,1-ethyl-3-methylimidazolium tetrafluoroborate,,,
ASzTn,293.15,0.6219,101,1222.7,Sharma and Bhagour (2013),Density,Liquid,AAOCWD,CN(C)C=O,dimethylformamide,AAmDom,CC[n+]1ccn(C)c1.F[B-](F)(F)F,1-ethyl-3-methylimidazolium tetrafluoroborate,,,
ASzTn,293.15,0.6724,101,1233.6,Sharma and Bhagour (2013),Density,Liquid,AAOCWD,CN(C)C=O,dimethylformamide,AAmDom,CC[n+]1ccn(C)c1.F[B-](F)(F)F,1-ethyl-3-methylimidazolium tetrafluoroborate,,,
ASzTn,293.15,0.7219,101,1243.2,Sharma and Bhagour (2013),Density,Liquid,AAOCWD,CN(C)C=O,dimethylformamide,AAmDom,CC[n+]1ccn(C)c1.F[B-](F)(F)F,1-ethyl-3-methylimidazolium tetrafluoroborate,,,
ASzTn,293.15,0.7725,101,1252.2,Sharma and Bhagour (2013),Density,Liquid,AAOCWD,CN(C)C=O,dimethylformamide,AAmDom,CC[n+]1ccn(C)c1.F[B-](F)(F)F,1-ethyl-3-methylimidazolium tetrafluoroborate,,,
ASzTn,293.15,0.8283,101,1261.2,Sharma and Bhagour (2013),Density,Liquid,AAOCWD,CN(C)C=O,dimethylformamide,AAmDom,CC[n+]1ccn(C)c1.F[B-](F)(F)F,1-ethyl-3-methylimidazolium tetrafluoroborate,,,
ASzTn,293.15,0.8743,101,1267.9,Sharma and Bhagour (2013),Density,Liquid,AAOCWD,CN(C)C=O,dimethylformamide,AAmDom,CC[n+]1ccn(C)c1.F[B-](F)(F)F,1-ethyl-3-methylimidazolium tetrafluoroborate,,,
ASzTn,293.15,0.9097,101,1272.8,Sharma and Bhagour (2013),Density,Liquid,AAOCWD,CN(C)C=O,dimethylformamide,AAmDom,CC[n+]1ccn(C)c1.F[B-](F)(F)F,1-ethyl-3-methylimidazolium tetrafluoroborate,,,
ASzTn,293.15,0.9319,101,1275.7,Sharma and Bhagour (2013),Density,Liquid,AAOCWD,CN(C)C=O,dimethylformamide,AAmDom,CC[n+]1ccn(C)c1.F[B-](F)(F)F,1-ethyl-3-methylimidazolium tetrafluoroborate,,,
ASzTn,293.15,1,101,1283.9,Sharma and Bhagour (2013),Density,Liquid,AAOCWD,CN(C)C=O,dimethylformamide,AAmDom,CC[n+]1ccn(C)c1.F[B-](F)(F)F,1-ethyl-3-methylimidazolium tetrafluoroborate,,,
ASzTn,298.15,0,101,944.608,Sharma and Bhagour (2013),Density,Liquid,AAOCWD,CN(C)C=O,dimethylformamide,AAmDom,CC[n+]1ccn(C)c1.F[B-](F)(F)F,1-ethyl-3-methylimidazolium tetrafluoroborate,,,
ASzTn,298.15,0.1211,101,1028.29,Sharma and Bhagour (2013),Density,Liquid,AAOCWD,CN(C)C=O,dimethylformamide,AAmDom,CC[n+]1ccn(C)c1.F[B-](F)(F)F,1-ethyl-3-methylimidazolium tetrafluoroborate,,,
ASzTn,298.15,0.1732,101,1058.27,Sharma and Bhagour (2013),Density,Liquid,AAOCWD,CN(C)C=O,dimethylformamide,AAmDom,CC[n+]1ccn(C)c1.F[B-](F)(F)F,1-ethyl-3-methylimidazolium tetrafluoroborate,,,
ASzTn,298.15,0.231,101,1087.9,Sharma and Bhagour (2013),Density,Liquid,AAOCWD,CN(C)C=O,dimethylformamide,AAmDom,CC[n+]1ccn(C)c1.F[B-](F)(F)F,1-ethyl-3-methylimidazolium tetrafluoroborate,,,
ASzTn,298.15,0.2709,101,1106.4,Sharma and Bhagour (2013),Density,Liquid,AAOCWD,CN(C)C=O,dimethylformamide,AAmDom,CC[n+]1ccn(C)c1.F[B-](F)(F)F,1-ethyl-3-methylimidazolium tetrafluoroborate,,,
ASzTn,298.15,0.3242,101,1129,Sharma and Bhagour (2013),Density,Liquid,AAOCWD,CN(C)C=O,dimethylformamide,AAmDom,CC[n+]1ccn(C)c1.F[B-](F)(F)F,1-ethyl-3-methylimidazolium tetrafluoroborate,,,
ASzTn,298.15,0.3739,101,1147.9,Sharma and Bhagour (2013),Density,Liquid,AAOCWD,CN(C)C=O,dimethylformamide,AAmDom,CC[n+]1ccn(C)c1.F[B-](F)(F)F,1-ethyl-3-methylimidazolium tetrafluoroborate,,,
ASzTn,298.15,0.4303,101,1167.2,Sharma and Bhagour (2013),Density,Liquid,AAOCWD,CN(C)C=O,dimethylformamide,AAmDom,CC[n+]1ccn(C)c1.F[B-](F)(F)F,1-ethyl-3-methylimidazolium tetrafluoroborate,,,
ASzTn,298.15,0.4742,101,1180.9,Sharma and Bhagour (2013),Density,Liquid,AAOCWD,CN(C)C=O,dimethylformamide,AAmDom,CC[n+]1ccn(C)c1.F[B-](F)(F)F,1-ethyl-3-methylimidazolium tetrafluoroborate,,,
ASzTn,298.15,0.5243,101,1195.1,Sharma and Bhagour (2013),Density,Liquid,AAOCWD,CN(C)C=O,dimethylformamide,AAmDom,CC[n+]1ccn(C)c1.F[B-](F)(F)F,1-ethyl-3-methylimidazolium tetrafluoroborate,,,
ASzTn,298.15,0.5773,101,1208.7,Sharma and Bhagour (2013),Density,Liquid,AAOCWD,CN(C)C=O,dimethylformamide,AAmDom,CC[n+]1ccn(C)c1.F[B-](F)(F)F,1-ethyl-3-methylimidazolium tetrafluoroborate,,,
ASzTn,298.15,0.6219,101,1219.1,Sharma and Bhagour (2013),Density,Liquid,AAOCWD,CN(C)C=O,dimethylformamide,AAmDom,CC[n+]1ccn(C)c1.F[B-](F)(F)F,1-ethyl-3-methylimidazolium tetrafluoroborate,,,
ASzTn,298.15,0.6724,101,1229.9,Sharma and Bhagour (2013),Density,Liquid,AAOCWD,CN(C)C=O,dimethylformamide,AAmDom,CC[n+]1ccn(C)c1.F[B-](F)(F)F,1-ethyl-3-methylimidazolium tetrafluoroborate,,,
ASzTn,298.15,0.7219,101,1239.5,Sharma and Bhagour (2013),Density,Liquid,AAOCWD,CN(C)C=O,dimethylformamide,AAmDom,CC[n+]1ccn(C)c1.F[B-](F)(F)F,1-ethyl-3-methylimidazolium tetrafluoroborate,,,
ASzTn,298.15,0.7725,101,1248.5,Sharma and Bhagour (2013),Density,Liquid,AAOCWD,CN(C)C=O,dimethylformamide,AAmDom,CC[n+]1ccn(C)c1.F[B-](F)(F)F,1-ethyl-3-methylimidazolium tetrafluoroborate,,,
ASzTn,298.15,0.8283,101,1257.4,Sharma and Bhagour (2013),Density,Liquid,AAOCWD,CN(C)C=O,dimethylformamide,AAmDom,CC[n+]1ccn(C)c1.F[B-](F)(F)F,1-ethyl-3-methylimidazolium tetrafluoroborate,,,
ASzTn,298.15,0.8743,101,1264.1,Sharma and Bhagour (2013),Density,Liquid,AAOCWD,CN(C)C=O,dimethylformamide,AAmDom,CC[n+]1ccn(C)c1.F[B-](F)(F)F,1-ethyl-3-methylimidazolium tetrafluoroborate,,,
ASzTn,298.15,0.9097,101,1269,Sharma and Bhagour (2013),Density,Liquid,AAOCWD,CN(C)C=O,dimethylformamide,AAmDom,CC[n+]1ccn(C)c1.F[B-](F)(F)F,1-ethyl-3-methylimidazolium tetrafluoroborate,,,
ASzTn,298.15,0.9319,101,1271.8,Sharma and Bhagour (2013),Density,Liquid,AAOCWD,CN(C)C=O,dimethylformamide,AAmDom,CC[n+]1ccn(C)c1.F[B-](F)(F)F,1-ethyl-3-methylimidazolium tetrafluoroborate,,,
ASzTn,298.15,1,101,1279.9,Sharma and Bhagour (2013),Density,Liquid,AAOCWD,CN(C)C=O,dimethylformamide,AAmDom,CC[n+]1ccn(C)c1.F[B-](F)(F)F,1-ethyl-3-methylimidazolium tetrafluoroborate,,,
ASzTn,303.15,0,101,939.839,Sharma and Bhagour (2013),Density,Liquid,AAOCWD,CN(C)C=O,dimethylformamide,AAmDom,CC[n+]1ccn(C)c1.F[B-](F)(F)F,1-ethyl-3-methylimidazolium tetrafluoroborate,,,
ASzTn,303.15,0.1211,101,1023.91,Sharma and Bhagour (2013),Density,Liquid,AAOCWD,CN(C)C=O,dimethylformamide,AAmDom,CC[n+]1ccn(C)c1.F[B-](F)(F)F,1-ethyl-3-methylimidazolium tetrafluoroborate,,,
ASzTn,303.15,0.1732,101,1053.99,Sharma and Bhagour (2013),Density,Liquid,AAOCWD,CN(C)C=O,dimethylformamide,AAmDom,CC[n+]1ccn(C)c1.F[B-](F)(F)F,1-ethyl-3-methylimidazolium tetrafluoroborate,,,
ASzTn,303.15,0.231,101,1083.8,Sharma and Bhagour (2013),Density,Liquid,AAOCWD,CN(C)C=O,dimethylformamide,AAmDom,CC[n+]1ccn(C)c1.F[B-](F)(F)F,1-ethyl-3-methylimidazolium tetrafluoroborate,,,
ASzTn,303.15,0.2709,101,1102.3,Sharma and Bhagour (2013),Density,Liquid,AAOCWD,CN(C)C=O,dimethylformamide,AAmDom,CC[n+]1ccn(C)c1.F[B-](F)(F)F,1-ethyl-3-methylimidazolium tetrafluoroborate,,,
ASzTn,303.15,0.3242,101,1124.8,Sharma and Bhagour (2013),Density,Liquid,AAOCWD,CN(C)C=O,dimethylformamide,AAmDom,CC[n+]1ccn(C)c1.F[B-](F)(F)F,1-ethyl-3-methylimidazolium tetrafluoroborate,,,
ASzTn,303.15,0.3739,101,1143.9,Sharma and Bhagour (2013),Density,Liquid,AAOCWD,CN(C)C=O,dimethylformamide,AAmDom,CC[n+]1ccn(C)c1.F[B-](F)(F)F,1-ethyl-3-methylimidazolium tetrafluoroborate,,,
ASzTn,303.15,0.4303,101,1163.3,Sharma and Bhagour (2013),Density,Liquid,AAOCWD,CN(C)C=O,dimethylformamide,AAmDom,CC[n+]1ccn(C)c1.F[B-](F)(F)F,1-ethyl-3-methylimidazolium tetrafluoroborate,,,
ASzTn,303.15,0.4742,101,1176.9,Sharma and Bhagour (2013),Density,Liquid,AAOCWD,CN(C)C=O,dimethylformamide,AAmDom,CC[n+]1ccn(C)c1.F[B-](F)(F)F,1-ethyl-3-methylimidazolium tetrafluoroborate,,,
ASzTn,303.15,0.5243,101,1191.2,Sharma and Bhagour (2013),Density,Liquid,AAOCWD,CN(C)C=O,dimethylformamide,AAmDom,CC[n+]1ccn(C)c1.F[B-](F)(F)F,1-ethyl-3-methylimidazolium tetrafluoroborate,,,
ASzTn,303.15,0.5773,101,1204.9,Sharma and Bhagour (2013),Density,Liquid,AAOCWD,CN(C)C=O,dimethylformamide,AAmDom,CC[n+]1ccn(C)c1.F[B-](F)(F)F,1-ethyl-3-methylimidazolium tetrafluoroborate,,,
ASzTn,303.15,0.6219,101,1215.4,Sharma and Bhagour (2013),Density,Liquid,AAOCWD,CN(C)C=O,dimethylformamide,AAmDom,CC[n+]1ccn(C)c1.F[B-](F)(F)F,1-ethyl-3-methylimidazolium tetrafluoroborate,,,
ASzTn,303.15,0.6724,101,1226.2,Sharma and Bhagour (2013),Density,Liquid,AAOCWD,CN(C)C=O,dimethylformamide,AAmDom,CC[n+]1ccn(C)c1.F[B-](F)(F)F,1-ethyl-3-methylimidazolium tetrafluoroborate,,,
ASzTn,303.15,0.7219,101,1235.9,Sharma and Bhagour (2013),Density,Liquid,AAOCWD,CN(C)C=O,dimethylformamide,AAmDom,CC[n+]1ccn(C)c1.F[B-](F)(F)F,1-ethyl-3-methylimidazolium tetrafluoroborate,,,
ASzTn,303.15,0.7725,101,1244.9,Sharma and Bhagour (2013),Density,Liquid,AAOCWD,CN(C)C=O,dimethylformamide,AAmDom,CC[n+]1ccn(C)c1.F[B-](F)(F)F,1-ethyl-3-methylimidazolium tetrafluoroborate,,,
ASzTn,303.15,0.8283,101,1253.9,Sharma and Bhagour (2013),Density,Liquid,AAOCWD,CN(C)C=O,dimethylformamide,AAmDom,CC[n+]1ccn(C)c1.F[B-](F)(F)F,1-ethyl-3-methylimidazolium tetrafluoroborate,,,
ASzTn,303.15,0.8743,101,1260.6,Sharma and Bhagour (2013),Density,Liquid,AAOCWD,CN(C)C=O,dimethylformamide,AAmDom,CC[n+]1ccn(C)c1.F[B-](F)(F)F,1-ethyl-3-methylimidazolium tetrafluoroborate,,,
ASzTn,303.15,0.9097,101,1265.4,Sharma and Bhagour (2013),Density,Liquid,AAOCWD,CN(C)C=O,dimethylformamide,AAmDom,CC[n+]1ccn(C)c1.F[B-](F)(F)F,1-ethyl-3-methylimidazolium tetrafluoroborate,,,
ASzTn,303.15,0.9319,101,1268.3,Sharma and Bhagour (2013),Density,Liquid,AAOCWD,CN(C)C=O,dimethylformamide,AAmDom,CC[n+]1ccn(C)c1.F[B-](F)(F)F,1-ethyl-3-methylimidazolium tetrafluoroborate,,,
ASzTn,303.15,1,101,1276.3,Sharma and Bhagour (2013),Density,Liquid,AAOCWD,CN(C)C=O,dimethylformamide,AAmDom,CC[n+]1ccn(C)c1.F[B-](F)(F)F,1-ethyl-3-methylimidazolium tetrafluoroborate,,,
ASzTn,308.15,0,101,935.054,Sharma and Bhagour (2013),Density,Liquid,AAOCWD,CN(C)C=O,dimethylformamide,AAmDom,CC[n+]1ccn(C)c1.F[B-](F)(F)F,1-ethyl-3-methylimidazolium tetrafluoroborate,,,
ASzTn,308.15,0.1211,101,1019.61,Sharma and Bhagour (2013),Density,Liquid,AAOCWD,CN(C)C=O,dimethylformamide,AAmDom,CC[n+]1ccn(C)c1.F[B-](F)(F)F,1-ethyl-3-methylimidazolium tetrafluoroborate,,,
ASzTn,308.15,0.1732,101,1049.83,Sharma and Bhagour (2013),Density,Liquid,AAOCWD,CN(C)C=O,dimethylformamide,AAmDom,CC[n+]1ccn(C)c1.F[B-](F)(F)F,1-ethyl-3-methylimidazolium tetrafluoroborate,,,
ASzTn,308.15,0.231,101,1079.8,Sharma and Bhagour (2013),Density,Liquid,AAOCWD,CN(C)C=O,dimethylformamide,AAmDom,CC[n+]1ccn(C)c1.F[B-](F)(F)F,1-ethyl-3-methylimidazolium tetrafluoroborate,,,
ASzTn,308.15,0.2709,101,1098.5,Sharma and Bhagour (2013),Density,Liquid,AAOCWD,CN(C)C=O,dimethylformamide,AAmDom,CC[n+]1ccn(C)c1.F[B-](F)(F)F,1-ethyl-3-methylimidazolium tetrafluoroborate,,,
ASzTn,308.15,0.3242,101,1121.2,Sharma and Bhagour (2013),Density,Liquid,AAOCWD,CN(C)C=O,dimethylformamide,AAmDom,CC[n+]1ccn(C)c1.F[B-](F)(F)F,1-ethyl-3-methylimidazolium tetrafluoroborate,,,
ASzTn,308.15,0.3739,101,1140.2,Sharma and Bhagour (2013),Density,Liquid,AAOCWD,CN(C)C=O,dimethylformamide,AAmDom,CC[n+]1ccn(C)c1.F[B-](F)(F)F,1-ethyl-3-methylimidazolium tetrafluoroborate,,,
ASzTn,308.15,0.4303,101,1159.7,Sharma and Bhagour (2013),Density,Liquid,AAOCWD,CN(C)C=O,dimethylformamide,AAmDom,CC[n+]1ccn(C)c1.F[B-](F)(F)F,1-ethyl-3-methylimidazolium tetrafluoroborate,,,
ASzTn,308.15,0.4742,101,1173.5,Sharma and Bhagour (2013),Density,Liquid,AAOCWD,CN(C)C=O,dimethylformamide,AAmDom,CC[n+]1ccn(C)c1.F[B-](F)(F)F,1-ethyl-3-methylimidazolium tetrafluoroborate,,,
ASzTn,308.15,0.5243,101,1187.7,Sharma and Bhagour (2013),Density,Liquid,AAOCWD,CN(C)C=O,dimethylformamide,AAmDom,CC[n+]1ccn(C)c1.F[B-](F)(F)F,1-ethyl-3-methylimidazolium tetrafluoroborate,,,
ASzTn,308.15,0.5773,101,1201.3,Sharma and Bhagour (2013),Density,Liquid,AAOCWD,CN(C)C=O,dimethylformamide,AAmDom,CC[n+]1ccn(C)c1.F[B-](F)(F)F,1-ethyl-3-methylimidazolium tetrafluoroborate,,,
ASzTn,308.15,0.6219,101,1211.8,Sharma and Bhagour (2013),Density,Liquid,AAOCWD,CN(C)C=O,dimethylformamide,AAmDom,CC[n+]1ccn(C)c1.F[B-](F)(F)F,1-ethyl-3-methylimidazolium tetrafluoroborate,,,
ASzTn,308.15,0.6724,101,1222.6,Sharma and Bhagour (2013),Density,Liquid,AAOCWD,CN(C)C=O,dimethylformamide,AAmDom,CC[n+]1ccn(C)c1.F[B-](F)(F)F,1-ethyl-3-methylimidazolium tetrafluoroborate,,,
ASzTn,308.15,0.7219,101,1232.1,Sharma and Bhagour (2013),Density,Liquid,AAOCWD,CN(C)C=O,dimethylformamide,AAmDom,CC[n+]1ccn(C)c1.F[B-](F)(F)F,1-ethyl-3-methylimidazolium tetrafluoroborate,,,
ASzTn,308.15,0.7725,101,1241,Sharma and Bhagour (2013),Density,Liquid,AAOCWD,CN(C)C=O,dimethylformamide,AAmDom,CC[n+]1ccn(C)c1.F[B-](F)(F)F,1-ethyl-3-methylimidazolium tetrafluoroborate,,,
ASzTn,308.15,0.8283,101,1250,Sharma and Bhagour (2013),Density,Liquid,AAOCWD,CN(C)C=O,dimethylformamide,AAmDom,CC[n+]1ccn(C)c1.F[B-](F)(F)F,1-ethyl-3-methylimidazolium tetrafluoroborate,,,
ASzTn,308.15,0.8743,101,1256.6,Sharma and Bhagour (2013),Density,Liquid,AAOCWD,CN(C)C=O,dimethylformamide,AAmDom,CC[n+]1ccn(C)c1.F[B-](F)(F)F,1-ethyl-3-methylimidazolium tetrafluoroborate,,,
ASzTn,308.15,0.9097,101,1261.3,Sharma and Bhagour (2013),Density,Liquid,AAOCWD,CN(C)C=O,dimethylformamide,AAmDom,CC[n+]1ccn(C)c1.F[B-](F)(F)F,1-ethyl-3-methylimidazolium tetrafluoroborate,,,
ASzTn,308.15,0.9319,101,1264.1,Sharma and Bhagour (2013),Density,Liquid,AAOCWD,CN(C)C=O,dimethylformamide,AAmDom,CC[n+]1ccn(C)c1.F[B-](F)(F)F,1-ethyl-3-methylimidazolium tetrafluoroborate,,,
ASzTn,308.15,1,101,1272.1,Sharma and Bhagour (2013),Density,Liquid,AAOCWD,CN(C)C=O,dimethylformamide,AAmDom,CC[n+]1ccn(C)c1.F[B-](F)(F)F,1-ethyl-3-methylimidazolium tetrafluoroborate,,,
