Repository: kamranayazheydarov/ILTHERMO-data

# ILThermo Data Processing

This project processes JSON files containing density data and merges them into CSV files. It also updates the CSV files with metadata and SMILES strings for compounds.

## main_functions.py

This script contains the main functions for processing the density data.

## File Descriptions

### #file:compounds.csv

This file contains compound information with the following headers:
- `id` (integer): The unique identifier for each compound.
- `smiles` (string): The SMILES string representation of the compound.

File: density_csv_data/density_setid_ATDRY.csv
setid,"Temperature, K","Pressure, kPa","Specific density, kg/m<SUP>3</SUP>",reference,propertiy,phases,compound id 1,smile 1,compound name 1,compound id 2,smile 2,compound name 2,compound id 3,smile 3,compound name 3
ATDRY,283.15,101.325,1111.4,Seki et al. (2012),Density,Liquid,AAiEIE,CC[n+]1ccn(C)c1.N#C[N-]C#N,1-ethyl-3-methylimidazolium dicyanamide,,,,,,
ATDRY,288.15,101.325,1107.9,Seki et al. (2012),Density,Liquid,AAiEIE,CC[n+]1ccn(C)c1.N#C[N-]C#N,1-ethyl-3-methylimidazolium dicyanamide,,,,,,
ATDRY,293.15,101.325,1104.6,Seki et al. (2012),Density,Liquid,AAiEIE,CC[n+]1ccn(C)c1.N#C[N-]C#N,1-ethyl-3-methylimidazolium dicyanamide,,,,,,
ATDRY,298.15,101.325,1101.2,Seki et al. (2012),Density,Liquid,AAiEIE,CC[n+]1ccn(C)c1.N#C[N-]C#N,1-ethyl-3-methylimidazolium dicyanamide,,,,,,
ATDRY,303.15,101.325,1097.9,Seki et al. (2012),Density,Liquid,AAiEIE,CC[n+]1ccn(C)c1.N#C[N-]C#N,1-ethyl-3-methylimidazolium dicyanamide,,,,,,
ATDRY,308.15,101.325,1094.6,Seki et al. (2012),Density,Liquid,AAiEIE,CC[n+]1ccn(C)c1.N#C[N-]C#N,1-ethyl-3-methylimidazolium dicyanamide,,,,,,
ATDRY,313.15,101.325,1091.3,Seki et al. (2012),Density,Liquid,AAiEIE,CC[n+]1ccn(C)c1.N#C[N-]C#N,1-ethyl-3-methylimidazolium dicyanamide,,,,,,
ATDRY,318.15,101.325,1088,Seki et al. (2012),Density,Liquid,AAiEIE,CC[n+]1ccn(C)c1.N#C[N-]C#N,1-ethyl-3-methylimidazolium dicyanamide,,,,,,
ATDRY,323.15,101.325,1084.8,Seki et al. (2012),Density,Liquid,AAiEIE,CC[n+]1ccn(C)c1.N#C[N-]C#N,1-ethyl-3-methylimidazolium dicyanamide,,,,,,
ATDRY,328.15,101.325,1081.5,Seki et al. (2012),Density,Liquid,AAiEIE,CC[n+]1ccn(C)c1.N#C[N-]C#N,1-ethyl-3-methylimidazolium dicyanamide,,,,,,
ATDRY,333.15,101.325,1078.3,Seki et al. (2012),Density,Liquid,AAiEIE,CC[n+]1ccn(C)c1.N#C[N-]C#N,1-ethyl-3-methylimidazolium dicyanamide,,,,,,
ATDRY,338.15,101.325,1075.2,Seki et al. (2012),Density,Liquid,AAiEIE,CC[n+]1ccn(C)c1.N#C[N-]C#N,1-ethyl-3-methylimidazolium dicyanamide,,,,,,
ATDRY,343.15,101.325,1072,Seki et al. (2012),Density,Liquid,AAiEIE,CC[n+]1ccn(C)c1.N#C[N-]C#N,1-ethyl-3-methylimidazolium dicyanamide,,,,,,
ATDRY,348.15,101.325,1068.9,Seki et al. (2012),Density,Liquid,AAiEIE,CC[n+]1ccn(C)c1.N#C[N-]C#N,1-ethyl-3-methylimidazolium dicyanamide,,,,,,
ATDRY,353.15,101.325,1065.8,Seki et al. (2012),Density,Liquid,AAiEIE,CC[n+]1ccn(C)c1.N#C[N-]C#N,1-ethyl-3-methylimidazolium dicyanamide,,,,,,

File: density_csv_data/density_setid_ATtKc.csv
setid,"MolaLity of 1-methylimidazolium chloride, mol/kg","Pressure, kPa","Temperature, K","Specific density, kg/m<SUP>3</SUP>",reference,propertiy,phases,compound id 1,smile 1,compound name 1,compound id 2,smile 2,compound name 2,compound id 3,smile 3,compound name 3
ATtKc,0,101,298.15,997.05,Gardas et al. (2008a),Density,Liquid,AADYJk,O,water,AAWpNY,Cn1cc[nH+]c1.[Cl-],1-methylimidazolium chloride,,,
ATtKc,0.05234,101,298.15,998.29,Gardas et al. (2008a),Density,Liquid,AADYJk,O,water,AAWpNY,Cn1cc[nH+]c1.[Cl-],1-methylimidazolium chloride,,,
ATtKc,0.09548,101,298.15,999.3,Gardas et al. (2008a),Density,Liquid,AADYJk,O,water,AAWpNY,Cn1cc[nH+]c1.[Cl-],1-methylimidazolium chloride,,,
ATtKc,0.14703,101,298.15,1000.49,Gardas et al. (2008a),Density,Liquid,AADYJk,O,water,AAWpNY,Cn1cc[nH+]c1.[Cl-],1-methylimidazolium chloride,,,
ATtKc,0.19981,101,298.15,1001.69,Gardas et al. (2008a),Density,Liquid,AADYJk,O,water,AAWpNY,Cn1cc[nH+]c1.[Cl-],1-methylimidazolium chloride,,,
ATtKc,0.24717,101,298.15,1002.77,Gardas et al. (2008a),Density,Liquid,AADYJk,O,water,AAWpNY,Cn1cc[nH+]c1.[Cl-],1-methylimidazolium chloride,,,
ATtKc,0.30106,101,298.15,1003.97,Gardas et al. (2008a),Density,Liquid,AADYJk,O,water,AAWpNY,Cn1cc[nH+]c1.[Cl-],1-methylimidazolium chloride,,,
ATtKc,0.3555,101,298.15,1005.18,Gardas et al. (2008a),Density,Liquid,AADYJk,O,water,AAWpNY,Cn1cc[nH+]c1.[Cl-],1-methylimidazolium chloride,,,
ATtKc,0.3994,101,298.15,1006.13,Gardas et al. (2008a),Density,Liquid,AADYJk,O,water,AAWpNY,Cn1cc[nH+]c1.[Cl-],1-methylimidazolium chloride,,,
ATtKc,0.45507,101,298.15,1007.35,Gardas et al. (2008a),Density,Liquid,AADYJk,O,water,AAWpNY,Cn1cc[nH+]c1.[Cl-],1-methylimidazolium chloride,,,
ATtKc,0.51388,101,298.15,1008.62,Gardas et al. (2008a),Density,Liquid,AADYJk,O,water,AAWpNY,Cn1cc[nH+]c1.[Cl-],1-methylimidazolium chloride,,,

File: density_csv_data/density_setid_AUIVy.csv
setid,"Temperature, K","Pressure, kPa","Specific density, kg/m<SUP>3</SUP>",reference,propertiy,phases,compound id 1,smile 1,compound name 1,compound id 2,smile 2,compound name 2,compound id 3,smile 3,compound name 3
AUIVy,283.15,101.325,1374,Fillion et al. (2016),Density,Liquid,ABpmiJ,CC[P+](CC)(CC)COCCOC.O=S(=O)([N-]S(=O)(=O)C(F)(F)F)C(F)(F)F,triethyl((2-methoxyethoxy)methyl)phosphonium bis(trifluoromethylsulfonyl)imide,,,,,,
AUIVy,288.15,101.325,1369,Fillion et al. (2016),Density,Liquid,ABpmiJ,CC[P+](CC)(CC)COCCOC.O=S(=O)([N-]S(=O)(=O)C(F)(F)F)C(F)(F)F,triethyl((2-methoxyethoxy)methyl)phosphonium bis(trifluoromethylsulfonyl)imide,,,,,,
AUIVy,293.15,101.325,1365,Fillion et al. (2016),Density,Liquid,ABpmiJ,CC[P+](CC)(CC)COCCOC.O=S(=O)([N-]S(=O)(=O)C(F)(F)F)C(F)(F)F,triethyl((2-methoxyethoxy)methyl)phosphonium bis(trifluoromethylsulfonyl)imide,,,,,,
AUIVy,295.15,101.325,1363,Fillion et al. (2016),Density,Liquid,ABpmiJ,CC[P+](CC)(CC)COCCOC.O=S(=O)([N-]S(=O)(=O)C(F)(F)F)C(F)(F)F,triethyl((2-methoxyethoxy)methyl)phosphonium bis(trifluoromethylsulfonyl)imide,,,,,,
AUIVy,298.15,101.325,1360,Fillion et al. (2016),Density,Liquid,ABpmiJ,CC[P+](CC)(CC)COCCOC.O=S(=O)([N-]S(=O)(=O)C(F)(F)F)C(F)(F)F,triethyl((2-methoxyethoxy)methyl)phosphonium bis(trifluoromethylsulfonyl)imide,,,,,,
AUIVy,303.15,101.325,1356,Fillion et al. (2016),Density,Liquid,ABpmiJ,CC[P+](CC)(CC)COCCOC.O=S(=O)([N-]S(=O)(=O)C(F)(F)F)C(F)(F)F,triethyl((2-methoxyethoxy)methyl)phosphonium bis(trifluoromethylsulfonyl)imide,,,,,,
AUIVy,308.15,101.325,1351,Fillion et al. (2016),Density,Liquid,ABpmiJ,CC[P+](CC)(CC)COCCOC.O=S(=O)([N-]S(=O)(=O)C(F)(F)F)C(F)(F)F,triethyl((2-methoxyethoxy)methyl)phosphonium bis(trifluoromethylsulfonyl)imide,,,,,,
AUIVy,313.15,101.325,1346.8,Fillion et al. (2016),Density,Liquid,ABpmiJ,CC[P+](CC)(CC)COCCOC.O=S(=O)([N-]S(=O)(=O)C(F)(F)F)C(F)(F)F,triethyl((2-methoxyethoxy)methyl)phosphonium bis(trifluoromethylsulfonyl)imide,,,,,,
AUIVy,318.15,101.325,1342.3,Fillion et al. (2016),Density,Liquid,ABpmiJ,CC[P+](CC)(CC)COCCOC.O=S(=O)([N-]S(=O)(=O)C(F)(F)F)C(F)(F)F,triethyl((2-methoxyethoxy)methyl)phosphonium bis(trifluoromethylsulfonyl)imide,,,,,,
AUIVy,323.15,101.325,1337.9,Fillion et al. (2016),Density,Liquid,ABpmiJ,CC[P+](CC)(CC)COCCOC.O=S(=O)([N-]S(=O)(=O)C(F)(F)F)C(F)(F)F,triethyl((2-methoxyethoxy)methyl)phosphonium bis(trifluoromethylsulfonyl)imide,,,,,,
AUIVy,328.15,101.325,1333.4,Fillion et al. (2016),Density,Liquid,ABpmiJ,CC[P+](CC)(CC)COCCOC.O=S(=O)([N-]S(=O)(=O)C(F)(F)F)C(F)(F)F,triethyl((2-methoxyethoxy)methyl)phosphonium bis(trifluoromethylsulfonyl)imide,,,,,,
AUIVy,333.15,101.325,1329,Fillion et al. (2016),Density,Liquid,ABpmiJ,CC[P+](CC)(CC)COCCOC.O=S(=O)([N-]S(=O)(=O)C(F)(F)F)C(F)(F)F,triethyl((2-methoxyethoxy)methyl)phosphonium bis(trifluoromethylsulfonyl)imide,,,,,,
AUIVy,338.15,101.325,1324.6,Fillion et al. (2016),Density,Liquid,ABpmiJ,CC[P+](CC)(CC)COCCOC.O=S(=O)([N-]S(=O)(=O)C(F)(F)F)C(F)(F)F,triethyl((2-methoxyethoxy)methyl)phosphonium bis(trifluoromethylsulfonyl)imide,,,,,,
AUIVy,343.15,101.325,1320.2,Fillion et al. (2016),Density,Liquid,ABpmiJ,CC[P+](CC)(CC)COCCOC.O=S(=O)([N-]S(=O)(=O)C(F)(F)F)C(F)(F)F,triethyl((2-methoxyethoxy)methyl)phosphonium bis(trifluoromethylsulfonyl)imide,,,,,,
AUIVy,348.15,101.325,1315.8,Fillion et al. (2016),Density,Liquid,ABpmiJ,CC[P+](CC)(CC)COCCOC.O=S(=O)([N-]S(=O)(=O)C(F)(F)F)C(F)(F)F,triethyl((2-methoxyethoxy)methyl)phosphonium bis(trifluoromethylsulfonyl)imide,,,,,,
AUIVy,353.15,101.325,1311.5,Fillion et al. (2016),Density,Liquid,ABpmiJ,CC[P+](CC)(CC)COCCOC.O=S(=O)([N-]S(=O)(=O)C(F)(F)F)C(F)(F)F,triethyl((2-methoxyethoxy)methyl)phosphonium bis(trifluoromethylsulfonyl)imide,,,,,,

File: density_csv_data/density_setid_AUUdw.csv
setid,"Temperature, K","Pressure, kPa","Specific density, kg/m<SUP>3</SUP>",reference,propertiy,phases,compound id 1,smile 1,compound name 1,compound id 2,smile 2,compound name 2,compound id 3,smile 3,compound name 3
AUUdw,293.15,101.325,1218.1,Gonfa et al. (2015b),Density,Liquid,AArGna,N#CCCn1cc[n+](CCO)c1.N#C[S-],3-[3-(2-hydroxyethyl)-1H-imidazol-3-ium-1-yl]propanenitrile thiocyanate,,,,,,
AUUdw,298.15,101.325,1216.2,Gonfa et al. (2015b),Density,Liquid,AArGna,N#CCCn1cc[n+](CCO)c1.N#C[S-],3-[3-(2-hydroxyethyl)-1H-imidazol-3-ium-1-yl]propanenitrile thiocyanate,,,,,,
AUUdw,303.15,101.325,1213.3,Gonfa et al. (2015b),Density,Liquid,AArGna,N#CCCn1cc[n+](CCO)c1.N#C[S-],3-[3-(2-hydroxyethyl)-1H-imidazol-3-ium-1-yl]propanenitrile thiocyanate,,,,,,
AUUdw,308.15,101.325,1210.3,Gonfa et al. (2015b),Density,Liquid,AArGna,N#CCCn1cc[n+](CCO)c1.N#C[S-],3-[3-(2-hydroxyethyl)-1H-imidazol-3-ium-1-yl]propanenitrile thiocyanate,,,,,,
AUUdw,313.15,101.325,1208.4,Gonfa et al. (2015b),Density,Liquid,AArGna,N#CCCn1cc[n+](CCO)c1.N#C[S-],3-[3-(2-hydroxyethyl)-1H-imidazol-3-ium-1-yl]propanenitrile thiocyanate,,,,,,
AUUdw,318.15,101.325,1205.2,Gonfa et al. (2015b),Density,Liquid,AArGna,N#CCCn1cc[n+](CCO)c1.N#C[S-],3-[3-(2-hydroxyethyl)-1H-imidazol-3-ium-1-yl]propanenitrile thiocyanate,,,,,,
AUUdw,323.15,101.325,1202,Gonfa et al. (2015b),Density,Liquid,AArGna,N#CCCn1cc[n+](CCO)c1.N#C[S-],3-[3-(2-hydroxyethyl)-1H-imidazol-3-ium-1-yl]propanenitrile thiocyanate,,,,,,
AUUdw,328.15,101.325,1198.7,Gonfa et al. (2015b),Density,Liquid,AArGna,N#CCCn1cc[n+](CCO)c1.N#C[S-],3-[3-(2-hydroxyethyl)-1H-imidazol-3-ium-1-yl]propanenitrile thiocyanate,,,,,,
AUUdw,333.15,101.325,1195.6,Gonfa et al. (2015b),Density,Liquid,AArGna,N#CCCn1cc[n+](CCO)c1.N#C[S-],3-[3-(2-hydroxyethyl)-1H-imidazol-3-ium-1-yl]propanenitrile thiocyanate,,,,,,
AUUdw,338.15,101.325,1192.6,Gonfa et al. (2015b),Density,Liquid,AArGna,N#CCCn1cc[n+](CCO)c1.N#C[S-],3-[3-(2-hydroxyethyl)-1H-imidazol-3-ium-1-yl]propanenitrile thiocyanate,,,,,,
AUUdw,343.15,101.325,1189.5,Gonfa et al. (2015b),Density,Liquid,AArGna,N#CCCn1cc[n+](CCO)c1.N#C[S-],3-[3-(2-hydroxyethyl)-1H-imidazol-3-ium-1-yl]propanenitrile thiocyanate,,,,,,
AUUdw,348.15,101.325,1186.4,Gonfa et al. (2015b),Density,Liquid,AArGna,N#CCCn1cc[n+](CCO)c1.N#C[S-],3-[3-(2-hydroxyethyl)-1H-imidazol-3-ium-1-yl]propanenitrile thiocyanate,,,,,,
AUUdw,353.15,101.325,1183.4,Gonfa et al. (2015b),Density,Liquid,AArGna,N#CCCn1cc[n+](CCO)c1.N#C[S-],3-[3-(2-hydroxyethyl)-1H-imidazol-3-ium-1-yl]propanenitrile thiocyanate,,,,,,

File: density_csv_data/density_setid_AUZiF.csv
setid,"Pressure, kPa","Temperature, K","Specific density, kg/m<SUP>3</SUP>",reference,propertiy,phases,compound id 1,smile 1,compound name 1,compound id 2,smile 2,compound name 2,compound id 3,smile 3,compound name 3
AUZiF,100,278.15,1200.1,Gacino et al. (2016),Density,Liquid,ADWgjx,CCCCCCCCCCCCCC[P+](CCCCCC)(CCCCCC)CCCCCC.FC(F)(F)C(F)(F)[P-](F)(F)(F)(C(F)(F)C(F)(F)F)C(F)(F)C(F)(F)F,trihexyl(tetradecyl)phosphonium tris(pentafluoroethyl)trifluorophosphate,,,,,,
AUZiF,100,298.15,1183.3,Gacino et al. (2016),Density,Liquid,ADWgjx,CCCCCCCCCCCCCC[P+](CCCCCC)(CCCCCC)CCCCCC.FC(F)(F)C(F)(F)[P-](F)(F)(F)(C(F)(F)C(F)(F)F)C(F)(F)C(F)(F)F,trihexyl(tetradecyl)phosphonium tris(pentafluoroethyl)trifluorophosphate,,,,,,
AUZiF,100,313.15,1170.8,Gacino et al. (2016),Density,Liquid,ADWgjx,CCCCCCCCCCCCCC[P+](CCCCCC)(CCCCCC)CCCCCC.FC(F)(F)C(F)(F)[P-](F)(F)(F)(C(F)(F)C(F)(F)F)C(F)(F)C(F)(F)F,trihexyl(tetradecyl)phosphonium tris(pentafluoroethyl)trifluorophosphate,,,,,,
AUZiF,100,333.15,1153.9,Gacino et al. (2016),Density,Liquid,ADWgjx,CCCCCCCCCCCCCC[P+](CCCCCC)(CCCCCC)CCCCCC.FC(F)(F)C(F)(F)[P-](F)(F)(F)(C(F)(F)C(F)(F)F)C(F)(F)C(F)(F)F,trihexyl(tetradecyl)phosphonium tris(pentafluoroethyl)trifluorophosphate,,,,,,
AUZiF,100,348.15,1141.5,Gacino et al. (2016),Density,Liquid,ADWgjx,CCCCCCCCCCCCCC[P+](CCCCCC)(CCCCCC)CCCCCC.FC(F)(F)C(F)(F)[P-](F)(F)(F)(C(F)(F)C(F)(F)F)C(F)(F)C(F)(F)F,trihexyl(tetradecyl)phosphonium tris(pentafluoroethyl)trifluorophosphate,,,,,,
AUZiF,100,373.15,1120.4,Gacino et al. (2016),Density,Liquid,ADWgjx,CCCCCCCCCCCCCC[P+](CCCCCC)(CCCCCC)CCCCCC.FC(F)(F)C(F)(F)[P-](F)(F)(F)(C(F)(F)C(F)(F)F)C(F)(F)C(F)(F)F,trihexyl(tetradecyl)phosphonium tris(pentafluoroethyl)trifluorophosphate,,,,,,
AUZiF,100,398.15,1100.3,Gacino et al. (2016),Density,Liquid,ADWgjx,CCCCCCCCCCCCCC[P+](CCCCCC)(CCCCCC)CCCCCC.FC(F)(F)C(F)(F)[P-](F)(F)(F)(C(F)(F)C(F)(F)F)C(F)(F)C(F)(F)F,trihexyl(tetradecyl)phosphonium tris(pentafluoroethyl)trifluorophosphate,,,,,,
AUZiF,1000,278.15,1200.2,Gacino et al. (2016),Density,Liquid,ADWgjx,CCCCCCCCCCCCCC[P+](CCCCCC)(CCCCCC)CCCCCC.FC(F)(F)C(F)(F)[P-](F)(F)(F)(C(F)(F)C(F)(F)F)C(F)(F)C(F)(F)F,trihexyl(tetradecyl)phosphonium tris(pentafluoroethyl)trifluorophosphate,,,,,,
AUZiF,1000,298.15,1183.6,Gacino et al. (2016),Density,Liquid,ADWgjx,CCCCCCCCCCCCCC[P+](CCCCCC)(CCCCCC)CCCCCC.FC(F)(F)C(F)(F)[P-](F)(F)(F)(C(F)(F)C(F)(F)F)C(F)(F)C(F)(F)F,trihexyl(tetradecyl)phosphonium tris(pentafluoroethyl)trifluorophosphate,,,,,,
AUZiF,1000,313.15,1171.2,Gacino et al. (2016),Density,Liquid,ADWgjx,CCCCCCCCCCCCCC[P+](CCCCCC)(CCCCCC)CCCCCC.FC(F)(F)C(F)(F)[P-](F)(F)(F)(C(F)(F)C(F)(F)F)C(F)(F)C(F)(F)F,trihexyl(tetradecyl)phosphonium tris(pentafluoroethyl)trifluorophosphate,,,,,,
AUZiF,1000,333.15,1154.4,Gacino et al. (2016),Density,Liquid,ADWgjx,CCCCCCCCCCCCCC[P+](CCCCCC)(CCCCCC)CCCCCC.FC(F)(F)C(F)(F)[P-](F)(F)(F)(C(F)(F)C(F)(F)F)C(F)(F)C(F)(F)F,trihexyl(tetradecyl)phosphonium tris(pentafluoroethyl)trifluorophosphate,,,,,,
AUZiF,1000,348.15,1142.1,Gacino et al. (2016),Density,Liquid,ADWgjx,CCCCCCCCCCCCCC[P+](CCCCCC)(CCCCCC)CCCCCC.FC(F)(F)C(F)(F)[P-](F)(F)(F)(C(F)(F)C(F)(F)F)C(F)(F)C(F)(F)F,trihexyl(tetradecyl)phosphonium tris(pentafluoroethyl)trifluorophosphate,,,,,,
AUZiF,1000,373.15,1121.7,Gacino et al. (2016),Density,Liquid,ADWgjx,CCCCCCCCCCCCCC[P+](CCCCCC)(CCCCCC)CCCCCC.FC(F)(F)C(F)(F)[P-](F)(F)(F)(C(F)(F)C(F)(F)F)C(F)(F)C(F)(F)F,trihexyl(tetradecyl)phosphonium tris(pentafluoroethyl)trifluorophosphate,,,,,,
AUZiF,1000,398.15,1101.7,Gacino et al. (2016),Density,Liquid,ADWgjx,CCCCCCCCCCCCCC[P+](CCCCCC)(CCCCCC)CCCCCC.FC(F)(F)C(F)(F)[P-](F)(F)(F)(C(F)(F)C(F)(F)F)C(F)(F)C(F)(F)F,trihexyl(tetradecyl)phosphonium tris(pentafluoroethyl)trifluorophosphate,,,,,,
AUZiF,10000,278.15,1206.4,Gacino et al. (2016),Density,Liquid,ADWgjx,CCCCCCCCCCCCCC[P+](CCCCCC)(CCCCCC)CCCCCC.FC(F)(F)C(F)(F)[P-](F)(F)(F)(C(F)(F)C(F)(F)F)C(F)(F)C(F)(F)F,trihexyl(tetradecyl)phosphonium tris(pentafluoroethyl)trifluorophosphate,,,,,,
AUZiF,10000,298.15,1190.3,Gacino et al. (2016),Density,Liquid,ADWgjx,CCCCCCCCCCCCCC[P+](CCCCCC)(CCCCCC)CCCCCC.FC(F)(F)C(F)(F)[P-](F)(F)(F)(C(F)(F)C(F)(F)F)C(F)(F)C(F)(F)F,trihexyl(tetradecyl)phosphonium tris(pentafluoroethyl)trifluorophosphate,,,,,,
AUZiF,10000,313.15,1178.3,Gacino et al. (2016),Density,Liquid,ADWgjx,CCCCCCCCCCCCCC[P+](CCCCCC)(CCCCCC)CCCCCC.FC(F)(F)C(F)(F)[P-](F)(F)(F)(C(F)(F)C(F)(F)F)C(F)(F)C(F)(F)F,trihexyl(tetradecyl)phosphonium tris(pentafluoroethyl)trifluorophosphate,,,,,,
AUZiF,10000,333.15,1162.1,Gacino et al. (2016),Density,Liquid,ADWgjx,CCCCCCCCCCCCCC[P+](CCCCCC)(CCCCCC)CCCCCC.FC(F)(F)C(F)(F)[P-](F)(F)(F)(C(F)(F)C(F)(F)F)C(F)(F)C(F)(F)F,trihexyl(tetradecyl)phosphonium tris(pentafluoroethyl)trifluorophosphate,,,,,,
AUZiF,10000,348.15,1150.3,Gacino et al. (2016),Density,Liquid,ADWgjx,CCCCCCCCCCCCCC[P+](CCCCCC)(CCCCCC)CCCCCC.FC(F)(F)C(F)(F)[P-](F)(F)(F)(C(F)(F)C(F)(F)F)C(F)(F)C(F)(F)F,trihexyl(tetradecyl)phosphonium tris(pentafluoroethyl)trifluorophosphate,,,,,,
AUZiF,10000,373.15,1130.7,Gacino et al. (2016),Density,Liquid,ADWgjx,CCCCCCCCCCCCCC[P+](CCCCCC)(CCCCCC)CCCCCC.FC(F)(F)C(F)(F)[P-](F)(F)(F)(C(F)(F)C(F)(F)F)C(F)(F)C(F)(F)F,trihexyl(tetradecyl)phosphonium tris(pentafluoroethyl)trifluorophosphate,,,,,,
AUZiF,10000,398.15,1111.5,Gacino et al. (2016),Density,Liquid,ADWgjx,CCCCCCCCCCCCCC[P+](CCCCCC)(CCCCCC)CCCCCC.FC(F)(F)C(F)(F)[P-](F)(F)(F)(C(F)(F)C(F)(F)F)C(F)(F)C(F)(F)F,trihexyl(tetradecyl)phosphonium tris(pentafluoroethyl)trifluorophosphate,,,,,,
AUZiF,20000,278.15,1212.7,Gacino et al. (2016),Density,Liquid,ADWgjx,CCCCCCCCCCCCCC[P+](CCCCCC)(CCCCCC)CCCCCC.FC(F)(F)C(F)(F)[P-](F)(F)(F)(C(F)(F)C(F)(F)F)C(F)(F)C(F)(F)F,trihexyl(tetradecyl)phosphonium tris(pentafluoroethyl)trifluorophosphate,,,,,,
AUZiF,20000,298.15,1197.2,Gacino et al. (2016),Density,Liquid,ADWgjx,CCCCCCCCCCCCCC[P+](CCCCCC)(CCCCCC)CCCCCC.FC(F)(F)C(F)(F)[P-](F)(F)(F)(C(F)(F)C(F)(F)F)C(F)(F)C(F)(F)F,trihexyl(tetradecyl)phosphonium tris(pentafluoroethyl)trifluorophosphate,,,,,,
AUZiF,20000,313.15,1185.5,Gacino et al. (2016),Density,Liquid,ADWgjx,CCCCCCCCCCCCCC[P+](CCCCCC)(CCCCCC)CCCCCC.FC(F)(F)C(F)(F)[P-](F)(F)(F)(C(F)(F)C(F)(F)F)C(F)(F)C(F)(F)F,trihexyl(tetradecyl)phosphonium tris(pentafluoroethyl)trifluorophosphate,,,,,,
AUZiF,20000,333.15,1169.9,Gacino et al. (2016),Density,Liquid,ADWgjx,CCCCCCCCCCCCCC[P+](CCCCCC)(CCCCCC)CCCCCC.FC(F)(F)C(F)(F)[P-](F)(F)(F)(C(F)(F)C(F)(F)F)C(F)(F)C(F)(F)F,trihexyl(tetradecyl)phosphonium tris(pentafluoroethyl)trifluorophosphate,,,,,,
AUZiF,20000,348.15,1158.6,Gacino et al. (2016),Density,Liquid,ADWgjx,CCCCCCCCCCCCCC[P+](CCCCCC)(CCCCCC)CCCCCC.FC(F)(F)C(F)(F)[P-](F)(F)(F)(C(F)(F)C(F)(F)F)C(F)(F)C(F)(F)F,trihexyl(tetradecyl)phosphonium tris(pentafluoroethyl)trifluorophosphate,,,,,,
AUZiF,20000,373.15,1139.7,Gacino et al. (2016),Density,Liquid,ADWgjx,CCCCCCCCCCCCCC[P+](CCCCCC)(CCCCCC)CCCCCC.FC(F)(F)C(F)(F)[P-](F)(F)(F)(C(F)(F)C(F)(F)F)C(F)(F)C(F)(F)F,trihexyl(tetradecyl)phosphonium tris(pentafluoroethyl)trifluorophosphate,,,,,,
AUZiF,20000,398.15,1121.4,Gacino et al. (2016),Density,Liquid,ADWgjx,CCCCCCCCCCCCCC[P+](CCCCCC)(CCCCCC)CCCCCC.FC(F)(F)C(F)(F)[P-](F)(F)(F)(C(F)(F)C(F)(F)F)C(F)(F)C(F)(F)F,trihexyl(tetradecyl)phosphonium tris(pentafluoroethyl)trifluorophosphate,,,,,,
AUZiF,40000,278.15,1224.5,Gacino et al. (2016),Density,Liquid,ADWgjx,CCCCCCCCCCCCCC[P+](CCCCCC)(CCCCCC)CCCCCC.FC(F)(F)C(F)(F)[P-](F)(F)(F)(C(F)(F)C(F)(F)F)C(F)(F)C(F)(F)F,trihexyl(tetradecyl)phosphonium tris(pentafluoroethyl)trifluorophosphate,,,,,,
AUZiF,40000,298.15,1209.8,Gacino et al. (2016),Density,Liquid,ADWgjx,CCCCCCCCCCCCCC[P+](CCCCCC)(CCCCCC)CCCCCC.FC(F)(F)C(F)(F)[P-](F)(F)(F)(C(F)(F)C(F)(F)F)C(F)(F)C(F)(F)F,trihexyl(tetradecyl)phosphonium tris(pentafluoroethyl)trifluorophosphate,,,,,,
AUZiF,40000,313.15,1198.9,Gacino et al. (2016),Density,Liquid,ADWgjx,CCCCCCCCCCCCCC[P+](CCCCCC)(CCCCCC)CCCCCC.FC(F)(F)C(F)(F)[P-](F)(F)(F)(C(F)(F)C(F)(F)F)C(F)(F)C(F)(F)F,trihexyl(tetradecyl)phosphonium tris(pentafluoroethyl)trifluorophosphate,,,,,,
AUZiF,40000,333.15,1184.1,Gacino et al. (2016),Density,Liquid,ADWgjx,CCCCCCCCCCCCCC[P+](CCCCCC)(CCCCCC)CCCCCC.FC(F)(F)C(F)(F)[P-](F)(F)(F)(C(F)(F)C(F)(F)F)C(F)(F)C(F)(F)F,trihexyl(tetradecyl)phosphonium tris(pentafluoroethyl)trifluorophosphate,,,,,,
AUZiF,40000,348.15,1173.5,Gacino et al. (2016),Density,Liquid,ADWgjx,CCCCCCCCCCCCCC[P+](CCCCCC)(CCCCCC)CCCCCC.FC(F)(F)C(F)(F)[P-](F)(F)(F)(C(F)(F)C(F)(F)F)C(F)(F)C(F)(F)F,trihexyl(tetradecyl)phosphonium tris(pentafluoroethyl)trifluorophosphate,,,,,,
AUZiF,40000,373.15,1155.9,Gacino et al. (2016),Density,Liquid,ADWgjx,CCCCCCCCCCCCCC[P+](CCCCCC)(CCCCCC)CCCCCC.FC(F)(F)C(F)(F)[P-](F)(F)(F)(C(F)(F)C(F)(F)F)C(F)(F)C(F)(F)F,trihexyl(tetradecyl)phosphonium tris(pentafluoroethyl)trifluorophosphate,,,,,,
AUZiF,40000,398.15,1138.8,Gacino et al. (2016),Density,Liquid,ADWgjx,CCCCCCCCCCCCCC[P+](CCCCCC)(CCCCCC)CCCCCC.FC(F)(F)C(F)(F)[P-](F)(F)(F)(C(F)(F)C(F)(F)F)C(F)(F)C(F)(F)F,trihexyl(tetradecyl)phosphonium tris(pentafluoroethyl)trifluorophosphate,,,,,,
AUZiF,60000,278.15,1235.3,Gacino et al. (2016),Density,Liquid,ADWgjx,CCCCCCCCCCCCCC[P+](CCCCCC)(CCCCCC)CCCCCC.FC(F)(F)C(F)(F)[P-](F)(F)(F)(C(F)(F)C(F)(F)F)C(F)(F)C(F)(F)F,trihexyl(tetradecyl)phosphonium tris(pentafluoroethyl)trifluorophosphate,,,,,,
AUZiF,60000,298.15,1221.3,Gacino et al. (2016),Density,Liquid,ADWgjx,CCCCCCCCCCCCCC[P+](CCCCCC)(CCCCCC)CCCCCC.FC(F)(F)C(F)(F)[P-](F)(F)(F)(C(F)(F)C(F)(F)F)C(F)(F)C(F)(F)F,trihexyl(tetradecyl)phosphonium tris(pentafluoroethyl)trifluorophosphate,,,,,,
AUZiF,60000,313.15,1210.9,Gacino et al. (2016),Density,Liquid,ADWgjx,CCCCCCCCCCCCCC[P+](CCCCCC)(CCCCCC)CCCCCC.FC(F)(F)C(F)(F)[P-](F)(F)(F)(C(F)(F)C(F)(F)F)C(F)(F)C(F)(F)F,trihexyl(tetradecyl)phosphonium tris(pentafluoroethyl)trifluorophosphate,,,,,,
AUZiF,60000,333.15,1196.9,Gacino et al. (2016),Density,Liquid,ADWgjx,CCCCCCCCCCCCCC[P+](CCCCCC)(CCCCCC)CCCCCC.FC(F)(F)C(F)(F)[P-](F)(F)(F)(C(F)(F)C(F)(F)F)C(F)(F)C(F)(F)F,trihexyl(tetradecyl)phosphonium tris(pentafluoroethyl)trifluorophosphate,,,,,,
AUZiF,60000,348.15,1186.7,Gacino et al. (2016),Density,Liquid,ADWgjx,CCCCCCCCCCCCCC[P+](CCCCCC)(CCCCCC)CCCCCC.FC(F)(F)C(F)(F)[P-](F)(F)(F)(C(F)(F)C(F)(F)F)C(F)(F)C(F)(F)F,trihexyl(tetradecyl)phosphonium tris(pentafluoroethyl)trifluorophosphate,,,,,,
AUZiF,60000,373.15,1170,Gacino et al. (2016),Density,Liquid,ADWgjx,CCCCCCCCCCCCCC[P+](CCCCCC)(CCCCCC)CCCCCC.FC(F)(F)C(F)(F)[P-](F)(F)(F)(C(F)(F)C(F)(F)F)C(F)(F)C(F)(F)F,trihexyl(tetradecyl)phosphonium tris(pentafluoroethyl)trifluorophosphate,,,,,,
AUZiF,60000,398.15,1153.9,Gacino et al. (2016),Density,Liquid,ADWgjx,CCCCCCCCCCCCCC[P+](CCCCCC)(CCCCCC)CCCCCC.FC(F)(F)C(F)(F)[P-](F)(F)(F)(C(F)(F)C(F)(F)F)C(F)(F)C(F)(F)F,trihexyl(tetradecyl)phosphonium tris(pentafluoroethyl)trifluorophosphate,,,,,,
AUZiF,80000,278.15,1245.1,Gacino et al. (2016),Density,Liquid,ADWgjx,CCCCCCCCCCCCCC[P+](CCCCCC)(CCCCCC)CCCCCC.FC(F)(F)C(F)(F)[P-](F)(F)(F)(C(F)(F)C(F)(F)F)C(F)(F)C(F)(F)F,trihexyl(tetradecyl)phosphonium tris(pentafluoroethyl)trifluorophosphate,,,,,,
AUZiF,80000,298.15,1231.8,Gacino et al. (2016),Density,Liquid,ADWgjx,CCCCCCCCCCCCCC[P+](CCCCCC)(CCCCCC)CCCCCC.FC(F)(F)C(F)(F)[P-](F)(F)(F)(C(F)(F)C(F)(F)F)C(F)(F)C(F)(F)F,trihexyl(tetradecyl)phosphonium tris(pentafluoroethyl)trifluorophosphate,,,,,,
AUZiF,80000,313.15,1221.7,Gacino et al. (2016),Density,Liquid,ADWgjx,CCCCCCCCCCCCCC[P+](CCCCCC)(CCCCCC)CCCCCC.FC(F)(F)C(F)(F)[P-](F)(F)(F)(C(F)(F)C(F)(F)F)C(F)(F)C(F)(F)F,trihexyl(tetradecyl)phosphonium tris(pentafluoroethyl)trifluorophosphate,,,,,,
AUZiF,80000,333.15,1208.4,Gacino et al. (2016),Density,Liquid,ADWgjx,CCCCCCCCCCCCCC[P+](CCCCCC)(CCCCCC)CCCCCC.FC(F)(F)C(F)(F)[P-](F)(F)(F)(C(F)(F)C(F)(F)F)C(F)(F)C(F)(F)F,trihexyl(tetradecyl)phosphonium tris(pentafluoroethyl)trifluorophosphate,,,,,,
AUZiF,80000,348.15,1198.7,Gacino et al. (2016),Density,Liquid,ADWgjx,CCCCCCCCCCCCCC[P+](CCCCCC)(CCCCCC)CCCCCC.FC(F)(F)C(F)(F)[P-](F)(F)(F)(C(F)(F)C(F)(F)F)C(F)(F)C(F)(F)F,trihexyl(tetradecyl)phosphonium tris(pentafluoroethyl)trifluorophosphate,,,,,,
AUZiF,80000,373.15,1182.6,Gacino et al. (2016),Density,Liquid,ADWgjx,CCCCCCCCCCCCCC[P+](CCCCCC)(CCCCCC)CCCCCC.FC(F)(F)C(F)(F)[P-](F)(F)(F)(C(F)(F)C(F)(F)F)C(F)(F)C(F)(F)F,trihexyl(tetradecyl)phosphonium tris(pentafluoroethyl)trifluorophosphate,,,,,,
AUZiF,80000,398.15,1167.3,Gacino et al. (2016),Density,Liquid,ADWgjx,CCCCCCCCCCCCCC[P+](CCCCCC)(CCCCCC)CCCCCC.FC(F)(F)C(F)(F)[P-](F)(F)(F)(C(F)(F)C(F)(F)F)C(F)(F)C(F)(F)F,trihexyl(tetradecyl)phosphonium tris(pentafluoroethyl)trifluorophosphate,,,,,,
AUZiF,100000,278.15,1254.2,Gacino et al. (2016),Density,Liquid,ADWgjx,CCCCCCCCCCCCCC[P+](CCCCCC)(CCCCCC)CCCCCC.FC(F)(F)C(F)(F)[P-](F)(F)(F)(C(F)(F)C(F)(F)F)C(F)(F)C(F)(F)F,trihexyl(tetradecyl)phosphonium tris(pentafluoroethyl)trifluorophosphate,,,,,,
AUZiF,100000,298.15,1241.5,Gacino et al. (2016),Density,Liquid,ADWgjx,CCCCCCCCCCCCCC[P+](CCCCCC)(CCCCCC)CCCCCC.FC(F)(F)C(F)(F)[P-](F)(F)(F)(C(F)(F)C(F)(F)F)C(F)(F)C(F)(F)F,trihexyl(tetradecyl)phosphonium tris(pentafluoroethyl)trifluorophosphate,,,,,,
AUZiF,100000,313.15,1231.8,Gacino et al. (2016),Density,Liquid,ADWgjx,CCCCCCCCCCCCCC[P+](CCCCCC)(CCCCCC)CCCCCC.FC(F)(F)C(F)(F)[P-](F)(F)(F)(C(F)(F)C(F)(F)F)C(F)(F)C(F)(F)F,trihexyl(tetradecyl)phosphonium tris(pentafluoroethyl)trifluorophosphate,,,,,,
AUZiF,100000,333.15,1219,Gacino et al. (2016),Density,Liquid,ADWgjx,CCCCCCCCCCCCCC[P+](CCCCCC)(CCCCCC)CCCCCC.FC(F)(F)C(F)(F)[P-](F)(F)(F)(C(F)(F)C(F)(F)F)C(F)(F)C(F)(F)F,trihexyl(tetradecyl)phosphonium tris(pentafluoroethyl)trifluorophosphate,,,,,,
AUZiF,100000,348.15,1209.7,Gacino et al. (2016),Density,Liquid,ADWgjx,CCCCCCCCCCCCCC[P+](CCCCCC)(CCCCCC)CCCCCC.FC(F)(F)C(F)(F)[P-](F)(F)(F)(C(F)(F)C(F)(F)F)C(F)(F)C(F)(F)F,trihexyl(tetradecyl)phosphonium tris(pentafluoroethyl)trifluorophosphate,,,,,,
AUZiF,100000,373.15,1194.2,Gacino et al. (2016),Density,Liquid,ADWgjx,CCCCCCCCCCCCCC[P+](CCCCCC)(CCCCCC)CCCCCC.FC(F)(F)C(F)(F)[P-](F)(F)(F)(C(F)(F)C(F)(F)F)C(F)(F)C(F)(F)F,trihexyl(tetradecyl)phosphonium tris(pentafluoroethyl)trifluorophosphate,,,,,,
AUZiF,100000,398.15,1179.5,Gacino et al. (2016),Density,Liquid,ADWgjx,CCCCCCCCCCCCCC[P+](CCCCCC)(CCCCCC)CCCCCC.FC(F)(F)C(F)(F)[P-](F)(F)(F)(C(F)(F)C(F)(F)F)C(F)(F)C(F)(F)F,trihexyl(tetradecyl)phosphonium tris(pentafluoroethyl)trifluorophosphate,,,,,,
AUZiF,120000,278.15,1262.7,Gacino et al. (2016),Density,Liquid,ADWgjx,CCCCCCCCCCCCCC[P+](CCCCCC)(CCCCCC)CCCCCC.FC(F)(F)C(F)(F)[P-](F)(F)(F)(C(F)(F)C(F)(F)F)C(F)(F)C(F)(F)F,trihexyl(tetradecyl)phosphonium tris(pentafluoroethyl)trifluorophosphate,,,,,,
AUZiF,120000,298.15,1250.5,Gacino et al. (2016),Density,Liquid,ADWgjx,CCCCCCCCCCCCCC[P+](CCCCCC)(CCCCCC)CCCCCC.FC(F)(F)C(F)(F)[P-](F)(F)(F)(C(F)(F)C(F)(F)F)C(F)(F)C(F)(F)F,trihexyl(tetradecyl)phosphonium tris(pentafluoroethyl)trifluorophosphate,,,,,,
AUZiF,120000,313.15,1241.1,Gacino et al. (2016),Density,Liquid,ADWgjx,CCCCCCCCCCCCCC[P+](CCCCCC)(CCCCCC)CCCCCC.FC(F)(F)C(F)(F)[P-](F)(F)(F)(C(F)(F)C(F)(F)F)C(F)(F)C(F)(F)F,trihexyl(tetradecyl)phosphonium tris(pentafluoroethyl)trifluorophosphate,,,,,,
AUZiF,120000,333.15,1228.7,Gacino et al. (2016),Density,Liquid,ADWgjx,CCCCCCCCCCCCCC[P+](CCCCCC)(CCCCCC)CCCCCC.FC(F)(F)C(F)(F)[P-](F)(F)(F)(C(F)(F)C(F)(F)F)C(F)(F)C(F)(F)F,trihexyl(tetradecyl)phosphonium tris(pentafluoroethyl)trifluorophosphate,,,,,,
AUZiF,120000,348.15,1219.7,Gacino et al. (2016),Density,Liquid,ADWgjx,CCCCCCCCCCCCCC[P+](CCCCCC)(CCCCCC)CCCCCC.FC(F)(F)C(F)(F)[P-](F)(F)(F)(C(F)(F)C(F)(F)F)C(F)(F)C(F)(F)F,trihexyl(tetradecyl)phosphonium tris(pentafluoroethyl)trifluorophosphate,,,,,,
AUZiF,120000,373.15,1204.6,Gacino et al. (2016),Density,Liquid,ADWgjx,CCCCCCCCCCCCCC[P+](CCCCCC)(CCCCCC)CCCCCC.FC(F)(F)C(F)(F)[P-](F)(F)(F)(C(F)(F)C(F)(F)F)C(F)(F)C(F)(F)F,trihexyl(tetradecyl)phosphonium tris(pentafluoroethyl)trifluorophosphate,,,,,,
AUZiF,120000,398.15,1190.4,Gacino et al. (2016),Density,Liquid,ADWgjx,CCCCCCCCCCCCCC[P+](CCCCCC)(CCCCCC)CCCCCC.FC(F)(F)C(F)(F)[P-](F)(F)(F)(C(F)(F)C(F)(F)F)C(F)(F)C(F)(F)F,trihexyl(tetradecyl)phosphonium tris(pentafluoroethyl)trifluorophosphate,,,,,,

File: density_csv_data/density_setid_AUepV.csv
setid,"Temperature, K","MolaLity of 1-ethyl-2,3-dimethylimidazolium terafluoroborate, mol/kg","Pressure, kPa","Specific density, kg/m<SUP>3</SUP>",reference,propertiy,phases,compound id 1,smile 1,compound name 1,compound id 2,smile 2,compound name 2,compound id 3,smile 3,compound name 3
AUepV,293.15,0,101.3,790.6,Han et al. (2023),Density,Liquid,AAonFa,CC[n+]1ccn(C)c1C.F[B-](F)(F)F,"1-ethyl-2,3-dimethylimidazolium terafluoroborate",AALIPU,CC(C)=O,acetone,,,
AUepV,293.15,0.5243,101.3,829.6,Han et al. (2023),Density,Liquid,AAonFa,CC[n+]1ccn(C)c1C.F[B-](F)(F)F,"1-ethyl-2,3-dimethylimidazolium terafluoroborate",AALIPU,CC(C)=O,acetone,,,
AUepV,293.15,1.1779,101.3,867.3,Han et al. (2023),Density,Liquid,AAonFa,CC[n+]1ccn(C)c1C.F[B-](F)(F)F,"1-ethyl-2,3-dimethylimidazolium terafluoroborate",AALIPU,CC(C)=O,acetone,,,
AUepV,293.15,2.0214,101.3,907.8,Han et al. (2023),Density,Liquid,AAonFa,CC[n+]1ccn(C)c1C.F[B-](F)(F)F,"1-ethyl-2,3-dimethylimidazolium terafluoroborate",AALIPU,CC(C)=O,acetone,,,
AUepV,293.15,3.1447,101.3,951.1,Han et al. (2023),Density,Liquid,AAonFa,CC[n+]1ccn(C)c1C.F[B-](F)(F)F,"1-ethyl-2,3-dimethylimidazolium terafluoroborate",AALIPU,CC(C)=O,acetone,,,
AUepV,293.15,4.7151,101.3,997.9,Han et al. (2023),Density,Liquid,AAonFa,CC[n+]1ccn(C)c1C.F[B-](F)(F)F,"1-ethyl-2,3-dimethylimidazolium terafluoroborate",AALIPU,CC(C)=O,acetone,,,
AUepV,293.15,7.0752,101.3,1047.1,Han et al. (2023),Density,Liquid,AAonFa,CC[n+]1ccn(C)c1C.F[B-](F)(F)F,"1-ethyl-2,3-dimethylimidazolium terafluoroborate",AALIPU,CC(C)=O,acetone,,,
AUepV,293.15,10.951,101.3,1093.9,Han et al. (2023),Density,Liquid,AAonFa,CC[n+]1ccn(C)c1C.F[B-](F)(F)F,"1-ethyl-2,3-dimethylimidazolium terafluoroborate",AALIPU,CC(C)=O,acetone,,,
AUepV,293.15,18.652,101.3,1148.5,Han et al. (2023),Density,Liquid,AAonFa,CC[n+]1ccn(C)c1C.F[B-](F)(F)F,"1-ethyl-2,3-dimethylimidazolium terafluoroborate",AALIPU,CC(C)=O,acetone,,,
AUepV,298.15,0,101.3,784.9,Han et al. (2023),Density,Liquid,AAonFa,CC[n+]1ccn(C)c1C.F[B-](F)(F)F,"1-ethyl-2,3-dimethylimidazolium terafluoroborate",AALIPU,CC(C)=O,acetone,,,
AUepV,298.15,0.5243,101.3,824.1,Han et al. (2023),Density,Liquid,AAonFa,CC[n+]1ccn(C)c1C.F[B-](F)(F)F,"1-ethyl-2,3-dimethylimidazolium terafluoroborate",AALIPU,CC(C)=O,acetone,,,
AUepV,298.15,1.1779,101.3,862,Han et al. (2023),Density,Liquid,AAonFa,CC[n+]1ccn(C)c1C.F[B-](F)(F)F,"1-ethyl-2,3-dimethylimidazolium terafluoroborate",AALIPU,CC(C)=O,acetone,,,
AUepV,298.15,2.0214,101.3,902.8,Han et al. (2023),Density,Liquid,AAonFa,CC[n+]1ccn(C)c1C.F[B-](F)(F)F,"1-ethyl-2,3-dimethylimidazolium terafluoroborate",AALIPU,CC(C)=O,acetone,,,
AUepV,298.15,3.1447,101.3,946.3,Han et al. (2023),Density,Liquid,AAonFa,CC[n+]1ccn(C)c1C.F[B-](F)(F)F,"1-ethyl-2,3-dimethylimidazolium terafluoroborate",AALIPU,CC(C)=O,acetone,,,
AUepV,298.15,4.7151,101.3,993.3,Han et al. (2023),Density,Liquid,AAonFa,CC[n+]1ccn(C)c1C.F[B-](F)(F)F,"1-ethyl-2,3-dimethylimidazolium terafluoroborate",AALIPU,CC(C)=O,acetone,,,
AUepV,298.15,7.0752,101.3,1042.7,Han et al. (2023),Density,Liquid,AAonFa,CC[n+]1ccn(C)c1C.F[B-](F)(F)F,"1-ethyl-2,3-dimethylimidazolium terafluoroborate",AALIPU,CC(C)=O,acetone,,,
AUepV,298.15,10.951,101.3,1089.7,Han et al. (2023),Density,Liquid,AAonFa,CC[n+]1ccn(C)c1C.F[B-](F)(F)F,"1-ethyl-2,3-dimethylimidazolium terafluoroborate",AALIPU,CC(C)=O,acetone,,,
AUepV,298.15,18.652,101.3,1144.6,Han et al. (2023),Density,Liquid,AAonFa,CC[n+]1ccn(C)c1C.F[B-](F)(F)F,"1-ethyl-2,3-dimethylimidazolium terafluoroborate",AALIPU,CC(C)=O,acetone,,,
AUepV,303.15,0,101.3,779.1,Han et al. (2023),Density,Liquid,AAonFa,CC[n+]1ccn(C)c1C.F[B-](F)(F)F,"1-ethyl-2,3-dimethylimidazolium terafluoroborate",AALIPU,CC(C)=O,acetone,,,
AUepV,303.15,0.5243,101.3,818.7,Han et al. (2023),Density,Liquid,AAonFa,CC[n+]1ccn(C)c1C.F[B-](F)(F)F,"1-ethyl-2,3-dimethylimidazolium terafluoroborate",AALIPU,CC(C)=O,acetone,,,
AUepV,303.15,1.1779,101.3,856.8,Han et al. (2023),Density,Liquid,AAonFa,CC[n+]1ccn(C)c1C.F[B-](F)(F)F,"1-ethyl-2,3-dimethylimidazolium terafluoroborate",AALIPU,CC(C)=O,acetone,,,
AUepV,303.15,2.0214,101.3,897.7,Han et al. (2023),Density,Liquid,AAonFa,CC[n+]1ccn(C)c1C.F[B-](F)(F)F,"1-ethyl-2,3-dimethylimidazolium terafluoroborate",AALIPU,CC(C)=O,acetone,,,
AUepV,303.15,3.1447,101.3,941.5,Han et al. (2023),Density,Liquid,AAonFa,CC[n+]1ccn(C)c1C.F[B-](F)(F)F,"1-ethyl-2,3-dimethylimidazolium terafluoroborate",AALIPU,CC(C)=O,acetone,,,
AUepV,303.15,4.7151,101.3,988.7,Han et al. (2023),Density,Liquid,AAonFa,CC[n+]1ccn(C)c1C.F[B-](F)(F)F,"1-ethyl-2,3-dimethylimidazolium terafluoroborate",AALIPU,CC(C)=O,acetone,,,
AUepV,303.15,7.0752,101.3,1038.4,Han et al. (2023),Density,Liquid,AAonFa,CC[n+]1ccn(C)c1C.F[B-](F)(F)F,"1-ethyl-2,3-dimethylimidazolium terafluoroborate",AALIPU,CC(C)=O,acetone,,,
AUepV,303.15,10.951,101.3,1085.6,Han et al. (2023),Density,Liquid,AAonFa,CC[n+]1ccn(C)c1C.F[B-](F)(F)F,"1-ethyl-2,3-dimethylimidazolium terafluoroborate",AALIPU,CC(C)=O,acetone,,,
AUepV,303.15,18.652,101.3,1140.7,Han et al. (2023),Density,Liquid,AAonFa,CC[n+]1ccn(C)c1C.F[B-](F)(F)F,"1-ethyl-2,3-dimethylimidazolium terafluoroborate",AALIPU,CC(C)=O,acetone,,,
AUepV,308.15,0,101.3,773.3,Han et al. (2023),Density,Liquid,AAonFa,CC[n+]1ccn(C)c1C.F[B-](F)(F)F,"1-ethyl-2,3-dimethylimidazolium terafluoroborate",AALIPU,CC(C)=O,acetone,,,
AUepV,308.15,0.5243,101.3,813.2,Han et al. (2023),Density,Liquid,AAonFa,CC[n+]1ccn(C)c1C.F[B-](F)(F)F,"1-ethyl-2,3-dimethylimidazolium terafluoroborate",AALIPU,CC(C)=O,acetone,,,
AUepV,308.15,1.1779,101.3,851.5,Han et al. (2023),Density,Liquid,AAonFa,CC[n+]1ccn(C)c1C.F[B-](F)(F)F,"1-ethyl-2,3-dimethylimidazolium terafluoroborate",AALIPU,CC(C)=O,acetone,,,
AUepV,308.15,2.0214,101.3,892.7,Han et al. (2023),Density,Liquid,AAonFa,CC[n+]1ccn(C)c1C.F[B-](F)(F)F,"1-ethyl-2,3-dimethylimidazolium terafluoroborate",AALIPU,CC(C)=O,acetone,,,
AUepV,308.15,3.1447,101.3,936.6,Han et al. (2023),Density,Liquid,AAonFa,CC[n+]1ccn(C)c1C.F[B-](F)(F)F,"1-ethyl-2,3-dimethylimidazolium terafluoroborate",AALIPU,CC(C)=O,acetone,,,
AUepV,308.15,4.7151,101.3,984.1,Han et al. (2023),Density,Liquid,AAonFa,CC[n+]1ccn(C)c1C.F[B-](F)(F)F,"1-ethyl-2,3-dimethylimidazolium terafluoroborate",AALIPU,CC(C)=O,acetone,,,
AUepV,308.15,7.0752,101.3,1032.6,Han et al. (2023),Density,Liquid,AAonFa,CC[n+]1ccn(C)c1C.F[B-](F)(F)F,"1-ethyl-2,3-dimethylimidazolium terafluoroborate",AALIPU,CC(C)=O,acetone,,,
AUepV,308.15,10.951,101.3,1081.5,Han et al. (2023),Density,Liquid,AAonFa,CC[n+]1ccn(C)c1C.F[B-](F)(F)F,"1-ethyl-2,3-dimethylimidazolium terafluoroborate",AALIPU,CC(C)=O,acetone,,,
AUepV,308.15,18.652,101.3,1136.8,Han et al. (2023),Density,Liquid,AAonFa,CC[n+]1ccn(C)c1C.F[B-](F)(F)F,"1-ethyl-2,3-dimethylimidazolium terafluoroborate",AALIPU,CC(C)=O,acetone,,,
AUepV,313.15,0,101.3,767.5,Han et al. (2023),Density,Liquid,AAonFa,CC[n+]1ccn(C)c1C.F[B-](F)(F)F,"1-ethyl-2,3-dimethylimidazolium terafluoroborate",AALIPU,CC(C)=O,acetone,,,
AUepV,313.15,0.5243,101.3,807.6,Han et al. (2023),Density,Liquid,AAonFa,CC[n+]1ccn(C)c1C.F[B-](F)(F)F,"1-ethyl-2,3-dimethylimidazolium terafluoroborate",AALIPU,CC(C)=O,acetone,,,
AUepV,313.15,1.1779,101.3,846.2,Han et al. (2023),Density,Liquid,AAonFa,CC[n+]1ccn(C)c1C.F[B-](F)(F)F,"1-ethyl-2,3-dimethylimidazolium terafluoroborate",AALIPU,CC(C)=O,acetone,,,
AUepV,313.15,2.0214,101.3,887.6,Han et al. (2023),Density,Liquid,AAonFa,CC[n+]1ccn(C)c1C.F[B-](F)(F)F,"1-ethyl-2,3-dimethylimidazolium terafluoroborate",AALIPU,CC(C)=O,acetone,,,
AUepV,313.15,3.1447,101.3,931.8,Han et al. (2023),Density,Liquid,AAonFa,CC[n+]1ccn(C)c1C.F[B-](F)(F)F,"1-ethyl-2,3-dimethylimidazolium terafluoroborate",AALIPU,CC(C)=O,acetone,,,
AUepV,313.15,4.7151,101.3,979.5,Han et al. (2023),Density,Liquid,AAonFa,CC[n+]1ccn(C)c1C.F[B-](F)(F)F,"1-ethyl-2,3-dimethylimidazolium terafluoroborate",AALIPU,CC(C)=O,acetone,,,
AUepV,313.15,7.0752,101.3,1030.5,Han et al. (2023),Density,Liquid,AAonFa,CC[n+]1ccn(C)c1C.F[B-](F)(F)F,"1-ethyl-2,3-dimethylimidazolium terafluoroborate",AALIPU,CC(C)=O,acetone,,,
AUepV,313.15,10.951,101.3,1077.4,Han et al. (2023),Density,Liquid,AAonFa,CC[n+]1ccn(C)c1C.F[B-](F)(F)F,"1-ethyl-2,3-dimethylimidazolium terafluoroborate",AALIPU,CC(C)=O,acetone,,,
AUepV,313.15,18.652,101.3,1132.9,Han et al. (2023),Density,Liquid,AAonFa,CC[n+]1ccn(C)c1C.F[B-](F)(F)F,"1-ethyl-2,3-dimethylimidazolium terafluoroborate",AALIPU,CC(C)=O,acetone,,,
AUepV,318.15,0,101.3,761.5,Han et al. (2023),Density,Liquid,AAonFa,CC[n+]1ccn(C)c1C.F[B-](F)(F)F,"1-ethyl-2,3-dimethylimidazolium terafluoroborate",AALIPU,CC(C)=O,acetone,,,
AUepV,318.15,0.5243,101.3,802,Han et al. (2023),Density,Liquid,AAonFa,CC[n+]1ccn(C)c1C.F[B-](F)(F)F,"1-ethyl-2,3-dimethylimidazolium terafluoroborate",AALIPU,CC(C)=O,acetone,,,
AUepV,318.15,1.1779,101.3,840.8,Han et al. (2023),Density,Liquid,AAonFa,CC[n+]1ccn(C)c1C.F[B-](F)(F)F,"1-ethyl-2,3-dimethylimidazolium terafluoroborate",AALIPU,CC(C)=O,acetone,,,
AUepV,318.15,2.0214,101.3,882.5,Han et al. (2023),Density,Liquid,AAonFa,CC[n+]1ccn(C)c1C.F[B-](F)(F)F,"1-ethyl-2,3-dimethylimidazolium terafluoroborate",AALIPU,CC(C)=O,acetone,,,
AUepV,318.15,3.1447,101.3,926.9,Han et al. (2023),Density,Liquid,AAonFa,CC[n+]1ccn(C)c1C.F[B-](F)(F)F,"1-ethyl-2,3-dimethylimidazolium terafluoroborate",AALIPU,CC(C)=O,acetone,,,
AUepV,318.15,4.7151,101.3,974.9,Han et al. (2023),Density,Liquid,AAonFa,CC[n+]1ccn(C)c1C.F[B-](F)(F)F,"1-ethyl-2,3-dimethylimidazolium terafluoroborate",AALIPU,CC(C)=O,acetone,,,
AUepV,318.15,7.0752,101.3,1026.2,Han et al. (2023),Density,Liquid,AAonFa,CC[n+]1ccn(C)c1C.F[B-](F)(F)F,"1-ethyl-2,3-dimethylimidazolium terafluoroborate",AALIPU,CC(C)=O,acetone,,,
AUepV,318.15,10.951,101.3,1073.3,Han et al. (2023),Density,Liquid,AAonFa,CC[n+]1ccn(C)c1C.F[B-](F)(F)F,"1-ethyl-2,3-dimethylimidazolium terafluoroborate",AALIPU,CC(C)=O,acetone,,,
AUepV,318.15,18.652,101.3,1129.1,Han et al. (2023),Density,Liquid,AAonFa,CC[n+]1ccn(C)c1C.F[B-](F)(F)F,"1-ethyl-2,3-dimethylimidazolium terafluoroborate",AALIPU,CC(C)=O,acetone,,,
AUepV,323.15,0,101.3,755.6,Han et al. (2023),Density,Liquid,AAonFa,CC[n+]1ccn(C)c1C.F[B-](F)(F)F,"1-ethyl-2,3-dimethylimidazolium terafluoroborate",AALIPU,CC(C)=O,acetone,,,
AUepV,323.15,0.5243,101.3,796.4,Han et al. (2023),Density,Liquid,AAonFa,CC[n+]1ccn(C)c1C.F[B-](F)(F)F,"1-ethyl-2,3-dimethylimidazolium terafluoroborate",AALIPU,CC(C)=O,acetone,,,
AUepV,323.15,1.1779,101.3,835.4,Han et al. (2023),Density,Liquid,AAonFa,CC[n+]1ccn(C)c1C.F[B-](F)(F)F,"1-ethyl-2,3-dimethylimidazolium terafluoroborate",AALIPU,CC(C)=O,acetone,,,
AUepV,323.15,2.0214,101.3,877.4,Han et al. (2023),Density,Liquid,AAonFa,CC[n+]1ccn(C)c1C.F[B-](F)(F)F,"1-ethyl-2,3-dimethylimidazolium terafluoroborate",AALIPU,CC(C)=O,acetone,,,
AUepV,323.15,3.1447,101.3,922.1,Han et al. (2023),Density,Liquid,AAonFa,CC[n+]1ccn(C)c1C.F[B-](F)(F)F,"1-ethyl-2,3-dimethylimidazolium terafluoroborate",AALIPU,CC(C)=O,acetone,,,
AUepV,323.15,4.7151,101.3,970.3,Han et al. (2023),Density,Liquid,AAonFa,CC[n+]1ccn(C)c1C.F[B-](F)(F)F,"1-ethyl-2,3-dimethylimidazolium terafluoroborate",AALIPU,CC(C)=O,acetone,,,
AUepV,323.15,7.0752,101.3,1021.9,Han et al. (2023),Density,Liquid,AAonFa,CC[n+]1ccn(C)c1C.F[B-](F)(F)F,"1-ethyl-2,3-dimethylimidazolium terafluoroborate",AALIPU,CC(C)=O,acetone,,,
AUepV,323.15,10.951,101.3,1069.2,Han et al. (2023),Density,Liquid,AAonFa,CC[n+]1ccn(C)c1C.F[B-](F)(F)F,"1-ethyl-2,3-dimethylimidazolium terafluoroborate",AALIPU,CC(C)=O,acetone,,,
AUepV,323.15,18.652,101.3,1125.2,Han et al. (2023),Density,Liquid,AAonFa,CC[n+]1ccn(C)c1C.F[B-](F)(F)F,"1-ethyl-2,3-dimethylimidazolium terafluoroborate",AALIPU,CC(C)=O,acetone,,,
