Repository: kamranayazheydarov/ILTHERMO-data

# ILThermo Data Processing

This project processes JSON files containing density data and merges them into CSV files. It also updates the CSV files with metadata and SMILES strings for compounds.

## main_functions.py

This script contains the main functions for processing the density data.

## File Descriptions

### #file:compounds.csv

This file contains compound information with the following headers:
- `id` (integer): The unique identifier for each compound.
- `smiles` (string): The SMILES string representation of the compound.

File: density_csv_data/density_setid_AVHJE.csv
setid,"Temperature, K",Mole fraction of 1-ethyl-3-methylimidazolium hydrogen sulfate,"Pressure, kPa",Solvent: Mole ratio of glycerol to other component of binary solvent,"Specific density, kg/m<SUP>3</SUP>",reference,propertiy,phases,compound id 1,smile 1,compound name 1,compound id 2,smile 2,compound name 2,compound id 3,smile 3,compound name 3
AVHJE,293.15,0,100,2,1205.8,Christabel et al. (2020),Density,Liquid,AAasxG,C[N+](C)(C)CCO.[Cl-],choline chloride,AARkmK,OCC(O)CO,glycerol,AAoChY,CC[n+]1ccn(C)c1.O=S(=O)([O-])O,1-ethyl-3-methylimidazolium hydrogen sulfate
AVHJE,293.15,0.1,100,2,1214.1,Christabel et al. (2020),Density,Liquid,AAasxG,C[N+](C)(C)CCO.[Cl-],choline chloride,AARkmK,OCC(O)CO,glycerol,AAoChY,CC[n+]1ccn(C)c1.O=S(=O)([O-])O,1-ethyl-3-methylimidazolium hydrogen sulfate
AVHJE,293.15,0.2,100,2,1233,Christabel et al. (2020),Density,Liquid,AAasxG,C[N+](C)(C)CCO.[Cl-],choline chloride,AARkmK,OCC(O)CO,glycerol,AAoChY,CC[n+]1ccn(C)c1.O=S(=O)([O-])O,1-ethyl-3-methylimidazolium hydrogen sulfate
AVHJE,293.15,0.3,100,2,1247.1,Christabel et al. (2020),Density,Liquid,AAasxG,C[N+](C)(C)CCO.[Cl-],choline chloride,AARkmK,OCC(O)CO,glycerol,AAoChY,CC[n+]1ccn(C)c1.O=S(=O)([O-])O,1-ethyl-3-methylimidazolium hydrogen sulfate
AVHJE,293.15,0.4,100,2,1263,Christabel et al. (2020),Density,Liquid,AAasxG,C[N+](C)(C)CCO.[Cl-],choline chloride,AARkmK,OCC(O)CO,glycerol,AAoChY,CC[n+]1ccn(C)c1.O=S(=O)([O-])O,1-ethyl-3-methylimidazolium hydrogen sulfate
AVHJE,293.15,0.5,100,2,1276.1,Christabel et al. (2020),Density,Liquid,AAasxG,C[N+](C)(C)CCO.[Cl-],choline chloride,AARkmK,OCC(O)CO,glycerol,AAoChY,CC[n+]1ccn(C)c1.O=S(=O)([O-])O,1-ethyl-3-methylimidazolium hydrogen sulfate
AVHJE,293.15,0.6,100,2,1297.2,Christabel et al. (2020),Density,Liquid,AAasxG,C[N+](C)(C)CCO.[Cl-],choline chloride,AARkmK,OCC(O)CO,glycerol,AAoChY,CC[n+]1ccn(C)c1.O=S(=O)([O-])O,1-ethyl-3-methylimidazolium hydrogen sulfate
AVHJE,293.15,0.7,100,2,1314,Christabel et al. (2020),Density,Liquid,AAasxG,C[N+](C)(C)CCO.[Cl-],choline chloride,AARkmK,OCC(O)CO,glycerol,AAoChY,CC[n+]1ccn(C)c1.O=S(=O)([O-])O,1-ethyl-3-methylimidazolium hydrogen sulfate
AVHJE,293.15,0.8,100,2,1330.1,Christabel et al. (2020),Density,Liquid,AAasxG,C[N+](C)(C)CCO.[Cl-],choline chloride,AARkmK,OCC(O)CO,glycerol,AAoChY,CC[n+]1ccn(C)c1.O=S(=O)([O-])O,1-ethyl-3-methylimidazolium hydrogen sulfate
AVHJE,293.15,0.9,100,2,1346,Christabel et al. (2020),Density,Liquid,AAasxG,C[N+](C)(C)CCO.[Cl-],choline chloride,AARkmK,OCC(O)CO,glycerol,AAoChY,CC[n+]1ccn(C)c1.O=S(=O)([O-])O,1-ethyl-3-methylimidazolium hydrogen sulfate
AVHJE,293.15,1,100,2,1369.1,Christabel et al. (2020),Density,Liquid,AAasxG,C[N+](C)(C)CCO.[Cl-],choline chloride,AARkmK,OCC(O)CO,glycerol,AAoChY,CC[n+]1ccn(C)c1.O=S(=O)([O-])O,1-ethyl-3-methylimidazolium hydrogen sulfate
AVHJE,298.15,0,100,2,1202.4,Christabel et al. (2020),Density,Liquid,AAasxG,C[N+](C)(C)CCO.[Cl-],choline chloride,AARkmK,OCC(O)CO,glycerol,AAoChY,CC[n+]1ccn(C)c1.O=S(=O)([O-])O,1-ethyl-3-methylimidazolium hydrogen sulfate
AVHJE,298.15,0.1,100,2,1211.3,Christabel et al. (2020),Density,Liquid,AAasxG,C[N+](C)(C)CCO.[Cl-],choline chloride,AARkmK,OCC(O)CO,glycerol,AAoChY,CC[n+]1ccn(C)c1.O=S(=O)([O-])O,1-ethyl-3-methylimidazolium hydrogen sulfate
AVHJE,298.15,0.2,100,2,1230.2,Christabel et al. (2020),Density,Liquid,AAasxG,C[N+](C)(C)CCO.[Cl-],choline chloride,AARkmK,OCC(O)CO,glycerol,AAoChY,CC[n+]1ccn(C)c1.O=S(=O)([O-])O,1-ethyl-3-methylimidazolium hydrogen sulfate
AVHJE,298.15,0.3,100,2,1244.2,Christabel et al. (2020),Density,Liquid,AAasxG,C[N+](C)(C)CCO.[Cl-],choline chloride,AARkmK,OCC(O)CO,glycerol,AAoChY,CC[n+]1ccn(C)c1.O=S(=O)([O-])O,1-ethyl-3-methylimidazolium hydrogen sulfate
AVHJE,298.15,0.4,100,2,1260,Christabel et al. (2020),Density,Liquid,AAasxG,C[N+](C)(C)CCO.[Cl-],choline chloride,AARkmK,OCC(O)CO,glycerol,AAoChY,CC[n+]1ccn(C)c1.O=S(=O)([O-])O,1-ethyl-3-methylimidazolium hydrogen sulfate
AVHJE,298.15,0.5,100,2,1273.2,Christabel et al. (2020),Density,Liquid,AAasxG,C[N+](C)(C)CCO.[Cl-],choline chloride,AARkmK,OCC(O)CO,glycerol,AAoChY,CC[n+]1ccn(C)c1.O=S(=O)([O-])O,1-ethyl-3-methylimidazolium hydrogen sulfate
AVHJE,298.15,0.6,100,2,1294.2,Christabel et al. (2020),Density,Liquid,AAasxG,C[N+](C)(C)CCO.[Cl-],choline chloride,AARkmK,OCC(O)CO,glycerol,AAoChY,CC[n+]1ccn(C)c1.O=S(=O)([O-])O,1-ethyl-3-methylimidazolium hydrogen sulfate
AVHJE,298.15,0.7,100,2,1311,Christabel et al. (2020),Density,Liquid,AAasxG,C[N+](C)(C)CCO.[Cl-],choline chloride,AARkmK,OCC(O)CO,glycerol,AAoChY,CC[n+]1ccn(C)c1.O=S(=O)([O-])O,1-ethyl-3-methylimidazolium hydrogen sulfate
AVHJE,298.15,0.8,100,2,1327,Christabel et al. (2020),Density,Liquid,AAasxG,C[N+](C)(C)CCO.[Cl-],choline chloride,AARkmK,OCC(O)CO,glycerol,AAoChY,CC[n+]1ccn(C)c1.O=S(=O)([O-])O,1-ethyl-3-methylimidazolium hydrogen sulfate
AVHJE,298.15,0.9,100,2,1342.9,Christabel et al. (2020),Density,Liquid,AAasxG,C[N+](C)(C)CCO.[Cl-],choline chloride,AARkmK,OCC(O)CO,glycerol,AAoChY,CC[n+]1ccn(C)c1.O=S(=O)([O-])O,1-ethyl-3-methylimidazolium hydrogen sulfate
AVHJE,298.15,1,100,2,1366,Christabel et al. (2020),Density,Liquid,AAasxG,C[N+](C)(C)CCO.[Cl-],choline chloride,AARkmK,OCC(O)CO,glycerol,AAoChY,CC[n+]1ccn(C)c1.O=S(=O)([O-])O,1-ethyl-3-methylimidazolium hydrogen sulfate
AVHJE,303.15,0,100,2,1199.6,Christabel et al. (2020),Density,Liquid,AAasxG,C[N+](C)(C)CCO.[Cl-],choline chloride,AARkmK,OCC(O)CO,glycerol,AAoChY,CC[n+]1ccn(C)c1.O=S(=O)([O-])O,1-ethyl-3-methylimidazolium hydrogen sulfate
AVHJE,303.15,0.1,100,2,1208.4,Christabel et al. (2020),Density,Liquid,AAasxG,C[N+](C)(C)CCO.[Cl-],choline chloride,AARkmK,OCC(O)CO,glycerol,AAoChY,CC[n+]1ccn(C)c1.O=S(=O)([O-])O,1-ethyl-3-methylimidazolium hydrogen sulfate
AVHJE,303.15,0.2,100,2,1227.3,Christabel et al. (2020),Density,Liquid,AAasxG,C[N+](C)(C)CCO.[Cl-],choline chloride,AARkmK,OCC(O)CO,glycerol,AAoChY,CC[n+]1ccn(C)c1.O=S(=O)([O-])O,1-ethyl-3-methylimidazolium hydrogen sulfate
AVHJE,303.15,0.3,100,2,1241.3,Christabel et al. (2020),Density,Liquid,AAasxG,C[N+](C)(C)CCO.[Cl-],choline chloride,AARkmK,OCC(O)CO,glycerol,AAoChY,CC[n+]1ccn(C)c1.O=S(=O)([O-])O,1-ethyl-3-methylimidazolium hydrogen sulfate
AVHJE,303.15,0.4,100,2,1257.1,Christabel et al. (2020),Density,Liquid,AAasxG,C[N+](C)(C)CCO.[Cl-],choline chloride,AARkmK,OCC(O)CO,glycerol,AAoChY,CC[n+]1ccn(C)c1.O=S(=O)([O-])O,1-ethyl-3-methylimidazolium hydrogen sulfate
AVHJE,303.15,0.5,100,2,1270.3,Christabel et al. (2020),Density,Liquid,AAasxG,C[N+](C)(C)CCO.[Cl-],choline chloride,AARkmK,OCC(O)CO,glycerol,AAoChY,CC[n+]1ccn(C)c1.O=S(=O)([O-])O,1-ethyl-3-methylimidazolium hydrogen sulfate
AVHJE,303.15,0.6,100,2,1291.3,Christabel et al. (2020),Density,Liquid,AAasxG,C[N+](C)(C)CCO.[Cl-],choline chloride,AARkmK,OCC(O)CO,glycerol,AAoChY,CC[n+]1ccn(C)c1.O=S(=O)([O-])O,1-ethyl-3-methylimidazolium hydrogen sulfate
AVHJE,303.15,0.7,100,2,1308,Christabel et al. (2020),Density,Liquid,AAasxG,C[N+](C)(C)CCO.[Cl-],choline chloride,AARkmK,OCC(O)CO,glycerol,AAoChY,CC[n+]1ccn(C)c1.O=S(=O)([O-])O,1-ethyl-3-methylimidazolium hydrogen sulfate
AVHJE,303.15,0.8,100,2,1324,Christabel et al. (2020),Density,Liquid,AAasxG,C[N+](C)(C)CCO.[Cl-],choline chloride,AARkmK,OCC(O)CO,glycerol,AAoChY,CC[n+]1ccn(C)c1.O=S(=O)([O-])O,1-ethyl-3-methylimidazolium hydrogen sulfate
AVHJE,303.15,0.9,100,2,1339.8,Christabel et al. (2020),Density,Liquid,AAasxG,C[N+](C)(C)CCO.[Cl-],choline chloride,AARkmK,OCC(O)CO,glycerol,AAoChY,CC[n+]1ccn(C)c1.O=S(=O)([O-])O,1-ethyl-3-methylimidazolium hydrogen sulfate
AVHJE,303.15,1,100,2,1362.9,Christabel et al. (2020),Density,Liquid,AAasxG,C[N+](C)(C)CCO.[Cl-],choline chloride,AARkmK,OCC(O)CO,glycerol,AAoChY,CC[n+]1ccn(C)c1.O=S(=O)([O-])O,1-ethyl-3-methylimidazolium hydrogen sulfate
AVHJE,308.15,0,100,2,1196.8,Christabel et al. (2020),Density,Liquid,AAasxG,C[N+](C)(C)CCO.[Cl-],choline chloride,AARkmK,OCC(O)CO,glycerol,AAoChY,CC[n+]1ccn(C)c1.O=S(=O)([O-])O,1-ethyl-3-methylimidazolium hydrogen sulfate
AVHJE,308.15,0.1,100,2,1205.5,Christabel et al. (2020),Density,Liquid,AAasxG,C[N+](C)(C)CCO.[Cl-],choline chloride,AARkmK,OCC(O)CO,glycerol,AAoChY,CC[n+]1ccn(C)c1.O=S(=O)([O-])O,1-ethyl-3-methylimidazolium hydrogen sulfate
AVHJE,308.15,0.2,100,2,1224.4,Christabel et al. (2020),Density,Liquid,AAasxG,C[N+](C)(C)CCO.[Cl-],choline chloride,AARkmK,OCC(O)CO,glycerol,AAoChY,CC[n+]1ccn(C)c1.O=S(=O)([O-])O,1-ethyl-3-methylimidazolium hydrogen sulfate
AVHJE,308.15,0.3,100,2,1238.3,Christabel et al. (2020),Density,Liquid,AAasxG,C[N+](C)(C)CCO.[Cl-],choline chloride,AARkmK,OCC(O)CO,glycerol,AAoChY,CC[n+]1ccn(C)c1.O=S(=O)([O-])O,1-ethyl-3-methylimidazolium hydrogen sulfate
AVHJE,308.15,0.4,100,2,1254.1,Christabel et al. (2020),Density,Liquid,AAasxG,C[N+](C)(C)CCO.[Cl-],choline chloride,AARkmK,OCC(O)CO,glycerol,AAoChY,CC[n+]1ccn(C)c1.O=S(=O)([O-])O,1-ethyl-3-methylimidazolium hydrogen sulfate
AVHJE,308.15,0.5,100,2,1267.3,Christabel et al. (2020),Density,Liquid,AAasxG,C[N+](C)(C)CCO.[Cl-],choline chloride,AARkmK,OCC(O)CO,glycerol,AAoChY,CC[n+]1ccn(C)c1.O=S(=O)([O-])O,1-ethyl-3-methylimidazolium hydrogen sulfate
AVHJE,308.15,0.6,100,2,1288.3,Christabel et al. (2020),Density,Liquid,AAasxG,C[N+](C)(C)CCO.[Cl-],choline chloride,AARkmK,OCC(O)CO,glycerol,AAoChY,CC[n+]1ccn(C)c1.O=S(=O)([O-])O,1-ethyl-3-methylimidazolium hydrogen sulfate
AVHJE,308.15,0.7,100,2,1305,Christabel et al. (2020),Density,Liquid,AAasxG,C[N+](C)(C)CCO.[Cl-],choline chloride,AARkmK,OCC(O)CO,glycerol,AAoChY,CC[n+]1ccn(C)c1.O=S(=O)([O-])O,1-ethyl-3-methylimidazolium hydrogen sulfate
AVHJE,308.15,0.8,100,2,1321.6,Christabel et al. (2020),Density,Liquid,AAasxG,C[N+](C)(C)CCO.[Cl-],choline chloride,AARkmK,OCC(O)CO,glycerol,AAoChY,CC[n+]1ccn(C)c1.O=S(=O)([O-])O,1-ethyl-3-methylimidazolium hydrogen sulfate
AVHJE,308.15,0.9,100,2,1336.8,Christabel et al. (2020),Density,Liquid,AAasxG,C[N+](C)(C)CCO.[Cl-],choline chloride,AARkmK,OCC(O)CO,glycerol,AAoChY,CC[n+]1ccn(C)c1.O=S(=O)([O-])O,1-ethyl-3-methylimidazolium hydrogen sulfate
AVHJE,308.15,1,100,2,1359.9,Christabel et al. (2020),Density,Liquid,AAasxG,C[N+](C)(C)CCO.[Cl-],choline chloride,AARkmK,OCC(O)CO,glycerol,AAoChY,CC[n+]1ccn(C)c1.O=S(=O)([O-])O,1-ethyl-3-methylimidazolium hydrogen sulfate
AVHJE,313.15,0,100,2,1193.9,Christabel et al. (2020),Density,Liquid,AAasxG,C[N+](C)(C)CCO.[Cl-],choline chloride,AARkmK,OCC(O)CO,glycerol,AAoChY,CC[n+]1ccn(C)c1.O=S(=O)([O-])O,1-ethyl-3-methylimidazolium hydrogen sulfate
AVHJE,313.15,0.1,100,2,1202.7,Christabel et al. (2020),Density,Liquid,AAasxG,C[N+](C)(C)CCO.[Cl-],choline chloride,AARkmK,OCC(O)CO,glycerol,AAoChY,CC[n+]1ccn(C)c1.O=S(=O)([O-])O,1-ethyl-3-methylimidazolium hydrogen sulfate
AVHJE,313.15,0.2,100,2,1221.4,Christabel et al. (2020),Density,Liquid,AAasxG,C[N+](C)(C)CCO.[Cl-],choline chloride,AARkmK,OCC(O)CO,glycerol,AAoChY,CC[n+]1ccn(C)c1.O=S(=O)([O-])O,1-ethyl-3-methylimidazolium hydrogen sulfate
AVHJE,313.15,0.3,100,2,1235.4,Christabel et al. (2020),Density,Liquid,AAasxG,C[N+](C)(C)CCO.[Cl-],choline chloride,AARkmK,OCC(O)CO,glycerol,AAoChY,CC[n+]1ccn(C)c1.O=S(=O)([O-])O,1-ethyl-3-methylimidazolium hydrogen sulfate
AVHJE,313.15,0.4,100,2,1251.2,Christabel et al. (2020),Density,Liquid,AAasxG,C[N+](C)(C)CCO.[Cl-],choline chloride,AARkmK,OCC(O)CO,glycerol,AAoChY,CC[n+]1ccn(C)c1.O=S(=O)([O-])O,1-ethyl-3-methylimidazolium hydrogen sulfate
AVHJE,313.15,0.5,100,2,1264.3,Christabel et al. (2020),Density,Liquid,AAasxG,C[N+](C)(C)CCO.[Cl-],choline chloride,AARkmK,OCC(O)CO,glycerol,AAoChY,CC[n+]1ccn(C)c1.O=S(=O)([O-])O,1-ethyl-3-methylimidazolium hydrogen sulfate
AVHJE,313.15,0.6,100,2,1285.3,Christabel et al. (2020),Density,Liquid,AAasxG,C[N+](C)(C)CCO.[Cl-],choline chloride,AARkmK,OCC(O)CO,glycerol,AAoChY,CC[n+]1ccn(C)c1.O=S(=O)([O-])O,1-ethyl-3-methylimidazolium hydrogen sulfate
AVHJE,313.15,0.7,100,2,1302,Christabel et al. (2020),Density,Liquid,AAasxG,C[N+](C)(C)CCO.[Cl-],choline chloride,AARkmK,OCC(O)CO,glycerol,AAoChY,CC[n+]1ccn(C)c1.O=S(=O)([O-])O,1-ethyl-3-methylimidazolium hydrogen sulfate
AVHJE,313.15,0.8,100,2,1318.6,Christabel et al. (2020),Density,Liquid,AAasxG,C[N+](C)(C)CCO.[Cl-],choline chloride,AARkmK,OCC(O)CO,glycerol,AAoChY,CC[n+]1ccn(C)c1.O=S(=O)([O-])O,1-ethyl-3-methylimidazolium hydrogen sulfate
AVHJE,313.15,0.9,100,2,1333.8,Christabel et al. (2020),Density,Liquid,AAasxG,C[N+](C)(C)CCO.[Cl-],choline chloride,AARkmK,OCC(O)CO,glycerol,AAoChY,CC[n+]1ccn(C)c1.O=S(=O)([O-])O,1-ethyl-3-methylimidazolium hydrogen sulfate
AVHJE,313.15,1,100,2,1356.7,Christabel et al. (2020),Density,Liquid,AAasxG,C[N+](C)(C)CCO.[Cl-],choline chloride,AARkmK,OCC(O)CO,glycerol,AAoChY,CC[n+]1ccn(C)c1.O=S(=O)([O-])O,1-ethyl-3-methylimidazolium hydrogen sulfate
AVHJE,318.15,0,100,2,1191.1,Christabel et al. (2020),Density,Liquid,AAasxG,C[N+](C)(C)CCO.[Cl-],choline chloride,AARkmK,OCC(O)CO,glycerol,AAoChY,CC[n+]1ccn(C)c1.O=S(=O)([O-])O,1-ethyl-3-methylimidazolium hydrogen sulfate
AVHJE,318.15,0.1,100,2,1199.8,Christabel et al. (2020),Density,Liquid,AAasxG,C[N+](C)(C)CCO.[Cl-],choline chloride,AARkmK,OCC(O)CO,glycerol,AAoChY,CC[n+]1ccn(C)c1.O=S(=O)([O-])O,1-ethyl-3-methylimidazolium hydrogen sulfate
AVHJE,318.15,0.2,100,2,1218.5,Christabel et al. (2020),Density,Liquid,AAasxG,C[N+](C)(C)CCO.[Cl-],choline chloride,AARkmK,OCC(O)CO,glycerol,AAoChY,CC[n+]1ccn(C)c1.O=S(=O)([O-])O,1-ethyl-3-methylimidazolium hydrogen sulfate
AVHJE,318.15,0.3,100,2,1232.5,Christabel et al. (2020),Density,Liquid,AAasxG,C[N+](C)(C)CCO.[Cl-],choline chloride,AARkmK,OCC(O)CO,glycerol,AAoChY,CC[n+]1ccn(C)c1.O=S(=O)([O-])O,1-ethyl-3-methylimidazolium hydrogen sulfate
AVHJE,318.15,0.4,100,2,1248.2,Christabel et al. (2020),Density,Liquid,AAasxG,C[N+](C)(C)CCO.[Cl-],choline chloride,AARkmK,OCC(O)CO,glycerol,AAoChY,CC[n+]1ccn(C)c1.O=S(=O)([O-])O,1-ethyl-3-methylimidazolium hydrogen sulfate
AVHJE,318.15,0.5,100,2,1261.4,Christabel et al. (2020),Density,Liquid,AAasxG,C[N+](C)(C)CCO.[Cl-],choline chloride,AARkmK,OCC(O)CO,glycerol,AAoChY,CC[n+]1ccn(C)c1.O=S(=O)([O-])O,1-ethyl-3-methylimidazolium hydrogen sulfate
AVHJE,318.15,0.6,100,2,1282.3,Christabel et al. (2020),Density,Liquid,AAasxG,C[N+](C)(C)CCO.[Cl-],choline chloride,AARkmK,OCC(O)CO,glycerol,AAoChY,CC[n+]1ccn(C)c1.O=S(=O)([O-])O,1-ethyl-3-methylimidazolium hydrogen sulfate
AVHJE,318.15,0.7,100,2,1299,Christabel et al. (2020),Density,Liquid,AAasxG,C[N+](C)(C)CCO.[Cl-],choline chloride,AARkmK,OCC(O)CO,glycerol,AAoChY,CC[n+]1ccn(C)c1.O=S(=O)([O-])O,1-ethyl-3-methylimidazolium hydrogen sulfate
AVHJE,318.15,0.8,100,2,1315.6,Christabel et al. (2020),Density,Liquid,AAasxG,C[N+](C)(C)CCO.[Cl-],choline chloride,AARkmK,OCC(O)CO,glycerol,AAoChY,CC[n+]1ccn(C)c1.O=S(=O)([O-])O,1-ethyl-3-methylimidazolium hydrogen sulfate
AVHJE,318.15,0.9,100,2,1330.8,Christabel et al. (2020),Density,Liquid,AAasxG,C[N+](C)(C)CCO.[Cl-],choline chloride,AARkmK,OCC(O)CO,glycerol,AAoChY,CC[n+]1ccn(C)c1.O=S(=O)([O-])O,1-ethyl-3-methylimidazolium hydrogen sulfate
AVHJE,318.15,1,100,2,1353.7,Christabel et al. (2020),Density,Liquid,AAasxG,C[N+](C)(C)CCO.[Cl-],choline chloride,AARkmK,OCC(O)CO,glycerol,AAoChY,CC[n+]1ccn(C)c1.O=S(=O)([O-])O,1-ethyl-3-methylimidazolium hydrogen sulfate
AVHJE,323.15,0,100,2,1188.2,Christabel et al. (2020),Density,Liquid,AAasxG,C[N+](C)(C)CCO.[Cl-],choline chloride,AARkmK,OCC(O)CO,glycerol,AAoChY,CC[n+]1ccn(C)c1.O=S(=O)([O-])O,1-ethyl-3-methylimidazolium hydrogen sulfate
AVHJE,323.15,0.1,100,2,1196.9,Christabel et al. (2020),Density,Liquid,AAasxG,C[N+](C)(C)CCO.[Cl-],choline chloride,AARkmK,OCC(O)CO,glycerol,AAoChY,CC[n+]1ccn(C)c1.O=S(=O)([O-])O,1-ethyl-3-methylimidazolium hydrogen sulfate
AVHJE,323.15,0.2,100,2,1215.6,Christabel et al. (2020),Density,Liquid,AAasxG,C[N+](C)(C)CCO.[Cl-],choline chloride,AARkmK,OCC(O)CO,glycerol,AAoChY,CC[n+]1ccn(C)c1.O=S(=O)([O-])O,1-ethyl-3-methylimidazolium hydrogen sulfate
AVHJE,323.15,0.3,100,2,1229.5,Christabel et al. (2020),Density,Liquid,AAasxG,C[N+](C)(C)CCO.[Cl-],choline chloride,AARkmK,OCC(O)CO,glycerol,AAoChY,CC[n+]1ccn(C)c1.O=S(=O)([O-])O,1-ethyl-3-methylimidazolium hydrogen sulfate
AVHJE,323.15,0.4,100,2,1245.3,Christabel et al. (2020),Density,Liquid,AAasxG,C[N+](C)(C)CCO.[Cl-],choline chloride,AARkmK,OCC(O)CO,glycerol,AAoChY,CC[n+]1ccn(C)c1.O=S(=O)([O-])O,1-ethyl-3-methylimidazolium hydrogen sulfate
AVHJE,323.15,0.5,100,2,1258.4,Christabel et al. (2020),Density,Liquid,AAasxG,C[N+](C)(C)CCO.[Cl-],choline chloride,AARkmK,OCC(O)CO,glycerol,AAoChY,CC[n+]1ccn(C)c1.O=S(=O)([O-])O,1-ethyl-3-methylimidazolium hydrogen sulfate
AVHJE,323.15,0.6,100,2,1279.3,Christabel et al. (2020),Density,Liquid,AAasxG,C[N+](C)(C)CCO.[Cl-],choline chloride,AARkmK,OCC(O)CO,glycerol,AAoChY,CC[n+]1ccn(C)c1.O=S(=O)([O-])O,1-ethyl-3-methylimidazolium hydrogen sulfate
AVHJE,323.15,0.7,100,2,1296,Christabel et al. (2020),Density,Liquid,AAasxG,C[N+](C)(C)CCO.[Cl-],choline chloride,AARkmK,OCC(O)CO,glycerol,AAoChY,CC[n+]1ccn(C)c1.O=S(=O)([O-])O,1-ethyl-3-methylimidazolium hydrogen sulfate
AVHJE,323.15,0.8,100,2,1312.6,Christabel et al. (2020),Density,Liquid,AAasxG,C[N+](C)(C)CCO.[Cl-],choline chloride,AARkmK,OCC(O)CO,glycerol,AAoChY,CC[n+]1ccn(C)c1.O=S(=O)([O-])O,1-ethyl-3-methylimidazolium hydrogen sulfate
AVHJE,323.15,0.9,100,2,1327.8,Christabel et al. (2020),Density,Liquid,AAasxG,C[N+](C)(C)CCO.[Cl-],choline chloride,AARkmK,OCC(O)CO,glycerol,AAoChY,CC[n+]1ccn(C)c1.O=S(=O)([O-])O,1-ethyl-3-methylimidazolium hydrogen sulfate
AVHJE,323.15,1,100,2,1350.7,Christabel et al. (2020),Density,Liquid,AAasxG,C[N+](C)(C)CCO.[Cl-],choline chloride,AARkmK,OCC(O)CO,glycerol,AAoChY,CC[n+]1ccn(C)c1.O=S(=O)([O-])O,1-ethyl-3-methylimidazolium hydrogen sulfate
AVHJE,328.15,0,100,2,1185.4,Christabel et al. (2020),Density,Liquid,AAasxG,C[N+](C)(C)CCO.[Cl-],choline chloride,AARkmK,OCC(O)CO,glycerol,AAoChY,CC[n+]1ccn(C)c1.O=S(=O)([O-])O,1-ethyl-3-methylimidazolium hydrogen sulfate
AVHJE,328.15,0.1,100,2,1194,Christabel et al. (2020),Density,Liquid,AAasxG,C[N+](C)(C)CCO.[Cl-],choline chloride,AARkmK,OCC(O)CO,glycerol,AAoChY,CC[n+]1ccn(C)c1.O=S(=O)([O-])O,1-ethyl-3-methylimidazolium hydrogen sulfate
AVHJE,328.15,0.2,100,2,1212.7,Christabel et al. (2020),Density,Liquid,AAasxG,C[N+](C)(C)CCO.[Cl-],choline chloride,AARkmK,OCC(O)CO,glycerol,AAoChY,CC[n+]1ccn(C)c1.O=S(=O)([O-])O,1-ethyl-3-methylimidazolium hydrogen sulfate
AVHJE,328.15,0.3,100,2,1226.6,Christabel et al. (2020),Density,Liquid,AAasxG,C[N+](C)(C)CCO.[Cl-],choline chloride,AARkmK,OCC(O)CO,glycerol,AAoChY,CC[n+]1ccn(C)c1.O=S(=O)([O-])O,1-ethyl-3-methylimidazolium hydrogen sulfate
AVHJE,328.15,0.4,100,2,1242.3,Christabel et al. (2020),Density,Liquid,AAasxG,C[N+](C)(C)CCO.[Cl-],choline chloride,AARkmK,OCC(O)CO,glycerol,AAoChY,CC[n+]1ccn(C)c1.O=S(=O)([O-])O,1-ethyl-3-methylimidazolium hydrogen sulfate
AVHJE,328.15,0.5,100,2,1255.5,Christabel et al. (2020),Density,Liquid,AAasxG,C[N+](C)(C)CCO.[Cl-],choline chloride,AARkmK,OCC(O)CO,glycerol,AAoChY,CC[n+]1ccn(C)c1.O=S(=O)([O-])O,1-ethyl-3-methylimidazolium hydrogen sulfate
AVHJE,328.15,0.6,100,2,1276.4,Christabel et al. (2020),Density,Liquid,AAasxG,C[N+](C)(C)CCO.[Cl-],choline chloride,AARkmK,OCC(O)CO,glycerol,AAoChY,CC[n+]1ccn(C)c1.O=S(=O)([O-])O,1-ethyl-3-methylimidazolium hydrogen sulfate
AVHJE,328.15,0.7,100,2,1293,Christabel et al. (2020),Density,Liquid,AAasxG,C[N+](C)(C)CCO.[Cl-],choline chloride,AARkmK,OCC(O)CO,glycerol,AAoChY,CC[n+]1ccn(C)c1.O=S(=O)([O-])O,1-ethyl-3-methylimidazolium hydrogen sulfate
AVHJE,328.15,0.8,100,2,1309.6,Christabel et al. (2020),Density,Liquid,AAasxG,C[N+](C)(C)CCO.[Cl-],choline chloride,AARkmK,OCC(O)CO,glycerol,AAoChY,CC[n+]1ccn(C)c1.O=S(=O)([O-])O,1-ethyl-3-methylimidazolium hydrogen sulfate
AVHJE,328.15,0.9,100,2,1324.8,Christabel et al. (2020),Density,Liquid,AAasxG,C[N+](C)(C)CCO.[Cl-],choline chloride,AARkmK,OCC(O)CO,glycerol,AAoChY,CC[n+]1ccn(C)c1.O=S(=O)([O-])O,1-ethyl-3-methylimidazolium hydrogen sulfate
AVHJE,328.15,1,100,2,1347.7,Christabel et al. (2020),Density,Liquid,AAasxG,C[N+](C)(C)CCO.[Cl-],choline chloride,AARkmK,OCC(O)CO,glycerol,AAoChY,CC[n+]1ccn(C)c1.O=S(=O)([O-])O,1-ethyl-3-methylimidazolium hydrogen sulfate
AVHJE,333.15,0,100,2,1182.5,Christabel et al. (2020),Density,Liquid,AAasxG,C[N+](C)(C)CCO.[Cl-],choline chloride,AARkmK,OCC(O)CO,glycerol,AAoChY,CC[n+]1ccn(C)c1.O=S(=O)([O-])O,1-ethyl-3-methylimidazolium hydrogen sulfate
AVHJE,333.15,0.1,100,2,1191.1,Christabel et al. (2020),Density,Liquid,AAasxG,C[N+](C)(C)CCO.[Cl-],choline chloride,AARkmK,OCC(O)CO,glycerol,AAoChY,CC[n+]1ccn(C)c1.O=S(=O)([O-])O,1-ethyl-3-methylimidazolium hydrogen sulfate
AVHJE,333.15,0.2,100,2,1209.8,Christabel et al. (2020),Density,Liquid,AAasxG,C[N+](C)(C)CCO.[Cl-],choline chloride,AARkmK,OCC(O)CO,glycerol,AAoChY,CC[n+]1ccn(C)c1.O=S(=O)([O-])O,1-ethyl-3-methylimidazolium hydrogen sulfate
AVHJE,333.15,0.3,100,2,1223.7,Christabel et al. (2020),Density,Liquid,AAasxG,C[N+](C)(C)CCO.[Cl-],choline chloride,AARkmK,OCC(O)CO,glycerol,AAoChY,CC[n+]1ccn(C)c1.O=S(=O)([O-])O,1-ethyl-3-methylimidazolium hydrogen sulfate
AVHJE,333.15,0.4,100,2,1239.4,Christabel et al. (2020),Density,Liquid,AAasxG,C[N+](C)(C)CCO.[Cl-],choline chloride,AARkmK,OCC(O)CO,glycerol,AAoChY,CC[n+]1ccn(C)c1.O=S(=O)([O-])O,1-ethyl-3-methylimidazolium hydrogen sulfate
AVHJE,333.15,0.5,100,2,1252.5,Christabel et al. (2020),Density,Liquid,AAasxG,C[N+](C)(C)CCO.[Cl-],choline chloride,AARkmK,OCC(O)CO,glycerol,AAoChY,CC[n+]1ccn(C)c1.O=S(=O)([O-])O,1-ethyl-3-methylimidazolium hydrogen sulfate
AVHJE,333.15,0.6,100,2,1273.4,Christabel et al. (2020),Density,Liquid,AAasxG,C[N+](C)(C)CCO.[Cl-],choline chloride,AARkmK,OCC(O)CO,glycerol,AAoChY,CC[n+]1ccn(C)c1.O=S(=O)([O-])O,1-ethyl-3-methylimidazolium hydrogen sulfate
AVHJE,333.15,0.7,100,2,1290.1,Christabel et al. (2020),Density,Liquid,AAasxG,C[N+](C)(C)CCO.[Cl-],choline chloride,AARkmK,OCC(O)CO,glycerol,AAoChY,CC[n+]1ccn(C)c1.O=S(=O)([O-])O,1-ethyl-3-methylimidazolium hydrogen sulfate
AVHJE,333.15,0.8,100,2,1306.7,Christabel et al. (2020),Density,Liquid,AAasxG,C[N+](C)(C)CCO.[Cl-],choline chloride,AARkmK,OCC(O)CO,glycerol,AAoChY,CC[n+]1ccn(C)c1.O=S(=O)([O-])O,1-ethyl-3-methylimidazolium hydrogen sulfate
AVHJE,333.15,0.9,100,2,1321.8,Christabel et al. (2020),Density,Liquid,AAasxG,C[N+](C)(C)CCO.[Cl-],choline chloride,AARkmK,OCC(O)CO,glycerol,AAoChY,CC[n+]1ccn(C)c1.O=S(=O)([O-])O,1-ethyl-3-methylimidazolium hydrogen sulfate
AVHJE,333.15,1,100,2,1344.8,Christabel et al. (2020),Density,Liquid,AAasxG,C[N+](C)(C)CCO.[Cl-],choline chloride,AARkmK,OCC(O)CO,glycerol,AAoChY,CC[n+]1ccn(C)c1.O=S(=O)([O-])O,1-ethyl-3-methylimidazolium hydrogen sulfate
AVHJE,338.15,0,100,2,1179.6,Christabel et al. (2020),Density,Liquid,AAasxG,C[N+](C)(C)CCO.[Cl-],choline chloride,AARkmK,OCC(O)CO,glycerol,AAoChY,CC[n+]1ccn(C)c1.O=S(=O)([O-])O,1-ethyl-3-methylimidazolium hydrogen sulfate
AVHJE,338.15,0.1,100,2,1188.2,Christabel et al. (2020),Density,Liquid,AAasxG,C[N+](C)(C)CCO.[Cl-],choline chloride,AARkmK,OCC(O)CO,glycerol,AAoChY,CC[n+]1ccn(C)c1.O=S(=O)([O-])O,1-ethyl-3-methylimidazolium hydrogen sulfate
AVHJE,338.15,0.2,100,2,1206.9,Christabel et al. (2020),Density,Liquid,AAasxG,C[N+](C)(C)CCO.[Cl-],choline chloride,AARkmK,OCC(O)CO,glycerol,AAoChY,CC[n+]1ccn(C)c1.O=S(=O)([O-])O,1-ethyl-3-methylimidazolium hydrogen sulfate
AVHJE,338.15,0.3,100,2,1220.8,Christabel et al. (2020),Density,Liquid,AAasxG,C[N+](C)(C)CCO.[Cl-],choline chloride,AARkmK,OCC(O)CO,glycerol,AAoChY,CC[n+]1ccn(C)c1.O=S(=O)([O-])O,1-ethyl-3-methylimidazolium hydrogen sulfate
AVHJE,338.15,0.4,100,2,1236.5,Christabel et al. (2020),Density,Liquid,AAasxG,C[N+](C)(C)CCO.[Cl-],choline chloride,AARkmK,OCC(O)CO,glycerol,AAoChY,CC[n+]1ccn(C)c1.O=S(=O)([O-])O,1-ethyl-3-methylimidazolium hydrogen sulfate
AVHJE,338.15,0.5,100,2,1249.6,Christabel et al. (2020),Density,Liquid,AAasxG,C[N+](C)(C)CCO.[Cl-],choline chloride,AARkmK,OCC(O)CO,glycerol,AAoChY,CC[n+]1ccn(C)c1.O=S(=O)([O-])O,1-ethyl-3-methylimidazolium hydrogen sulfate
AVHJE,338.15,0.6,100,2,1270.4,Christabel et al. (2020),Density,Liquid,AAasxG,C[N+](C)(C)CCO.[Cl-],choline chloride,AARkmK,OCC(O)CO,glycerol,AAoChY,CC[n+]1ccn(C)c1.O=S(=O)([O-])O,1-ethyl-3-methylimidazolium hydrogen sulfate
AVHJE,338.15,0.7,100,2,1287.1,Christabel et al. (2020),Density,Liquid,AAasxG,C[N+](C)(C)CCO.[Cl-],choline chloride,AARkmK,OCC(O)CO,glycerol,AAoChY,CC[n+]1ccn(C)c1.O=S(=O)([O-])O,1-ethyl-3-methylimidazolium hydrogen sulfate
AVHJE,338.15,0.8,100,2,1303.7,Christabel et al. (2020),Density,Liquid,AAasxG,C[N+](C)(C)CCO.[Cl-],choline chloride,AARkmK,OCC(O)CO,glycerol,AAoChY,CC[n+]1ccn(C)c1.O=S(=O)([O-])O,1-ethyl-3-methylimidazolium hydrogen sulfate
AVHJE,338.15,0.9,100,2,1318.8,Christabel et al. (2020),Density,Liquid,AAasxG,C[N+](C)(C)CCO.[Cl-],choline chloride,AARkmK,OCC(O)CO,glycerol,AAoChY,CC[n+]1ccn(C)c1.O=S(=O)([O-])O,1-ethyl-3-methylimidazolium hydrogen sulfate
AVHJE,338.15,1,100,2,1341.8,Christabel et al. (2020),Density,Liquid,AAasxG,C[N+](C)(C)CCO.[Cl-],choline chloride,AARkmK,OCC(O)CO,glycerol,AAoChY,CC[n+]1ccn(C)c1.O=S(=O)([O-])O,1-ethyl-3-methylimidazolium hydrogen sulfate
AVHJE,343.15,0,100,2,1176.8,Christabel et al. (2020),Density,Liquid,AAasxG,C[N+](C)(C)CCO.[Cl-],choline chloride,AARkmK,OCC(O)CO,glycerol,AAoChY,CC[n+]1ccn(C)c1.O=S(=O)([O-])O,1-ethyl-3-methylimidazolium hydrogen sulfate
AVHJE,343.15,0.1,100,2,1185.4,Christabel et al. (2020),Density,Liquid,AAasxG,C[N+](C)(C)CCO.[Cl-],choline chloride,AARkmK,OCC(O)CO,glycerol,AAoChY,CC[n+]1ccn(C)c1.O=S(=O)([O-])O,1-ethyl-3-methylimidazolium hydrogen sulfate
AVHJE,343.15,0.2,100,2,1204,Christabel et al. (2020),Density,Liquid,AAasxG,C[N+](C)(C)CCO.[Cl-],choline chloride,AARkmK,OCC(O)CO,glycerol,AAoChY,CC[n+]1ccn(C)c1.O=S(=O)([O-])O,1-ethyl-3-methylimidazolium hydrogen sulfate
AVHJE,343.15,0.3,100,2,1217.9,Christabel et al. (2020),Density,Liquid,AAasxG,C[N+](C)(C)CCO.[Cl-],choline chloride,AARkmK,OCC(O)CO,glycerol,AAoChY,CC[n+]1ccn(C)c1.O=S(=O)([O-])O,1-ethyl-3-methylimidazolium hydrogen sulfate
AVHJE,343.15,0.4,100,2,1233.5,Christabel et al. (2020),Density,Liquid,AAasxG,C[N+](C)(C)CCO.[Cl-],choline chloride,AARkmK,OCC(O)CO,glycerol,AAoChY,CC[n+]1ccn(C)c1.O=S(=O)([O-])O,1-ethyl-3-methylimidazolium hydrogen sulfate
AVHJE,343.15,0.5,100,2,1246.6,Christabel et al. (2020),Density,Liquid,AAasxG,C[N+](C)(C)CCO.[Cl-],choline chloride,AARkmK,OCC(O)CO,glycerol,AAoChY,CC[n+]1ccn(C)c1.O=S(=O)([O-])O,1-ethyl-3-methylimidazolium hydrogen sulfate
AVHJE,343.15,0.6,100,2,1267.5,Christabel et al. (2020),Density,Liquid,AAasxG,C[N+](C)(C)CCO.[Cl-],choline chloride,AARkmK,OCC(O)CO,glycerol,AAoChY,CC[n+]1ccn(C)c1.O=S(=O)([O-])O,1-ethyl-3-methylimidazolium hydrogen sulfate
AVHJE,343.15,0.7,100,2,1284.1,Christabel et al. (2020),Density,Liquid,AAasxG,C[N+](C)(C)CCO.[Cl-],choline chloride,AARkmK,OCC(O)CO,glycerol,AAoChY,CC[n+]1ccn(C)c1.O=S(=O)([O-])O,1-ethyl-3-methylimidazolium hydrogen sulfate
AVHJE,343.15,0.8,100,2,1300.7,Christabel et al. (2020),Density,Liquid,AAasxG,C[N+](C)(C)CCO.[Cl-],choline chloride,AARkmK,OCC(O)CO,glycerol,AAoChY,CC[n+]1ccn(C)c1.O=S(=O)([O-])O,1-ethyl-3-methylimidazolium hydrogen sulfate
AVHJE,343.15,0.9,100,2,1315.8,Christabel et al. (2020),Density,Liquid,AAasxG,C[N+](C)(C)CCO.[Cl-],choline chloride,AARkmK,OCC(O)CO,glycerol,AAoChY,CC[n+]1ccn(C)c1.O=S(=O)([O-])O,1-ethyl-3-methylimidazolium hydrogen sulfate
AVHJE,343.15,1,100,2,1338.8,Christabel et al. (2020),Density,Liquid,AAasxG,C[N+](C)(C)CCO.[Cl-],choline chloride,AARkmK,OCC(O)CO,glycerol,AAoChY,CC[n+]1ccn(C)c1.O=S(=O)([O-])O,1-ethyl-3-methylimidazolium hydrogen sulfate

File: density_csv_data/density_setid_AVWDT.csv
setid,"Solvent: MolaLity of 1-methyl-3-octyl-1H-imidazolium 2-hydroxybenzoate, mol/kg","MolaLity of (S)-2-aminopropanoic acid, mol/kg","Pressure, kPa","Temperature, K","Specific density, kg/m<SUP>3</SUP>",reference,propertiy,phases,compound id 1,smile 1,compound name 1,compound id 2,smile 2,compound name 2,compound id 3,smile 3,compound name 3
AVWDT,0.0974,0,87,298.15,1000.22,Shekaari et al. (2019d),Density,Liquid,ABLwHW,CCCCCCCCn1cc[n+](C)c1.O=C([O-])c1ccccc1O,1-methyl-3-octyl-1H-imidazolium 2-hydroxybenzoate,AARGJq,C[C@H](N)C(=O)O,(S)-2-aminopropanoic acid,AADYJk,O,water
AVWDT,0.0974,0.0993,87,298.15,1003.02,Shekaari et al. (2019d),Density,Liquid,ABLwHW,CCCCCCCCn1cc[n+](C)c1.O=C([O-])c1ccccc1O,1-methyl-3-octyl-1H-imidazolium 2-hydroxybenzoate,AARGJq,C[C@H](N)C(=O)O,(S)-2-aminopropanoic acid,AADYJk,O,water
AVWDT,0.0974,0.1493,87,298.15,1004.41,Shekaari et al. (2019d),Density,Liquid,ABLwHW,CCCCCCCCn1cc[n+](C)c1.O=C([O-])c1ccccc1O,1-methyl-3-octyl-1H-imidazolium 2-hydroxybenzoate,AARGJq,C[C@H](N)C(=O)O,(S)-2-aminopropanoic acid,AADYJk,O,water
AVWDT,0.0974,0.1974,87,298.15,1005.75,Shekaari et al. (2019d),Density,Liquid,ABLwHW,CCCCCCCCn1cc[n+](C)c1.O=C([O-])c1ccccc1O,1-methyl-3-octyl-1H-imidazolium 2-hydroxybenzoate,AARGJq,C[C@H](N)C(=O)O,(S)-2-aminopropanoic acid,AADYJk,O,water
AVWDT,0.0974,0.2527,87,298.15,1007.29,Shekaari et al. (2019d),Density,Liquid,ABLwHW,CCCCCCCCn1cc[n+](C)c1.O=C([O-])c1ccccc1O,1-methyl-3-octyl-1H-imidazolium 2-hydroxybenzoate,AARGJq,C[C@H](N)C(=O)O,(S)-2-aminopropanoic acid,AADYJk,O,water
AVWDT,0.0974,0.296,87,298.15,1008.48,Shekaari et al. (2019d),Density,Liquid,ABLwHW,CCCCCCCCn1cc[n+](C)c1.O=C([O-])c1ccccc1O,1-methyl-3-octyl-1H-imidazolium 2-hydroxybenzoate,AARGJq,C[C@H](N)C(=O)O,(S)-2-aminopropanoic acid,AADYJk,O,water
AVWDT,0.0974,0.3383,87,298.15,1009.63,Shekaari et al. (2019d),Density,Liquid,ABLwHW,CCCCCCCCn1cc[n+](C)c1.O=C([O-])c1ccccc1O,1-methyl-3-octyl-1H-imidazolium 2-hydroxybenzoate,AARGJq,C[C@H](N)C(=O)O,(S)-2-aminopropanoic acid,AADYJk,O,water
AVWDT,0.0974,0.3978,87,298.15,1011.25,Shekaari et al. (2019d),Density,Liquid,ABLwHW,CCCCCCCCn1cc[n+](C)c1.O=C([O-])c1ccccc1O,1-methyl-3-octyl-1H-imidazolium 2-hydroxybenzoate,AARGJq,C[C@H](N)C(=O)O,(S)-2-aminopropanoic acid,AADYJk,O,water
AVWDT,0.0974,0.4461,87,298.15,1012.57,Shekaari et al. (2019d),Density,Liquid,ABLwHW,CCCCCCCCn1cc[n+](C)c1.O=C([O-])c1ccccc1O,1-methyl-3-octyl-1H-imidazolium 2-hydroxybenzoate,AARGJq,C[C@H](N)C(=O)O,(S)-2-aminopropanoic acid,AADYJk,O,water
AVWDT,0.2012,0,87,298.15,1004.25,Shekaari et al. (2019d),Density,Liquid,ABLwHW,CCCCCCCCn1cc[n+](C)c1.O=C([O-])c1ccccc1O,1-methyl-3-octyl-1H-imidazolium 2-hydroxybenzoate,AARGJq,C[C@H](N)C(=O)O,(S)-2-aminopropanoic acid,AADYJk,O,water
AVWDT,0.2012,0.0993,87,298.15,1006.98,Shekaari et al. (2019d),Density,Liquid,ABLwHW,CCCCCCCCn1cc[n+](C)c1.O=C([O-])c1ccccc1O,1-methyl-3-octyl-1H-imidazolium 2-hydroxybenzoate,AARGJq,C[C@H](N)C(=O)O,(S)-2-aminopropanoic acid,AADYJk,O,water
AVWDT,0.2012,0.1493,87,298.15,1008.35,Shekaari et al. (2019d),Density,Liquid,ABLwHW,CCCCCCCCn1cc[n+](C)c1.O=C([O-])c1ccccc1O,1-methyl-3-octyl-1H-imidazolium 2-hydroxybenzoate,AARGJq,C[C@H](N)C(=O)O,(S)-2-aminopropanoic acid,AADYJk,O,water
AVWDT,0.2012,0.1974,87,298.15,1009.66,Shekaari et al. (2019d),Density,Liquid,ABLwHW,CCCCCCCCn1cc[n+](C)c1.O=C([O-])c1ccccc1O,1-methyl-3-octyl-1H-imidazolium 2-hydroxybenzoate,AARGJq,C[C@H](N)C(=O)O,(S)-2-aminopropanoic acid,AADYJk,O,water
AVWDT,0.2012,0.2527,87,298.15,1011.15,Shekaari et al. (2019d),Density,Liquid,ABLwHW,CCCCCCCCn1cc[n+](C)c1.O=C([O-])c1ccccc1O,1-methyl-3-octyl-1H-imidazolium 2-hydroxybenzoate,AARGJq,C[C@H](N)C(=O)O,(S)-2-aminopropanoic acid,AADYJk,O,water
AVWDT,0.2012,0.296,87,298.15,1012.32,Shekaari et al. (2019d),Density,Liquid,ABLwHW,CCCCCCCCn1cc[n+](C)c1.O=C([O-])c1ccccc1O,1-methyl-3-octyl-1H-imidazolium 2-hydroxybenzoate,AARGJq,C[C@H](N)C(=O)O,(S)-2-aminopropanoic acid,AADYJk,O,water
AVWDT,0.2012,0.3383,87,298.15,1013.45,Shekaari et al. (2019d),Density,Liquid,ABLwHW,CCCCCCCCn1cc[n+](C)c1.O=C([O-])c1ccccc1O,1-methyl-3-octyl-1H-imidazolium 2-hydroxybenzoate,AARGJq,C[C@H](N)C(=O)O,(S)-2-aminopropanoic acid,AADYJk,O,water
AVWDT,0.2012,0.3978,87,298.15,1015.03,Shekaari et al. (2019d),Density,Liquid,ABLwHW,CCCCCCCCn1cc[n+](C)c1.O=C([O-])c1ccccc1O,1-methyl-3-octyl-1H-imidazolium 2-hydroxybenzoate,AARGJq,C[C@H](N)C(=O)O,(S)-2-aminopropanoic acid,AADYJk,O,water
AVWDT,0.2012,0.4461,87,298.15,1016.31,Shekaari et al. (2019d),Density,Liquid,ABLwHW,CCCCCCCCn1cc[n+](C)c1.O=C([O-])c1ccccc1O,1-methyl-3-octyl-1H-imidazolium 2-hydroxybenzoate,AARGJq,C[C@H](N)C(=O)O,(S)-2-aminopropanoic acid,AADYJk,O,water
AVWDT,0.298,0,87,298.15,1008.03,Shekaari et al. (2019d),Density,Liquid,ABLwHW,CCCCCCCCn1cc[n+](C)c1.O=C([O-])c1ccccc1O,1-methyl-3-octyl-1H-imidazolium 2-hydroxybenzoate,AARGJq,C[C@H](N)C(=O)O,(S)-2-aminopropanoic acid,AADYJk,O,water
AVWDT,0.298,0.0985,87,298.15,1010.73,Shekaari et al. (2019d),Density,Liquid,ABLwHW,CCCCCCCCn1cc[n+](C)c1.O=C([O-])c1ccccc1O,1-methyl-3-octyl-1H-imidazolium 2-hydroxybenzoate,AARGJq,C[C@H](N)C(=O)O,(S)-2-aminopropanoic acid,AADYJk,O,water
AVWDT,0.298,0.1512,87,298.15,1012.16,Shekaari et al. (2019d),Density,Liquid,ABLwHW,CCCCCCCCn1cc[n+](C)c1.O=C([O-])c1ccccc1O,1-methyl-3-octyl-1H-imidazolium 2-hydroxybenzoate,AARGJq,C[C@H](N)C(=O)O,(S)-2-aminopropanoic acid,AADYJk,O,water
AVWDT,0.298,0.197,87,298.15,1013.39,Shekaari et al. (2019d),Density,Liquid,ABLwHW,CCCCCCCCn1cc[n+](C)c1.O=C([O-])c1ccccc1O,1-methyl-3-octyl-1H-imidazolium 2-hydroxybenzoate,AARGJq,C[C@H](N)C(=O)O,(S)-2-aminopropanoic acid,AADYJk,O,water
AVWDT,0.298,0.2537,87,298.15,1014.92,Shekaari et al. (2019d),Density,Liquid,ABLwHW,CCCCCCCCn1cc[n+](C)c1.O=C([O-])c1ccccc1O,1-methyl-3-octyl-1H-imidazolium 2-hydroxybenzoate,AARGJq,C[C@H](N)C(=O)O,(S)-2-aminopropanoic acid,AADYJk,O,water
AVWDT,0.298,0.2857,87,298.15,1015.77,Shekaari et al. (2019d),Density,Liquid,ABLwHW,CCCCCCCCn1cc[n+](C)c1.O=C([O-])c1ccccc1O,1-methyl-3-octyl-1H-imidazolium 2-hydroxybenzoate,AARGJq,C[C@H](N)C(=O)O,(S)-2-aminopropanoic acid,AADYJk,O,water
AVWDT,0.298,0.3493,87,298.15,1017.46,Shekaari et al. (2019d),Density,Liquid,ABLwHW,CCCCCCCCn1cc[n+](C)c1.O=C([O-])c1ccccc1O,1-methyl-3-octyl-1H-imidazolium 2-hydroxybenzoate,AARGJq,C[C@H](N)C(=O)O,(S)-2-aminopropanoic acid,AADYJk,O,water
AVWDT,0.298,0.3852,87,298.15,1018.41,Shekaari et al. (2019d),Density,Liquid,ABLwHW,CCCCCCCCn1cc[n+](C)c1.O=C([O-])c1ccccc1O,1-methyl-3-octyl-1H-imidazolium 2-hydroxybenzoate,AARGJq,C[C@H](N)C(=O)O,(S)-2-aminopropanoic acid,AADYJk,O,water
AVWDT,0.298,0.4408,87,298.15,1019.88,Shekaari et al. (2019d),Density,Liquid,ABLwHW,CCCCCCCCn1cc[n+](C)c1.O=C([O-])c1ccccc1O,1-methyl-3-octyl-1H-imidazolium 2-hydroxybenzoate,AARGJq,C[C@H](N)C(=O)O,(S)-2-aminopropanoic acid,AADYJk,O,water
