Repository: kamranayazheydarov/ILTHERMO-data

# ILThermo Data Processing

This project processes JSON files containing density data and merges them into CSV files. It also updates the CSV files with metadata and SMILES strings for compounds.

## main_functions.py

This script contains the main functions for processing the density data.

## File Descriptions

### #file:compounds.csv

This file contains compound information with the following headers:
- `id` (integer): The unique identifier for each compound.
- `smiles` (string): The SMILES string representation of the compound.

File: density_csv_data/density_setid_AWMFH.csv
setid,"Temperature, K",Mole fraction of 1-butyl-3-methylimidazolium tetrafluoroborate,"Pressure, kPa","Specific density, kg/m<SUP>3</SUP>",reference,propertiy,phases,compound id 1,smile 1,compound name 1,compound id 2,smile 2,compound name 2,compound id 3,smile 3,compound name 3
AWMFH,293.15,0.05,101,857.2,Trenzado et al. (2019),Density,Liquid,AArYBF,CCCC[n+]1ccn(C)c1.F[B-](F)(F)F,1-butyl-3-methylimidazolium tetrafluoroborate,AAHueB,CC#N,acetonitrile,,,
AWMFH,293.15,0.0936,101,908,Trenzado et al. (2019),Density,Liquid,AArYBF,CCCC[n+]1ccn(C)c1.F[B-](F)(F)F,1-butyl-3-methylimidazolium tetrafluoroborate,AAHueB,CC#N,acetonitrile,,,
AWMFH,293.15,0.147,101,959,Trenzado et al. (2019),Density,Liquid,AArYBF,CCCC[n+]1ccn(C)c1.F[B-](F)(F)F,1-butyl-3-methylimidazolium tetrafluoroborate,AAHueB,CC#N,acetonitrile,,,
AWMFH,293.15,0.197,101,996,Trenzado et al. (2019),Density,Liquid,AArYBF,CCCC[n+]1ccn(C)c1.F[B-](F)(F)F,1-butyl-3-methylimidazolium tetrafluoroborate,AAHueB,CC#N,acetonitrile,,,
AWMFH,293.15,0.308,101,1057,Trenzado et al. (2019),Density,Liquid,AArYBF,CCCC[n+]1ccn(C)c1.F[B-](F)(F)F,1-butyl-3-methylimidazolium tetrafluoroborate,AAHueB,CC#N,acetonitrile,,,
AWMFH,293.15,0.408,101,1096,Trenzado et al. (2019),Density,Liquid,AArYBF,CCCC[n+]1ccn(C)c1.F[B-](F)(F)F,1-butyl-3-methylimidazolium tetrafluoroborate,AAHueB,CC#N,acetonitrile,,,
AWMFH,293.15,0.5,101,1124,Trenzado et al. (2019),Density,Liquid,AArYBF,CCCC[n+]1ccn(C)c1.F[B-](F)(F)F,1-butyl-3-methylimidazolium tetrafluoroborate,AAHueB,CC#N,acetonitrile,,,
AWMFH,293.15,0.593,101,1146,Trenzado et al. (2019),Density,Liquid,AArYBF,CCCC[n+]1ccn(C)c1.F[B-](F)(F)F,1-butyl-3-methylimidazolium tetrafluoroborate,AAHueB,CC#N,acetonitrile,,,
AWMFH,293.15,0.725,101,1170.5,Trenzado et al. (2019),Density,Liquid,AArYBF,CCCC[n+]1ccn(C)c1.F[B-](F)(F)F,1-butyl-3-methylimidazolium tetrafluoroborate,AAHueB,CC#N,acetonitrile,,,
AWMFH,293.15,0.832,101,1186.2,Trenzado et al. (2019),Density,Liquid,AArYBF,CCCC[n+]1ccn(C)c1.F[B-](F)(F)F,1-butyl-3-methylimidazolium tetrafluoroborate,AAHueB,CC#N,acetonitrile,,,
AWMFH,293.15,0.9,101,1197.4,Trenzado et al. (2019),Density,Liquid,AArYBF,CCCC[n+]1ccn(C)c1.F[B-](F)(F)F,1-butyl-3-methylimidazolium tetrafluoroborate,AAHueB,CC#N,acetonitrile,,,
AWMFH,293.15,0.961,101,1201.5,Trenzado et al. (2019),Density,Liquid,AArYBF,CCCC[n+]1ccn(C)c1.F[B-](F)(F)F,1-butyl-3-methylimidazolium tetrafluoroborate,AAHueB,CC#N,acetonitrile,,,
AWMFH,295.15,0.05,101,855.2,Trenzado et al. (2019),Density,Liquid,AArYBF,CCCC[n+]1ccn(C)c1.F[B-](F)(F)F,1-butyl-3-methylimidazolium tetrafluoroborate,AAHueB,CC#N,acetonitrile,,,
AWMFH,295.15,0.0936,101,906,Trenzado et al. (2019),Density,Liquid,AArYBF,CCCC[n+]1ccn(C)c1.F[B-](F)(F)F,1-butyl-3-methylimidazolium tetrafluoroborate,AAHueB,CC#N,acetonitrile,,,
AWMFH,295.15,0.147,101,957,Trenzado et al. (2019),Density,Liquid,AArYBF,CCCC[n+]1ccn(C)c1.F[B-](F)(F)F,1-butyl-3-methylimidazolium tetrafluoroborate,AAHueB,CC#N,acetonitrile,,,
AWMFH,295.15,0.197,101,994,Trenzado et al. (2019),Density,Liquid,AArYBF,CCCC[n+]1ccn(C)c1.F[B-](F)(F)F,1-butyl-3-methylimidazolium tetrafluoroborate,AAHueB,CC#N,acetonitrile,,,
AWMFH,295.15,0.308,101,1055,Trenzado et al. (2019),Density,Liquid,AArYBF,CCCC[n+]1ccn(C)c1.F[B-](F)(F)F,1-butyl-3-methylimidazolium tetrafluoroborate,AAHueB,CC#N,acetonitrile,,,
AWMFH,295.15,0.408,101,1095,Trenzado et al. (2019),Density,Liquid,AArYBF,CCCC[n+]1ccn(C)c1.F[B-](F)(F)F,1-butyl-3-methylimidazolium tetrafluoroborate,AAHueB,CC#N,acetonitrile,,,
AWMFH,295.15,0.5,101,1122,Trenzado et al. (2019),Density,Liquid,AArYBF,CCCC[n+]1ccn(C)c1.F[B-](F)(F)F,1-butyl-3-methylimidazolium tetrafluoroborate,AAHueB,CC#N,acetonitrile,,,
AWMFH,295.15,0.593,101,1144.5,Trenzado et al. (2019),Density,Liquid,AArYBF,CCCC[n+]1ccn(C)c1.F[B-](F)(F)F,1-butyl-3-methylimidazolium tetrafluoroborate,AAHueB,CC#N,acetonitrile,,,
AWMFH,295.15,0.725,101,1169.1,Trenzado et al. (2019),Density,Liquid,AArYBF,CCCC[n+]1ccn(C)c1.F[B-](F)(F)F,1-butyl-3-methylimidazolium tetrafluoroborate,AAHueB,CC#N,acetonitrile,,,
AWMFH,295.15,0.832,101,1184.8,Trenzado et al. (2019),Density,Liquid,AArYBF,CCCC[n+]1ccn(C)c1.F[B-](F)(F)F,1-butyl-3-methylimidazolium tetrafluoroborate,AAHueB,CC#N,acetonitrile,,,
AWMFH,295.15,0.9,101,1196,Trenzado et al. (2019),Density,Liquid,AArYBF,CCCC[n+]1ccn(C)c1.F[B-](F)(F)F,1-butyl-3-methylimidazolium tetrafluoroborate,AAHueB,CC#N,acetonitrile,,,
AWMFH,295.15,0.961,101,1200,Trenzado et al. (2019),Density,Liquid,AArYBF,CCCC[n+]1ccn(C)c1.F[B-](F)(F)F,1-butyl-3-methylimidazolium tetrafluoroborate,AAHueB,CC#N,acetonitrile,,,
AWMFH,297.15,0.05,101,853.1,Trenzado et al. (2019),Density,Liquid,AArYBF,CCCC[n+]1ccn(C)c1.F[B-](F)(F)F,1-butyl-3-methylimidazolium tetrafluoroborate,AAHueB,CC#N,acetonitrile,,,
AWMFH,297.15,0.0936,101,905,Trenzado et al. (2019),Density,Liquid,AArYBF,CCCC[n+]1ccn(C)c1.F[B-](F)(F)F,1-butyl-3-methylimidazolium tetrafluoroborate,AAHueB,CC#N,acetonitrile,,,
AWMFH,297.15,0.147,101,955,Trenzado et al. (2019),Density,Liquid,AArYBF,CCCC[n+]1ccn(C)c1.F[B-](F)(F)F,1-butyl-3-methylimidazolium tetrafluoroborate,AAHueB,CC#N,acetonitrile,,,
AWMFH,297.15,0.197,101,992,Trenzado et al. (2019),Density,Liquid,AArYBF,CCCC[n+]1ccn(C)c1.F[B-](F)(F)F,1-butyl-3-methylimidazolium tetrafluoroborate,AAHueB,CC#N,acetonitrile,,,
AWMFH,297.15,0.308,101,1053,Trenzado et al. (2019),Density,Liquid,AArYBF,CCCC[n+]1ccn(C)c1.F[B-](F)(F)F,1-butyl-3-methylimidazolium tetrafluoroborate,AAHueB,CC#N,acetonitrile,,,
AWMFH,297.15,0.408,101,1093,Trenzado et al. (2019),Density,Liquid,AArYBF,CCCC[n+]1ccn(C)c1.F[B-](F)(F)F,1-butyl-3-methylimidazolium tetrafluoroborate,AAHueB,CC#N,acetonitrile,,,
AWMFH,297.15,0.5,101,1121,Trenzado et al. (2019),Density,Liquid,AArYBF,CCCC[n+]1ccn(C)c1.F[B-](F)(F)F,1-butyl-3-methylimidazolium tetrafluoroborate,AAHueB,CC#N,acetonitrile,,,
AWMFH,297.15,0.593,101,1142.9,Trenzado et al. (2019),Density,Liquid,AArYBF,CCCC[n+]1ccn(C)c1.F[B-](F)(F)F,1-butyl-3-methylimidazolium tetrafluoroborate,AAHueB,CC#N,acetonitrile,,,
AWMFH,297.15,0.725,101,1167.6,Trenzado et al. (2019),Density,Liquid,AArYBF,CCCC[n+]1ccn(C)c1.F[B-](F)(F)F,1-butyl-3-methylimidazolium tetrafluoroborate,AAHueB,CC#N,acetonitrile,,,
AWMFH,297.15,0.832,101,1183.3,Trenzado et al. (2019),Density,Liquid,AArYBF,CCCC[n+]1ccn(C)c1.F[B-](F)(F)F,1-butyl-3-methylimidazolium tetrafluoroborate,AAHueB,CC#N,acetonitrile,,,
AWMFH,297.15,0.9,101,1194.5,Trenzado et al. (2019),Density,Liquid,AArYBF,CCCC[n+]1ccn(C)c1.F[B-](F)(F)F,1-butyl-3-methylimidazolium tetrafluoroborate,AAHueB,CC#N,acetonitrile,,,
AWMFH,297.15,0.961,101,1198.6,Trenzado et al. (2019),Density,Liquid,AArYBF,CCCC[n+]1ccn(C)c1.F[B-](F)(F)F,1-butyl-3-methylimidazolium tetrafluoroborate,AAHueB,CC#N,acetonitrile,,,
AWMFH,299.15,0.05,101,851.1,Trenzado et al. (2019),Density,Liquid,AArYBF,CCCC[n+]1ccn(C)c1.F[B-](F)(F)F,1-butyl-3-methylimidazolium tetrafluoroborate,AAHueB,CC#N,acetonitrile,,,
AWMFH,299.15,0.0936,101,903,Trenzado et al. (2019),Density,Liquid,AArYBF,CCCC[n+]1ccn(C)c1.F[B-](F)(F)F,1-butyl-3-methylimidazolium tetrafluoroborate,AAHueB,CC#N,acetonitrile,,,
AWMFH,299.15,0.147,101,953,Trenzado et al. (2019),Density,Liquid,AArYBF,CCCC[n+]1ccn(C)c1.F[B-](F)(F)F,1-butyl-3-methylimidazolium tetrafluoroborate,AAHueB,CC#N,acetonitrile,,,
AWMFH,299.15,0.197,101,990,Trenzado et al. (2019),Density,Liquid,AArYBF,CCCC[n+]1ccn(C)c1.F[B-](F)(F)F,1-butyl-3-methylimidazolium tetrafluoroborate,AAHueB,CC#N,acetonitrile,,,
AWMFH,299.15,0.308,101,1052,Trenzado et al. (2019),Density,Liquid,AArYBF,CCCC[n+]1ccn(C)c1.F[B-](F)(F)F,1-butyl-3-methylimidazolium tetrafluoroborate,AAHueB,CC#N,acetonitrile,,,
AWMFH,299.15,0.408,101,1091,Trenzado et al. (2019),Density,Liquid,AArYBF,CCCC[n+]1ccn(C)c1.F[B-](F)(F)F,1-butyl-3-methylimidazolium tetrafluoroborate,AAHueB,CC#N,acetonitrile,,,
AWMFH,299.15,0.5,101,1119,Trenzado et al. (2019),Density,Liquid,AArYBF,CCCC[n+]1ccn(C)c1.F[B-](F)(F)F,1-butyl-3-methylimidazolium tetrafluoroborate,AAHueB,CC#N,acetonitrile,,,
AWMFH,299.15,0.593,101,1141.4,Trenzado et al. (2019),Density,Liquid,AArYBF,CCCC[n+]1ccn(C)c1.F[B-](F)(F)F,1-butyl-3-methylimidazolium tetrafluoroborate,AAHueB,CC#N,acetonitrile,,,
AWMFH,299.15,0.725,101,1166,Trenzado et al. (2019),Density,Liquid,AArYBF,CCCC[n+]1ccn(C)c1.F[B-](F)(F)F,1-butyl-3-methylimidazolium tetrafluoroborate,AAHueB,CC#N,acetonitrile,,,
AWMFH,299.15,0.832,101,1181.8,Trenzado et al. (2019),Density,Liquid,AArYBF,CCCC[n+]1ccn(C)c1.F[B-](F)(F)F,1-butyl-3-methylimidazolium tetrafluoroborate,AAHueB,CC#N,acetonitrile,,,
AWMFH,299.15,0.9,101,1193.1,Trenzado et al. (2019),Density,Liquid,AArYBF,CCCC[n+]1ccn(C)c1.F[B-](F)(F)F,1-butyl-3-methylimidazolium tetrafluoroborate,AAHueB,CC#N,acetonitrile,,,
AWMFH,299.15,0.961,101,1197.1,Trenzado et al. (2019),Density,Liquid,AArYBF,CCCC[n+]1ccn(C)c1.F[B-](F)(F)F,1-butyl-3-methylimidazolium tetrafluoroborate,AAHueB,CC#N,acetonitrile,,,
AWMFH,301.15,0.05,101,849.1,Trenzado et al. (2019),Density,Liquid,AArYBF,CCCC[n+]1ccn(C)c1.F[B-](F)(F)F,1-butyl-3-methylimidazolium tetrafluoroborate,AAHueB,CC#N,acetonitrile,,,
AWMFH,301.15,0.0936,101,901,Trenzado et al. (2019),Density,Liquid,AArYBF,CCCC[n+]1ccn(C)c1.F[B-](F)(F)F,1-butyl-3-methylimidazolium tetrafluoroborate,AAHueB,CC#N,acetonitrile,,,
AWMFH,301.15,0.147,101,951,Trenzado et al. (2019),Density,Liquid,AArYBF,CCCC[n+]1ccn(C)c1.F[B-](F)(F)F,1-butyl-3-methylimidazolium tetrafluoroborate,AAHueB,CC#N,acetonitrile,,,
AWMFH,301.15,0.197,101,988,Trenzado et al. (2019),Density,Liquid,AArYBF,CCCC[n+]1ccn(C)c1.F[B-](F)(F)F,1-butyl-3-methylimidazolium tetrafluoroborate,AAHueB,CC#N,acetonitrile,,,
AWMFH,301.15,0.308,101,1050,Trenzado et al. (2019),Density,Liquid,AArYBF,CCCC[n+]1ccn(C)c1.F[B-](F)(F)F,1-butyl-3-methylimidazolium tetrafluoroborate,AAHueB,CC#N,acetonitrile,,,
AWMFH,301.15,0.408,101,1090,Trenzado et al. (2019),Density,Liquid,AArYBF,CCCC[n+]1ccn(C)c1.F[B-](F)(F)F,1-butyl-3-methylimidazolium tetrafluoroborate,AAHueB,CC#N,acetonitrile,,,
AWMFH,301.15,0.5,101,1117,Trenzado et al. (2019),Density,Liquid,AArYBF,CCCC[n+]1ccn(C)c1.F[B-](F)(F)F,1-butyl-3-methylimidazolium tetrafluoroborate,AAHueB,CC#N,acetonitrile,,,
AWMFH,301.15,0.593,101,1139.8,Trenzado et al. (2019),Density,Liquid,AArYBF,CCCC[n+]1ccn(C)c1.F[B-](F)(F)F,1-butyl-3-methylimidazolium tetrafluoroborate,AAHueB,CC#N,acetonitrile,,,
AWMFH,301.15,0.725,101,1164.6,Trenzado et al. (2019),Density,Liquid,AArYBF,CCCC[n+]1ccn(C)c1.F[B-](F)(F)F,1-butyl-3-methylimidazolium tetrafluoroborate,AAHueB,CC#N,acetonitrile,,,
AWMFH,301.15,0.832,101,1180.3,Trenzado et al. (2019),Density,Liquid,AArYBF,CCCC[n+]1ccn(C)c1.F[B-](F)(F)F,1-butyl-3-methylimidazolium tetrafluoroborate,AAHueB,CC#N,acetonitrile,,,
AWMFH,301.15,0.9,101,1191.7,Trenzado et al. (2019),Density,Liquid,AArYBF,CCCC[n+]1ccn(C)c1.F[B-](F)(F)F,1-butyl-3-methylimidazolium tetrafluoroborate,AAHueB,CC#N,acetonitrile,,,
AWMFH,301.15,0.961,101,1195.7,Trenzado et al. (2019),Density,Liquid,AArYBF,CCCC[n+]1ccn(C)c1.F[B-](F)(F)F,1-butyl-3-methylimidazolium tetrafluoroborate,AAHueB,CC#N,acetonitrile,,,
AWMFH,303.15,0.05,101,847,Trenzado et al. (2019),Density,Liquid,AArYBF,CCCC[n+]1ccn(C)c1.F[B-](F)(F)F,1-butyl-3-methylimidazolium tetrafluoroborate,AAHueB,CC#N,acetonitrile,,,
AWMFH,303.15,0.0936,101,899,Trenzado et al. (2019),Density,Liquid,AArYBF,CCCC[n+]1ccn(C)c1.F[B-](F)(F)F,1-butyl-3-methylimidazolium tetrafluoroborate,AAHueB,CC#N,acetonitrile,,,
AWMFH,303.15,0.147,101,949,Trenzado et al. (2019),Density,Liquid,AArYBF,CCCC[n+]1ccn(C)c1.F[B-](F)(F)F,1-butyl-3-methylimidazolium tetrafluoroborate,AAHueB,CC#N,acetonitrile,,,
AWMFH,303.15,0.197,101,987,Trenzado et al. (2019),Density,Liquid,AArYBF,CCCC[n+]1ccn(C)c1.F[B-](F)(F)F,1-butyl-3-methylimidazolium tetrafluoroborate,AAHueB,CC#N,acetonitrile,,,
AWMFH,303.15,0.308,101,1048,Trenzado et al. (2019),Density,Liquid,AArYBF,CCCC[n+]1ccn(C)c1.F[B-](F)(F)F,1-butyl-3-methylimidazolium tetrafluoroborate,AAHueB,CC#N,acetonitrile,,,
AWMFH,303.15,0.408,101,1088,Trenzado et al. (2019),Density,Liquid,AArYBF,CCCC[n+]1ccn(C)c1.F[B-](F)(F)F,1-butyl-3-methylimidazolium tetrafluoroborate,AAHueB,CC#N,acetonitrile,,,
AWMFH,303.15,0.5,101,1116,Trenzado et al. (2019),Density,Liquid,AArYBF,CCCC[n+]1ccn(C)c1.F[B-](F)(F)F,1-butyl-3-methylimidazolium tetrafluoroborate,AAHueB,CC#N,acetonitrile,,,
AWMFH,303.15,0.593,101,1138.3,Trenzado et al. (2019),Density,Liquid,AArYBF,CCCC[n+]1ccn(C)c1.F[B-](F)(F)F,1-butyl-3-methylimidazolium tetrafluoroborate,AAHueB,CC#N,acetonitrile,,,
AWMFH,303.15,0.725,101,1163.1,Trenzado et al. (2019),Density,Liquid,AArYBF,CCCC[n+]1ccn(C)c1.F[B-](F)(F)F,1-butyl-3-methylimidazolium tetrafluoroborate,AAHueB,CC#N,acetonitrile,,,
AWMFH,303.15,0.832,101,1178.9,Trenzado et al. (2019),Density,Liquid,AArYBF,CCCC[n+]1ccn(C)c1.F[B-](F)(F)F,1-butyl-3-methylimidazolium tetrafluoroborate,AAHueB,CC#N,acetonitrile,,,
AWMFH,303.15,0.9,101,1190.2,Trenzado et al. (2019),Density,Liquid,AArYBF,CCCC[n+]1ccn(C)c1.F[B-](F)(F)F,1-butyl-3-methylimidazolium tetrafluoroborate,AAHueB,CC#N,acetonitrile,,,
AWMFH,303.15,0.961,101,1194.3,Trenzado et al. (2019),Density,Liquid,AArYBF,CCCC[n+]1ccn(C)c1.F[B-](F)(F)F,1-butyl-3-methylimidazolium tetrafluoroborate,AAHueB,CC#N,acetonitrile,,,

File: density_csv_data/density_setid_AWhWp.csv
setid,"Temperature, K","Specific density, kg/m<SUP>3</SUP>",reference,propertiy,phases,compound id 1,smile 1,compound name 1,compound id 2,smile 2,compound name 2,compound id 3,smile 3,compound name 3
AWhWp,298.15,1192.03,Huo et al. (2008),Density,Liquid,AArYBF,CCCC[n+]1ccn(C)c1.F[B-](F)(F)F,1-butyl-3-methylimidazolium tetrafluoroborate,,,,,,
AWhWp,303.15,1188.38,Huo et al. (2008),Density,Liquid,AArYBF,CCCC[n+]1ccn(C)c1.F[B-](F)(F)F,1-butyl-3-methylimidazolium tetrafluoroborate,,,,,,
AWhWp,313.15,1181.25,Huo et al. (2008),Density,Liquid,AArYBF,CCCC[n+]1ccn(C)c1.F[B-](F)(F)F,1-butyl-3-methylimidazolium tetrafluoroborate,,,,,,
AWhWp,323.15,1174.18,Huo et al. (2008),Density,Liquid,AArYBF,CCCC[n+]1ccn(C)c1.F[B-](F)(F)F,1-butyl-3-methylimidazolium tetrafluoroborate,,,,,,
AWhWp,333.15,1167.09,Huo et al. (2008),Density,Liquid,AArYBF,CCCC[n+]1ccn(C)c1.F[B-](F)(F)F,1-butyl-3-methylimidazolium tetrafluoroborate,,,,,,
AWhWp,343.15,1160.17,Huo et al. (2008),Density,Liquid,AArYBF,CCCC[n+]1ccn(C)c1.F[B-](F)(F)F,1-butyl-3-methylimidazolium tetrafluoroborate,,,,,,
AWhWp,353.15,1152.63,Huo et al. (2008),Density,Liquid,AArYBF,CCCC[n+]1ccn(C)c1.F[B-](F)(F)F,1-butyl-3-methylimidazolium tetrafluoroborate,,,,,,

File: density_csv_data/density_setid_AXotx.csv
setid,"Temperature, K","MolaLity of tributylmethylphosphonium methyl sulfate, mol/kg","Pressure, kPa","Specific density, kg/m<SUP>3</SUP>",reference,propertiy,phases,compound id 1,smile 1,compound name 1,compound id 2,smile 2,compound name 2,compound id 3,smile 3,compound name 3
AXotx,298.15,0,100,997.04,Warke et al. (2016),Density,Liquid,AADYJk,O,water,ABLIPe,CCCC[P+](C)(CCCC)CCCC.COS(=O)(=O)[O-],tributylmethylphosphonium methyl sulfate,,,
AXotx,298.15,0.0282,100,997.65,Warke et al. (2016),Density,Liquid,AADYJk,O,water,ABLIPe,CCCC[P+](C)(CCCC)CCCC.COS(=O)(=O)[O-],tributylmethylphosphonium methyl sulfate,,,
AXotx,298.15,0.0438,100,997.98,Warke et al. (2016),Density,Liquid,AADYJk,O,water,ABLIPe,CCCC[P+](C)(CCCC)CCCC.COS(=O)(=O)[O-],tributylmethylphosphonium methyl sulfate,,,
AXotx,298.15,0.0564,100,998.25,Warke et al. (2016),Density,Liquid,AADYJk,O,water,ABLIPe,CCCC[P+](C)(CCCC)CCCC.COS(=O)(=O)[O-],tributylmethylphosphonium methyl sulfate,,,
AXotx,298.15,0.0658,100,998.45,Warke et al. (2016),Density,Liquid,AADYJk,O,water,ABLIPe,CCCC[P+](C)(CCCC)CCCC.COS(=O)(=O)[O-],tributylmethylphosphonium methyl sulfate,,,
AXotx,298.15,0.0847,100,998.86,Warke et al. (2016),Density,Liquid,AADYJk,O,water,ABLIPe,CCCC[P+](C)(CCCC)CCCC.COS(=O)(=O)[O-],tributylmethylphosphonium methyl sulfate,,,
AXotx,298.15,0.113,100,999.46,Warke et al. (2016),Density,Liquid,AADYJk,O,water,ABLIPe,CCCC[P+](C)(CCCC)CCCC.COS(=O)(=O)[O-],tributylmethylphosphonium methyl sulfate,,,
AXotx,298.15,0.174,100,1000.77,Warke et al. (2016),Density,Liquid,AADYJk,O,water,ABLIPe,CCCC[P+](C)(CCCC)CCCC.COS(=O)(=O)[O-],tributylmethylphosphonium methyl sulfate,,,
AXotx,298.15,0.2336,100,1002.05,Warke et al. (2016),Density,Liquid,AADYJk,O,water,ABLIPe,CCCC[P+](C)(CCCC)CCCC.COS(=O)(=O)[O-],tributylmethylphosphonium methyl sulfate,,,
AXotx,298.15,0.2813,100,1003.07,Warke et al. (2016),Density,Liquid,AADYJk,O,water,ABLIPe,CCCC[P+](C)(CCCC)CCCC.COS(=O)(=O)[O-],tributylmethylphosphonium methyl sulfate,,,
AXotx,303.15,0,100,995.64,Warke et al. (2016),Density,Liquid,AADYJk,O,water,ABLIPe,CCCC[P+](C)(CCCC)CCCC.COS(=O)(=O)[O-],tributylmethylphosphonium methyl sulfate,,,
AXotx,303.15,0.0282,100,996.22,Warke et al. (2016),Density,Liquid,AADYJk,O,water,ABLIPe,CCCC[P+](C)(CCCC)CCCC.COS(=O)(=O)[O-],tributylmethylphosphonium methyl sulfate,,,
AXotx,303.15,0.0438,100,996.54,Warke et al. (2016),Density,Liquid,AADYJk,O,water,ABLIPe,CCCC[P+](C)(CCCC)CCCC.COS(=O)(=O)[O-],tributylmethylphosphonium methyl sulfate,,,
AXotx,303.15,0.0564,100,996.8,Warke et al. (2016),Density,Liquid,AADYJk,O,water,ABLIPe,CCCC[P+](C)(CCCC)CCCC.COS(=O)(=O)[O-],tributylmethylphosphonium methyl sulfate,,,
AXotx,303.15,0.0658,100,996.99,Warke et al. (2016),Density,Liquid,AADYJk,O,water,ABLIPe,CCCC[P+](C)(CCCC)CCCC.COS(=O)(=O)[O-],tributylmethylphosphonium methyl sulfate,,,
AXotx,303.15,0.0847,100,997.38,Warke et al. (2016),Density,Liquid,AADYJk,O,water,ABLIPe,CCCC[P+](C)(CCCC)CCCC.COS(=O)(=O)[O-],tributylmethylphosphonium methyl sulfate,,,
AXotx,303.15,0.113,100,997.96,Warke et al. (2016),Density,Liquid,AADYJk,O,water,ABLIPe,CCCC[P+](C)(CCCC)CCCC.COS(=O)(=O)[O-],tributylmethylphosphonium methyl sulfate,,,
AXotx,303.15,0.174,100,999.21,Warke et al. (2016),Density,Liquid,AADYJk,O,water,ABLIPe,CCCC[P+](C)(CCCC)CCCC.COS(=O)(=O)[O-],tributylmethylphosphonium methyl sulfate,,,
AXotx,303.15,0.2336,100,1000.44,Warke et al. (2016),Density,Liquid,AADYJk,O,water,ABLIPe,CCCC[P+](C)(CCCC)CCCC.COS(=O)(=O)[O-],tributylmethylphosphonium methyl sulfate,,,
AXotx,303.15,0.2813,100,1001.42,Warke et al. (2016),Density,Liquid,AADYJk,O,water,ABLIPe,CCCC[P+](C)(CCCC)CCCC.COS(=O)(=O)[O-],tributylmethylphosphonium methyl sulfate,,,
AXotx,308.15,0,100,994.03,Warke et al. (2016),Density,Liquid,AADYJk,O,water,ABLIPe,CCCC[P+](C)(CCCC)CCCC.COS(=O)(=O)[O-],tributylmethylphosphonium methyl sulfate,,,
AXotx,308.15,0.0282,100,994.58,Warke et al. (2016),Density,Liquid,AADYJk,O,water,ABLIPe,CCCC[P+](C)(CCCC)CCCC.COS(=O)(=O)[O-],tributylmethylphosphonium methyl sulfate,,,
AXotx,308.15,0.0438,100,994.89,Warke et al. (2016),Density,Liquid,AADYJk,O,water,ABLIPe,CCCC[P+](C)(CCCC)CCCC.COS(=O)(=O)[O-],tributylmethylphosphonium methyl sulfate,,,
AXotx,308.15,0.0564,100,995.14,Warke et al. (2016),Density,Liquid,AADYJk,O,water,ABLIPe,CCCC[P+](C)(CCCC)CCCC.COS(=O)(=O)[O-],tributylmethylphosphonium methyl sulfate,,,
AXotx,308.15,0.0658,100,995.32,Warke et al. (2016),Density,Liquid,AADYJk,O,water,ABLIPe,CCCC[P+](C)(CCCC)CCCC.COS(=O)(=O)[O-],tributylmethylphosphonium methyl sulfate,,,
AXotx,308.15,0.0847,100,995.7,Warke et al. (2016),Density,Liquid,AADYJk,O,water,ABLIPe,CCCC[P+](C)(CCCC)CCCC.COS(=O)(=O)[O-],tributylmethylphosphonium methyl sulfate,,,
AXotx,308.15,0.113,100,996.25,Warke et al. (2016),Density,Liquid,AADYJk,O,water,ABLIPe,CCCC[P+](C)(CCCC)CCCC.COS(=O)(=O)[O-],tributylmethylphosphonium methyl sulfate,,,
AXotx,308.15,0.174,100,997.45,Warke et al. (2016),Density,Liquid,AADYJk,O,water,ABLIPe,CCCC[P+](C)(CCCC)CCCC.COS(=O)(=O)[O-],tributylmethylphosphonium methyl sulfate,,,
AXotx,308.15,0.2336,100,998.62,Warke et al. (2016),Density,Liquid,AADYJk,O,water,ABLIPe,CCCC[P+](C)(CCCC)CCCC.COS(=O)(=O)[O-],tributylmethylphosphonium methyl sulfate,,,
AXotx,308.15,0.2813,100,999.56,Warke et al. (2016),Density,Liquid,AADYJk,O,water,ABLIPe,CCCC[P+](C)(CCCC)CCCC.COS(=O)(=O)[O-],tributylmethylphosphonium methyl sulfate,,,
AXotx,313.15,0,100,992.21,Warke et al. (2016),Density,Liquid,AADYJk,O,water,ABLIPe,CCCC[P+](C)(CCCC)CCCC.COS(=O)(=O)[O-],tributylmethylphosphonium methyl sulfate,,,
AXotx,313.15,0.0282,100,992.74,Warke et al. (2016),Density,Liquid,AADYJk,O,water,ABLIPe,CCCC[P+](C)(CCCC)CCCC.COS(=O)(=O)[O-],tributylmethylphosphonium methyl sulfate,,,
AXotx,313.15,0.0438,100,993.04,Warke et al. (2016),Density,Liquid,AADYJk,O,water,ABLIPe,CCCC[P+](C)(CCCC)CCCC.COS(=O)(=O)[O-],tributylmethylphosphonium methyl sulfate,,,
AXotx,313.15,0.0564,100,993.27,Warke et al. (2016),Density,Liquid,AADYJk,O,water,ABLIPe,CCCC[P+](C)(CCCC)CCCC.COS(=O)(=O)[O-],tributylmethylphosphonium methyl sulfate,,,
AXotx,313.15,0.0658,100,993.45,Warke et al. (2016),Density,Liquid,AADYJk,O,water,ABLIPe,CCCC[P+](C)(CCCC)CCCC.COS(=O)(=O)[O-],tributylmethylphosphonium methyl sulfate,,,
AXotx,313.15,0.0847,100,993.81,Warke et al. (2016),Density,Liquid,AADYJk,O,water,ABLIPe,CCCC[P+](C)(CCCC)CCCC.COS(=O)(=O)[O-],tributylmethylphosphonium methyl sulfate,,,
AXotx,313.15,0.113,100,994.34,Warke et al. (2016),Density,Liquid,AADYJk,O,water,ABLIPe,CCCC[P+](C)(CCCC)CCCC.COS(=O)(=O)[O-],tributylmethylphosphonium methyl sulfate,,,
AXotx,313.15,0.174,100,995.49,Warke et al. (2016),Density,Liquid,AADYJk,O,water,ABLIPe,CCCC[P+](C)(CCCC)CCCC.COS(=O)(=O)[O-],tributylmethylphosphonium methyl sulfate,,,
AXotx,313.15,0.2336,100,996.62,Warke et al. (2016),Density,Liquid,AADYJk,O,water,ABLIPe,CCCC[P+](C)(CCCC)CCCC.COS(=O)(=O)[O-],tributylmethylphosphonium methyl sulfate,,,
AXotx,313.15,0.2813,100,997.52,Warke et al. (2016),Density,Liquid,AADYJk,O,water,ABLIPe,CCCC[P+](C)(CCCC)CCCC.COS(=O)(=O)[O-],tributylmethylphosphonium methyl sulfate,,,

File: density_csv_data/density_setid_AYXhG.csv
setid,Mole fraction of heptane,Mole fraction of toluene,"Temperature, K","Pressure, kPa","Specific density, kg/m<SUP>3</SUP>",reference,propertiy,phases,compound id 1,smile 1,compound name 1,compound id 2,smile 2,compound name 2,compound id 3,smile 3,compound name 3
AYXhG,0,0.307,298.15,101.3,1161.7,Gonzalez et al. (2010d),Density,Liquid,AARlpN,Cc1ccccc1,toluene,AATOnt,CCCCCCC,heptane,AAvdhf,CCOS(=O)(=O)[O-].CC[n+]1cccc(C)c1,1-ethyl-3-methylpyridinium ethylsulfate
AYXhG,0.002,0.132,298.15,101.3,1196.9,Gonzalez et al. (2010d),Density,Liquid,AARlpN,Cc1ccccc1,toluene,AATOnt,CCCCCCC,heptane,AAvdhf,CCOS(=O)(=O)[O-].CC[n+]1cccc(C)c1,1-ethyl-3-methylpyridinium ethylsulfate
AYXhG,0.002,0.181,298.15,101.3,1188.1,Gonzalez et al. (2010d),Density,Liquid,AARlpN,Cc1ccccc1,toluene,AATOnt,CCCCCCC,heptane,AAvdhf,CCOS(=O)(=O)[O-].CC[n+]1cccc(C)c1,1-ethyl-3-methylpyridinium ethylsulfate
AYXhG,0.004,0.213,298.15,101.3,1181.7,Gonzalez et al. (2010d),Density,Liquid,AARlpN,Cc1ccccc1,toluene,AATOnt,CCCCCCC,heptane,AAvdhf,CCOS(=O)(=O)[O-].CC[n+]1cccc(C)c1,1-ethyl-3-methylpyridinium ethylsulfate
AYXhG,0.005,0.088,298.15,101.3,1204.5,Gonzalez et al. (2010d),Density,Liquid,AARlpN,Cc1ccccc1,toluene,AATOnt,CCCCCCC,heptane,AAvdhf,CCOS(=O)(=O)[O-].CC[n+]1cccc(C)c1,1-ethyl-3-methylpyridinium ethylsulfate
AYXhG,0.006,0.043,298.15,101.3,1211.8,Gonzalez et al. (2010d),Density,Liquid,AARlpN,Cc1ccccc1,toluene,AATOnt,CCCCCCC,heptane,AAvdhf,CCOS(=O)(=O)[O-].CC[n+]1cccc(C)c1,1-ethyl-3-methylpyridinium ethylsulfate
AYXhG,0.008,0,298.15,101.3,1218.1,Gonzalez et al. (2010d),Density,Liquid,AARlpN,Cc1ccccc1,toluene,AATOnt,CCCCCCC,heptane,AAvdhf,CCOS(=O)(=O)[O-].CC[n+]1cccc(C)c1,1-ethyl-3-methylpyridinium ethylsulfate

File: density_csv_data/density_setid_AYcTR.csv
setid,"Pressure, kPa","Temperature, K","Specific density, kg/m<SUP>3</SUP>",reference,propertiy,phases,compound id 1,smile 1,compound name 1,compound id 2,smile 2,compound name 2,compound id 3,smile 3,compound name 3
AYcTR,100,273.15,1326.81,Makino et al. (2012),Density,Liquid,ABJzqe,CCCC[N+]1(C)CCCC1.O=S(=O)(F)[N-]S(=O)(=O)F,1-butyl-1-methylpyrrolidinium bis(fluorosulfonyl)amide,,,,,,
AYcTR,100,278.15,1322.77,Makino et al. (2012),Density,Liquid,ABJzqe,CCCC[N+]1(C)CCCC1.O=S(=O)(F)[N-]S(=O)(=O)F,1-butyl-1-methylpyrrolidinium bis(fluorosulfonyl)amide,,,,,,
AYcTR,100,283.15,1318.75,Makino et al. (2012),Density,Liquid,ABJzqe,CCCC[N+]1(C)CCCC1.O=S(=O)(F)[N-]S(=O)(=O)F,1-butyl-1-methylpyrrolidinium bis(fluorosulfonyl)amide,,,,,,
AYcTR,100,288.15,1314.76,Makino et al. (2012),Density,Liquid,ABJzqe,CCCC[N+]1(C)CCCC1.O=S(=O)(F)[N-]S(=O)(=O)F,1-butyl-1-methylpyrrolidinium bis(fluorosulfonyl)amide,,,,,,
AYcTR,100,293.15,1310.79,Makino et al. (2012),Density,Liquid,ABJzqe,CCCC[N+]1(C)CCCC1.O=S(=O)(F)[N-]S(=O)(=O)F,1-butyl-1-methylpyrrolidinium bis(fluorosulfonyl)amide,,,,,,
AYcTR,100,298.15,1306.86,Makino et al. (2012),Density,Liquid,ABJzqe,CCCC[N+]1(C)CCCC1.O=S(=O)(F)[N-]S(=O)(=O)F,1-butyl-1-methylpyrrolidinium bis(fluorosulfonyl)amide,,,,,,
AYcTR,100,303.15,1302.94,Makino et al. (2012),Density,Liquid,ABJzqe,CCCC[N+]1(C)CCCC1.O=S(=O)(F)[N-]S(=O)(=O)F,1-butyl-1-methylpyrrolidinium bis(fluorosulfonyl)amide,,,,,,
AYcTR,100,313.15,1295.18,Makino et al. (2012),Density,Liquid,ABJzqe,CCCC[N+]1(C)CCCC1.O=S(=O)(F)[N-]S(=O)(=O)F,1-butyl-1-methylpyrrolidinium bis(fluorosulfonyl)amide,,,,,,
AYcTR,100,323.15,1287.5,Makino et al. (2012),Density,Liquid,ABJzqe,CCCC[N+]1(C)CCCC1.O=S(=O)(F)[N-]S(=O)(=O)F,1-butyl-1-methylpyrrolidinium bis(fluorosulfonyl)amide,,,,,,
AYcTR,100,333.15,1279.89,Makino et al. (2012),Density,Liquid,ABJzqe,CCCC[N+]1(C)CCCC1.O=S(=O)(F)[N-]S(=O)(=O)F,1-butyl-1-methylpyrrolidinium bis(fluorosulfonyl)amide,,,,,,
AYcTR,100,343.15,1272.35,Makino et al. (2012),Density,Liquid,ABJzqe,CCCC[N+]1(C)CCCC1.O=S(=O)(F)[N-]S(=O)(=O)F,1-butyl-1-methylpyrrolidinium bis(fluorosulfonyl)amide,,,,,,
AYcTR,100,353.15,1264.88,Makino et al. (2012),Density,Liquid,ABJzqe,CCCC[N+]1(C)CCCC1.O=S(=O)(F)[N-]S(=O)(=O)F,1-butyl-1-methylpyrrolidinium bis(fluorosulfonyl)amide,,,,,,
AYcTR,100,363.15,1257.47,Makino et al. (2012),Density,Liquid,ABJzqe,CCCC[N+]1(C)CCCC1.O=S(=O)(F)[N-]S(=O)(=O)F,1-butyl-1-methylpyrrolidinium bis(fluorosulfonyl)amide,,,,,,

File: density_csv_data/density_setid_AZGuM.csv
setid,"Temperature, K",Mole fraction of n-butylammonium nitrate,"Pressure, kPa","Specific density, kg/m<SUP>3</SUP>",reference,propertiy,phases,compound id 1,smile 1,compound name 1,compound id 2,smile 2,compound name 2,compound id 3,smile 3,compound name 3
AZGuM,293.15,0,101,789.5,Xu et al. (2013a),Density,Liquid,AAIsrh,CCO,ethanol,AAaJgU,CCCC[NH3+].O=[N+]([O-])[O-],n-butylammonium nitrate,,,
AZGuM,293.15,0.0995,101,858.45,Xu et al. (2013a),Density,Liquid,AAIsrh,CCO,ethanol,AAaJgU,CCCC[NH3+].O=[N+]([O-])[O-],n-butylammonium nitrate,,,
AZGuM,293.15,0.1997,101,910.07,Xu et al. (2013a),Density,Liquid,AAIsrh,CCO,ethanol,AAaJgU,CCCC[NH3+].O=[N+]([O-])[O-],n-butylammonium nitrate,,,
AZGuM,293.15,0.2999,101,951.56,Xu et al. (2013a),Density,Liquid,AAIsrh,CCO,ethanol,AAaJgU,CCCC[NH3+].O=[N+]([O-])[O-],n-butylammonium nitrate,,,
AZGuM,293.15,0.3998,101,985.07,Xu et al. (2013a),Density,Liquid,AAIsrh,CCO,ethanol,AAaJgU,CCCC[NH3+].O=[N+]([O-])[O-],n-butylammonium nitrate,,,
AZGuM,293.15,0.5005,101,1012.9,Xu et al. (2013a),Density,Liquid,AAIsrh,CCO,ethanol,AAaJgU,CCCC[NH3+].O=[N+]([O-])[O-],n-butylammonium nitrate,,,
AZGuM,293.15,0.6501,101,1047.6,Xu et al. (2013a),Density,Liquid,AAIsrh,CCO,ethanol,AAaJgU,CCCC[NH3+].O=[N+]([O-])[O-],n-butylammonium nitrate,,,
AZGuM,293.15,0.8003,101,1075.6,Xu et al. (2013a),Density,Liquid,AAIsrh,CCO,ethanol,AAaJgU,CCCC[NH3+].O=[N+]([O-])[O-],n-butylammonium nitrate,,,
AZGuM,293.15,0.8989,101,1090.9,Xu et al. (2013a),Density,Liquid,AAIsrh,CCO,ethanol,AAaJgU,CCCC[NH3+].O=[N+]([O-])[O-],n-butylammonium nitrate,,,
AZGuM,293.15,1,101,1104.7,Xu et al. (2013a),Density,Liquid,AAIsrh,CCO,ethanol,AAaJgU,CCCC[NH3+].O=[N+]([O-])[O-],n-butylammonium nitrate,,,
AZGuM,298.15,0,101,785.39,Xu et al. (2013a),Density,Liquid,AAIsrh,CCO,ethanol,AAaJgU,CCCC[NH3+].O=[N+]([O-])[O-],n-butylammonium nitrate,,,
AZGuM,298.15,0.0995,101,854.53,Xu et al. (2013a),Density,Liquid,AAIsrh,CCO,ethanol,AAaJgU,CCCC[NH3+].O=[N+]([O-])[O-],n-butylammonium nitrate,,,
AZGuM,298.15,0.1997,101,906.36,Xu et al. (2013a),Density,Liquid,AAIsrh,CCO,ethanol,AAaJgU,CCCC[NH3+].O=[N+]([O-])[O-],n-butylammonium nitrate,,,
AZGuM,298.15,0.2999,101,947.99,Xu et al. (2013a),Density,Liquid,AAIsrh,CCO,ethanol,AAaJgU,CCCC[NH3+].O=[N+]([O-])[O-],n-butylammonium nitrate,,,
AZGuM,298.15,0.3998,101,981.61,Xu et al. (2013a),Density,Liquid,AAIsrh,CCO,ethanol,AAaJgU,CCCC[NH3+].O=[N+]([O-])[O-],n-butylammonium nitrate,,,
AZGuM,298.15,0.5005,101,1009.6,Xu et al. (2013a),Density,Liquid,AAIsrh,CCO,ethanol,AAaJgU,CCCC[NH3+].O=[N+]([O-])[O-],n-butylammonium nitrate,,,
AZGuM,298.15,0.6501,101,1044.4,Xu et al. (2013a),Density,Liquid,AAIsrh,CCO,ethanol,AAaJgU,CCCC[NH3+].O=[N+]([O-])[O-],n-butylammonium nitrate,,,
AZGuM,298.15,0.8003,101,1072.4,Xu et al. (2013a),Density,Liquid,AAIsrh,CCO,ethanol,AAaJgU,CCCC[NH3+].O=[N+]([O-])[O-],n-butylammonium nitrate,,,
AZGuM,298.15,0.8989,101,1087.8,Xu et al. (2013a),Density,Liquid,AAIsrh,CCO,ethanol,AAaJgU,CCCC[NH3+].O=[N+]([O-])[O-],n-butylammonium nitrate,,,
AZGuM,298.15,1,101,1101.5,Xu et al. (2013a),Density,Liquid,AAIsrh,CCO,ethanol,AAaJgU,CCCC[NH3+].O=[N+]([O-])[O-],n-butylammonium nitrate,,,
AZGuM,303.15,0,101,780.69,Xu et al. (2013a),Density,Liquid,AAIsrh,CCO,ethanol,AAaJgU,CCCC[NH3+].O=[N+]([O-])[O-],n-butylammonium nitrate,,,
AZGuM,303.15,0.0995,101,850.59,Xu et al. (2013a),Density,Liquid,AAIsrh,CCO,ethanol,AAaJgU,CCCC[NH3+].O=[N+]([O-])[O-],n-butylammonium nitrate,,,
AZGuM,303.15,0.1997,101,902.64,Xu et al. (2013a),Density,Liquid,AAIsrh,CCO,ethanol,AAaJgU,CCCC[NH3+].O=[N+]([O-])[O-],n-butylammonium nitrate,,,
AZGuM,303.15,0.2999,101,944.41,Xu et al. (2013a),Density,Liquid,AAIsrh,CCO,ethanol,AAaJgU,CCCC[NH3+].O=[N+]([O-])[O-],n-butylammonium nitrate,,,
AZGuM,303.15,0.3998,101,978.16,Xu et al. (2013a),Density,Liquid,AAIsrh,CCO,ethanol,AAaJgU,CCCC[NH3+].O=[N+]([O-])[O-],n-butylammonium nitrate,,,
AZGuM,303.15,0.5005,101,1006.2,Xu et al. (2013a),Density,Liquid,AAIsrh,CCO,ethanol,AAaJgU,CCCC[NH3+].O=[N+]([O-])[O-],n-butylammonium nitrate,,,
AZGuM,303.15,0.6501,101,1041.1,Xu et al. (2013a),Density,Liquid,AAIsrh,CCO,ethanol,AAaJgU,CCCC[NH3+].O=[N+]([O-])[O-],n-butylammonium nitrate,,,
AZGuM,303.15,0.8003,101,1069.2,Xu et al. (2013a),Density,Liquid,AAIsrh,CCO,ethanol,AAaJgU,CCCC[NH3+].O=[N+]([O-])[O-],n-butylammonium nitrate,,,
AZGuM,303.15,0.8989,101,1084.6,Xu et al. (2013a),Density,Liquid,AAIsrh,CCO,ethanol,AAaJgU,CCCC[NH3+].O=[N+]([O-])[O-],n-butylammonium nitrate,,,
AZGuM,303.15,1,101,1098.4,Xu et al. (2013a),Density,Liquid,AAIsrh,CCO,ethanol,AAaJgU,CCCC[NH3+].O=[N+]([O-])[O-],n-butylammonium nitrate,,,
AZGuM,308.15,0,101,776.35,Xu et al. (2013a),Density,Liquid,AAIsrh,CCO,ethanol,AAaJgU,CCCC[NH3+].O=[N+]([O-])[O-],n-butylammonium nitrate,,,
AZGuM,308.15,0.0995,101,846.63,Xu et al. (2013a),Density,Liquid,AAIsrh,CCO,ethanol,AAaJgU,CCCC[NH3+].O=[N+]([O-])[O-],n-butylammonium nitrate,,,
AZGuM,308.15,0.1997,101,898.9,Xu et al. (2013a),Density,Liquid,AAIsrh,CCO,ethanol,AAaJgU,CCCC[NH3+].O=[N+]([O-])[O-],n-butylammonium nitrate,,,
AZGuM,308.15,0.2999,101,940.85,Xu et al. (2013a),Density,Liquid,AAIsrh,CCO,ethanol,AAaJgU,CCCC[NH3+].O=[N+]([O-])[O-],n-butylammonium nitrate,,,
AZGuM,308.15,0.3998,101,974.71,Xu et al. (2013a),Density,Liquid,AAIsrh,CCO,ethanol,AAaJgU,CCCC[NH3+].O=[N+]([O-])[O-],n-butylammonium nitrate,,,
AZGuM,308.15,0.5005,101,1003.2,Xu et al. (2013a),Density,Liquid,AAIsrh,CCO,ethanol,AAaJgU,CCCC[NH3+].O=[N+]([O-])[O-],n-butylammonium nitrate,,,
AZGuM,308.15,0.6501,101,1037.9,Xu et al. (2013a),Density,Liquid,AAIsrh,CCO,ethanol,AAaJgU,CCCC[NH3+].O=[N+]([O-])[O-],n-butylammonium nitrate,,,
AZGuM,308.15,0.8003,101,1066,Xu et al. (2013a),Density,Liquid,AAIsrh,CCO,ethanol,AAaJgU,CCCC[NH3+].O=[N+]([O-])[O-],n-butylammonium nitrate,,,
AZGuM,308.15,0.8989,101,1081.5,Xu et al. (2013a),Density,Liquid,AAIsrh,CCO,ethanol,AAaJgU,CCCC[NH3+].O=[N+]([O-])[O-],n-butylammonium nitrate,,,
AZGuM,308.15,1,101,1095.3,Xu et al. (2013a),Density,Liquid,AAIsrh,CCO,ethanol,AAaJgU,CCCC[NH3+].O=[N+]([O-])[O-],n-butylammonium nitrate,,,
AZGuM,313.15,0,101,772.11,Xu et al. (2013a),Density,Liquid,AAIsrh,CCO,ethanol,AAaJgU,CCCC[NH3+].O=[N+]([O-])[O-],n-butylammonium nitrate,,,
AZGuM,313.15,0.0995,101,842.66,Xu et al. (2013a),Density,Liquid,AAIsrh,CCO,ethanol,AAaJgU,CCCC[NH3+].O=[N+]([O-])[O-],n-butylammonium nitrate,,,
AZGuM,313.15,0.1997,101,895.16,Xu et al. (2013a),Density,Liquid,AAIsrh,CCO,ethanol,AAaJgU,CCCC[NH3+].O=[N+]([O-])[O-],n-butylammonium nitrate,,,
AZGuM,313.15,0.2999,101,937.28,Xu et al. (2013a),Density,Liquid,AAIsrh,CCO,ethanol,AAaJgU,CCCC[NH3+].O=[N+]([O-])[O-],n-butylammonium nitrate,,,
AZGuM,313.15,0.3998,101,971.27,Xu et al. (2013a),Density,Liquid,AAIsrh,CCO,ethanol,AAaJgU,CCCC[NH3+].O=[N+]([O-])[O-],n-butylammonium nitrate,,,
AZGuM,313.15,0.5005,101,999.8,Xu et al. (2013a),Density,Liquid,AAIsrh,CCO,ethanol,AAaJgU,CCCC[NH3+].O=[N+]([O-])[O-],n-butylammonium nitrate,,,
AZGuM,313.15,0.6501,101,1034.6,Xu et al. (2013a),Density,Liquid,AAIsrh,CCO,ethanol,AAaJgU,CCCC[NH3+].O=[N+]([O-])[O-],n-butylammonium nitrate,,,
AZGuM,313.15,0.8003,101,1062.8,Xu et al. (2013a),Density,Liquid,AAIsrh,CCO,ethanol,AAaJgU,CCCC[NH3+].O=[N+]([O-])[O-],n-butylammonium nitrate,,,
AZGuM,313.15,0.8989,101,1078.3,Xu et al. (2013a),Density,Liquid,AAIsrh,CCO,ethanol,AAaJgU,CCCC[NH3+].O=[N+]([O-])[O-],n-butylammonium nitrate,,,
AZGuM,313.15,1,101,1092.2,Xu et al. (2013a),Density,Liquid,AAIsrh,CCO,ethanol,AAaJgU,CCCC[NH3+].O=[N+]([O-])[O-],n-butylammonium nitrate,,,

File: density_csv_data/density_setid_AZsPp.csv
setid,"Pressure, kPa","Temperature, K","Specific density, kg/m<SUP>3</SUP>",reference,propertiy,phases,compound id 1,smile 1,compound name 1,compound id 2,smile 2,compound name 2,compound id 3,smile 3,compound name 3
AZsPp,100,283.15,1212.3,Gutierrez et al. (2018),Density,Liquid,AArYBF,CCCC[n+]1ccn(C)c1.F[B-](F)(F)F,1-butyl-3-methylimidazolium tetrafluoroborate,,,,,,
AZsPp,100,293.15,1205.1,Gutierrez et al. (2018),Density,Liquid,AArYBF,CCCC[n+]1ccn(C)c1.F[B-](F)(F)F,1-butyl-3-methylimidazolium tetrafluoroborate,,,,,,
AZsPp,100,303.15,1198,Gutierrez et al. (2018),Density,Liquid,AArYBF,CCCC[n+]1ccn(C)c1.F[B-](F)(F)F,1-butyl-3-methylimidazolium tetrafluoroborate,,,,,,
AZsPp,100,313.15,1190.9,Gutierrez et al. (2018),Density,Liquid,AArYBF,CCCC[n+]1ccn(C)c1.F[B-](F)(F)F,1-butyl-3-methylimidazolium tetrafluoroborate,,,,,,

File: density_csv_data/density_setid_AatXP.csv
setid,"Temperature, K","Pressure, kPa","Specific density, kg/m<SUP>3</SUP>",reference,propertiy,phases,compound id 1,smile 1,compound name 1,compound id 2,smile 2,compound name 2,compound id 3,smile 3,compound name 3
AatXP,298.15,101.325,1380,Rotrekl et al. (2017b),Density,Liquid,ABnCNg,CCCCn1cc[n+](C2CCCC2)c1.O=S(=O)([N-]S(=O)(=O)C(F)(F)F)C(F)(F)F,1-cyclopentyl-3-butylimidazolium bis((trifluoromethyl)sulfonyl)imide,,,,,,

File: density_csv_data/density_setid_AbRVi.csv
setid,"MolaLity of 1-octyl-3-methyl-1H-imidazol-3-ium 2-(4-isobutylphenyl)propanoate, mol/kg","Temperature, K","Pressure, kPa","Specific density, kg/m<SUP>3</SUP>",reference,propertiy,phases,compound id 1,smile 1,compound name 1,compound id 2,smile 2,compound name 2,compound id 3,smile 3,compound name 3
AbRVi,0.0989,298.2,87,997.61,Shekaari et al. (2019b),Density,Liquid,ABZCkl,CC(C)Cc1ccc(C(C)C(=O)[O-])cc1.CCCCCCCCn1cc[n+](C)c1,1-octyl-3-methyl-1H-imidazol-3-ium 2-(4-isobutylphenyl)propanoate,AADYJk,O,water,,,
AbRVi,0.2002,298.2,87,998.18,Shekaari et al. (2019b),Density,Liquid,ABZCkl,CC(C)Cc1ccc(C(C)C(=O)[O-])cc1.CCCCCCCCn1cc[n+](C)c1,1-octyl-3-methyl-1H-imidazol-3-ium 2-(4-isobutylphenyl)propanoate,AADYJk,O,water,,,
AbRVi,0.2989,298.2,87,998.69,Shekaari et al. (2019b),Density,Liquid,ABZCkl,CC(C)Cc1ccc(C(C)C(=O)[O-])cc1.CCCCCCCCn1cc[n+](C)c1,1-octyl-3-methyl-1H-imidazol-3-ium 2-(4-isobutylphenyl)propanoate,AADYJk,O,water,,,

File: density_csv_data/density_setid_AbhKg.csv
setid,Mole fraction of methanol,"Temperature, K","Pressure, kPa","Specific density, kg/m<SUP>3</SUP>",reference,propertiy,phases,compound id 1,smile 1,compound name 1,compound id 2,smile 2,compound name 2,compound id 3,smile 3,compound name 3
AbhKg,0.0654,298.15,101,1316.5,Andreatta et al. (2009b),Density,Liquid,AAGIBL,CO,methanol,ABnWNT,CCCCCCCCn1cc[n+](C)c1.O=S(=O)([N-]S(=O)(=O)C(F)(F)F)C(F)(F)F,1-methyl-3-octylimidazolium bis(trifluoromethylsulfonyl)imide,,,
AbhKg,0.0863,298.15,101,1315.1,Andreatta et al. (2009b),Density,Liquid,AAGIBL,CO,methanol,ABnWNT,CCCCCCCCn1cc[n+](C)c1.O=S(=O)([N-]S(=O)(=O)C(F)(F)F)C(F)(F)F,1-methyl-3-octylimidazolium bis(trifluoromethylsulfonyl)imide,,,
AbhKg,0.2134,298.15,101,1305.18,Andreatta et al. (2009b),Density,Liquid,AAGIBL,CO,methanol,ABnWNT,CCCCCCCCn1cc[n+](C)c1.O=S(=O)([N-]S(=O)(=O)C(F)(F)F)C(F)(F)F,1-methyl-3-octylimidazolium bis(trifluoromethylsulfonyl)imide,,,
AbhKg,0.3138,298.15,101,1295.08,Andreatta et al. (2009b),Density,Liquid,AAGIBL,CO,methanol,ABnWNT,CCCCCCCCn1cc[n+](C)c1.O=S(=O)([N-]S(=O)(=O)C(F)(F)F)C(F)(F)F,1-methyl-3-octylimidazolium bis(trifluoromethylsulfonyl)imide,,,
AbhKg,0.3873,298.15,101,1285.91,Andreatta et al. (2009b),Density,Liquid,AAGIBL,CO,methanol,ABnWNT,CCCCCCCCn1cc[n+](C)c1.O=S(=O)([N-]S(=O)(=O)C(F)(F)F)C(F)(F)F,1-methyl-3-octylimidazolium bis(trifluoromethylsulfonyl)imide,,,
AbhKg,0.5038,298.15,101,1267.04,Andreatta et al. (2009b),Density,Liquid,AAGIBL,CO,methanol,ABnWNT,CCCCCCCCn1cc[n+](C)c1.O=S(=O)([N-]S(=O)(=O)C(F)(F)F)C(F)(F)F,1-methyl-3-octylimidazolium bis(trifluoromethylsulfonyl)imide,,,
AbhKg,0.6155,298.15,101,1240.79,Andreatta et al. (2009b),Density,Liquid,AAGIBL,CO,methanol,ABnWNT,CCCCCCCCn1cc[n+](C)c1.O=S(=O)([N-]S(=O)(=O)C(F)(F)F)C(F)(F)F,1-methyl-3-octylimidazolium bis(trifluoromethylsulfonyl)imide,,,
AbhKg,0.7018,298.15,101,1210.98,Andreatta et al. (2009b),Density,Liquid,AAGIBL,CO,methanol,ABnWNT,CCCCCCCCn1cc[n+](C)c1.O=S(=O)([N-]S(=O)(=O)C(F)(F)F)C(F)(F)F,1-methyl-3-octylimidazolium bis(trifluoromethylsulfonyl)imide,,,
AbhKg,0.805,298.15,101,1154.04,Andreatta et al. (2009b),Density,Liquid,AAGIBL,CO,methanol,ABnWNT,CCCCCCCCn1cc[n+](C)c1.O=S(=O)([N-]S(=O)(=O)C(F)(F)F)C(F)(F)F,1-methyl-3-octylimidazolium bis(trifluoromethylsulfonyl)imide,,,
AbhKg,0.902,298.15,101,1052.54,Andreatta et al. (2009b),Density,Liquid,AAGIBL,CO,methanol,ABnWNT,CCCCCCCCn1cc[n+](C)c1.O=S(=O)([N-]S(=O)(=O)C(F)(F)F)C(F)(F)F,1-methyl-3-octylimidazolium bis(trifluoromethylsulfonyl)imide,,,
