Repository: kamranayazheydarov/ILTHERMO-data

# ILThermo Data Processing

This project processes JSON files containing density data and merges them into CSV files. It also updates the CSV files with metadata and SMILES strings for compounds.

## main_functions.py

This script contains the main functions for processing the density data.

## File Descriptions

### #file:compounds.csv

This file contains compound information with the following headers:
- `id` (integer): The unique identifier for each compound.
- `smiles` (string): The SMILES string representation of the compound.

File: density_csv_data/density_setid_AcoJc.csv
setid,"Temperature, K","MolaLity of tetraethylammonium trifluoromethanesulfonate, mol/kg","Pressure, kPa","Specific density, kg/m<SUP>3</SUP>",reference,propertiy,phases,compound id 1,smile 1,compound name 1,compound id 2,smile 2,compound name 2,compound id 3,smile 3,compound name 3
AcoJc,293.15,0,100,948.7,Makarov and Safonova (2021),Density,Liquid,ABBlqW,CC[N+](CC)(CC)CC.O=S(=O)([O-])C(F)(F)F,tetraethylammonium trifluoromethanesulfonate,AAOCWD,CN(C)C=O,dimethylformamide,,,
AcoJc,298.15,0,100,943.9,Makarov and Safonova (2021),Density,Liquid,ABBlqW,CC[N+](CC)(CC)CC.O=S(=O)([O-])C(F)(F)F,tetraethylammonium trifluoromethanesulfonate,AAOCWD,CN(C)C=O,dimethylformamide,,,
AcoJc,298.15,0.0166,100,945.1,Makarov and Safonova (2021),Density,Liquid,ABBlqW,CC[N+](CC)(CC)CC.O=S(=O)([O-])C(F)(F)F,tetraethylammonium trifluoromethanesulfonate,AAOCWD,CN(C)C=O,dimethylformamide,,,
AcoJc,298.15,0.0201,100,945.4,Makarov and Safonova (2021),Density,Liquid,ABBlqW,CC[N+](CC)(CC)CC.O=S(=O)([O-])C(F)(F)F,tetraethylammonium trifluoromethanesulfonate,AAOCWD,CN(C)C=O,dimethylformamide,,,
AcoJc,298.15,0.0233,100,945.6,Makarov and Safonova (2021),Density,Liquid,ABBlqW,CC[N+](CC)(CC)CC.O=S(=O)([O-])C(F)(F)F,tetraethylammonium trifluoromethanesulfonate,AAOCWD,CN(C)C=O,dimethylformamide,,,
AcoJc,298.15,0.0268,100,945.9,Makarov and Safonova (2021),Density,Liquid,ABBlqW,CC[N+](CC)(CC)CC.O=S(=O)([O-])C(F)(F)F,tetraethylammonium trifluoromethanesulfonate,AAOCWD,CN(C)C=O,dimethylformamide,,,
AcoJc,298.15,0.0537,100,947.8,Makarov and Safonova (2021),Density,Liquid,ABBlqW,CC[N+](CC)(CC)CC.O=S(=O)([O-])C(F)(F)F,tetraethylammonium trifluoromethanesulfonate,AAOCWD,CN(C)C=O,dimethylformamide,,,
AcoJc,298.15,0.0683,100,948.8,Makarov and Safonova (2021),Density,Liquid,ABBlqW,CC[N+](CC)(CC)CC.O=S(=O)([O-])C(F)(F)F,tetraethylammonium trifluoromethanesulfonate,AAOCWD,CN(C)C=O,dimethylformamide,,,
AcoJc,298.15,0.1004,100,951,Makarov and Safonova (2021),Density,Liquid,ABBlqW,CC[N+](CC)(CC)CC.O=S(=O)([O-])C(F)(F)F,tetraethylammonium trifluoromethanesulfonate,AAOCWD,CN(C)C=O,dimethylformamide,,,
AcoJc,298.15,0.3108,100,964.5,Makarov and Safonova (2021),Density,Liquid,ABBlqW,CC[N+](CC)(CC)CC.O=S(=O)([O-])C(F)(F)F,tetraethylammonium trifluoromethanesulfonate,AAOCWD,CN(C)C=O,dimethylformamide,,,
AcoJc,303.15,0,100,939.1,Makarov and Safonova (2021),Density,Liquid,ABBlqW,CC[N+](CC)(CC)CC.O=S(=O)([O-])C(F)(F)F,tetraethylammonium trifluoromethanesulfonate,AAOCWD,CN(C)C=O,dimethylformamide,,,
AcoJc,308.15,0,100,934.4,Makarov and Safonova (2021),Density,Liquid,ABBlqW,CC[N+](CC)(CC)CC.O=S(=O)([O-])C(F)(F)F,tetraethylammonium trifluoromethanesulfonate,AAOCWD,CN(C)C=O,dimethylformamide,,,
AcoJc,308.15,0.0166,100,935.6,Makarov and Safonova (2021),Density,Liquid,ABBlqW,CC[N+](CC)(CC)CC.O=S(=O)([O-])C(F)(F)F,tetraethylammonium trifluoromethanesulfonate,AAOCWD,CN(C)C=O,dimethylformamide,,,
AcoJc,308.15,0.0201,100,935.8,Makarov and Safonova (2021),Density,Liquid,ABBlqW,CC[N+](CC)(CC)CC.O=S(=O)([O-])C(F)(F)F,tetraethylammonium trifluoromethanesulfonate,AAOCWD,CN(C)C=O,dimethylformamide,,,
AcoJc,308.15,0.0233,100,936.1,Makarov and Safonova (2021),Density,Liquid,ABBlqW,CC[N+](CC)(CC)CC.O=S(=O)([O-])C(F)(F)F,tetraethylammonium trifluoromethanesulfonate,AAOCWD,CN(C)C=O,dimethylformamide,,,
AcoJc,308.15,0.0268,100,936.3,Makarov and Safonova (2021),Density,Liquid,ABBlqW,CC[N+](CC)(CC)CC.O=S(=O)([O-])C(F)(F)F,tetraethylammonium trifluoromethanesulfonate,AAOCWD,CN(C)C=O,dimethylformamide,,,
AcoJc,308.15,0.0537,100,938.2,Makarov and Safonova (2021),Density,Liquid,ABBlqW,CC[N+](CC)(CC)CC.O=S(=O)([O-])C(F)(F)F,tetraethylammonium trifluoromethanesulfonate,AAOCWD,CN(C)C=O,dimethylformamide,,,
AcoJc,308.15,0.0683,100,939.3,Makarov and Safonova (2021),Density,Liquid,ABBlqW,CC[N+](CC)(CC)CC.O=S(=O)([O-])C(F)(F)F,tetraethylammonium trifluoromethanesulfonate,AAOCWD,CN(C)C=O,dimethylformamide,,,
AcoJc,308.15,0.1004,100,941.5,Makarov and Safonova (2021),Density,Liquid,ABBlqW,CC[N+](CC)(CC)CC.O=S(=O)([O-])C(F)(F)F,tetraethylammonium trifluoromethanesulfonate,AAOCWD,CN(C)C=O,dimethylformamide,,,
AcoJc,308.15,0.3108,100,955.1,Makarov and Safonova (2021),Density,Liquid,ABBlqW,CC[N+](CC)(CC)CC.O=S(=O)([O-])C(F)(F)F,tetraethylammonium trifluoromethanesulfonate,AAOCWD,CN(C)C=O,dimethylformamide,,,
AcoJc,313.15,0,100,929.6,Makarov and Safonova (2021),Density,Liquid,ABBlqW,CC[N+](CC)(CC)CC.O=S(=O)([O-])C(F)(F)F,tetraethylammonium trifluoromethanesulfonate,AAOCWD,CN(C)C=O,dimethylformamide,,,
AcoJc,318.15,0,100,924.8,Makarov and Safonova (2021),Density,Liquid,ABBlqW,CC[N+](CC)(CC)CC.O=S(=O)([O-])C(F)(F)F,tetraethylammonium trifluoromethanesulfonate,AAOCWD,CN(C)C=O,dimethylformamide,,,
AcoJc,318.15,0.0166,100,926,Makarov and Safonova (2021),Density,Liquid,ABBlqW,CC[N+](CC)(CC)CC.O=S(=O)([O-])C(F)(F)F,tetraethylammonium trifluoromethanesulfonate,AAOCWD,CN(C)C=O,dimethylformamide,,,
AcoJc,318.15,0.0201,100,926.2,Makarov and Safonova (2021),Density,Liquid,ABBlqW,CC[N+](CC)(CC)CC.O=S(=O)([O-])C(F)(F)F,tetraethylammonium trifluoromethanesulfonate,AAOCWD,CN(C)C=O,dimethylformamide,,,
AcoJc,318.15,0.0233,100,926.5,Makarov and Safonova (2021),Density,Liquid,ABBlqW,CC[N+](CC)(CC)CC.O=S(=O)([O-])C(F)(F)F,tetraethylammonium trifluoromethanesulfonate,AAOCWD,CN(C)C=O,dimethylformamide,,,
AcoJc,318.15,0.0268,100,926.7,Makarov and Safonova (2021),Density,Liquid,ABBlqW,CC[N+](CC)(CC)CC.O=S(=O)([O-])C(F)(F)F,tetraethylammonium trifluoromethanesulfonate,AAOCWD,CN(C)C=O,dimethylformamide,,,
AcoJc,318.15,0.0537,100,928.6,Makarov and Safonova (2021),Density,Liquid,ABBlqW,CC[N+](CC)(CC)CC.O=S(=O)([O-])C(F)(F)F,tetraethylammonium trifluoromethanesulfonate,AAOCWD,CN(C)C=O,dimethylformamide,,,
AcoJc,318.15,0.0683,100,929.7,Makarov and Safonova (2021),Density,Liquid,ABBlqW,CC[N+](CC)(CC)CC.O=S(=O)([O-])C(F)(F)F,tetraethylammonium trifluoromethanesulfonate,AAOCWD,CN(C)C=O,dimethylformamide,,,
AcoJc,318.15,0.1004,100,931.9,Makarov and Safonova (2021),Density,Liquid,ABBlqW,CC[N+](CC)(CC)CC.O=S(=O)([O-])C(F)(F)F,tetraethylammonium trifluoromethanesulfonate,AAOCWD,CN(C)C=O,dimethylformamide,,,
AcoJc,318.15,0.3108,100,945.6,Makarov and Safonova (2021),Density,Liquid,ABBlqW,CC[N+](CC)(CC)CC.O=S(=O)([O-])C(F)(F)F,tetraethylammonium trifluoromethanesulfonate,AAOCWD,CN(C)C=O,dimethylformamide,,,
AcoJc,323.15,0,100,919.9,Makarov and Safonova (2021),Density,Liquid,ABBlqW,CC[N+](CC)(CC)CC.O=S(=O)([O-])C(F)(F)F,tetraethylammonium trifluoromethanesulfonate,AAOCWD,CN(C)C=O,dimethylformamide,,,
AcoJc,328.15,0,100,915.1,Makarov and Safonova (2021),Density,Liquid,ABBlqW,CC[N+](CC)(CC)CC.O=S(=O)([O-])C(F)(F)F,tetraethylammonium trifluoromethanesulfonate,AAOCWD,CN(C)C=O,dimethylformamide,,,
AcoJc,328.15,0.0166,100,916.3,Makarov and Safonova (2021),Density,Liquid,ABBlqW,CC[N+](CC)(CC)CC.O=S(=O)([O-])C(F)(F)F,tetraethylammonium trifluoromethanesulfonate,AAOCWD,CN(C)C=O,dimethylformamide,,,
AcoJc,328.15,0.0201,100,916.6,Makarov and Safonova (2021),Density,Liquid,ABBlqW,CC[N+](CC)(CC)CC.O=S(=O)([O-])C(F)(F)F,tetraethylammonium trifluoromethanesulfonate,AAOCWD,CN(C)C=O,dimethylformamide,,,
AcoJc,328.15,0.0233,100,916.8,Makarov and Safonova (2021),Density,Liquid,ABBlqW,CC[N+](CC)(CC)CC.O=S(=O)([O-])C(F)(F)F,tetraethylammonium trifluoromethanesulfonate,AAOCWD,CN(C)C=O,dimethylformamide,,,
AcoJc,328.15,0.0268,100,917.1,Makarov and Safonova (2021),Density,Liquid,ABBlqW,CC[N+](CC)(CC)CC.O=S(=O)([O-])C(F)(F)F,tetraethylammonium trifluoromethanesulfonate,AAOCWD,CN(C)C=O,dimethylformamide,,,
AcoJc,328.15,0.0537,100,919,Makarov and Safonova (2021),Density,Liquid,ABBlqW,CC[N+](CC)(CC)CC.O=S(=O)([O-])C(F)(F)F,tetraethylammonium trifluoromethanesulfonate,AAOCWD,CN(C)C=O,dimethylformamide,,,
AcoJc,328.15,0.0683,100,920,Makarov and Safonova (2021),Density,Liquid,ABBlqW,CC[N+](CC)(CC)CC.O=S(=O)([O-])C(F)(F)F,tetraethylammonium trifluoromethanesulfonate,AAOCWD,CN(C)C=O,dimethylformamide,,,
AcoJc,328.15,0.1004,100,922.3,Makarov and Safonova (2021),Density,Liquid,ABBlqW,CC[N+](CC)(CC)CC.O=S(=O)([O-])C(F)(F)F,tetraethylammonium trifluoromethanesulfonate,AAOCWD,CN(C)C=O,dimethylformamide,,,
AcoJc,328.15,0.3108,100,936.1,Makarov and Safonova (2021),Density,Liquid,ABBlqW,CC[N+](CC)(CC)CC.O=S(=O)([O-])C(F)(F)F,tetraethylammonium trifluoromethanesulfonate,AAOCWD,CN(C)C=O,dimethylformamide,,,
AcoJc,333.15,0,100,910.2,Makarov and Safonova (2021),Density,Liquid,ABBlqW,CC[N+](CC)(CC)CC.O=S(=O)([O-])C(F)(F)F,tetraethylammonium trifluoromethanesulfonate,AAOCWD,CN(C)C=O,dimethylformamide,,,
AcoJc,338.15,0,100,905.4,Makarov and Safonova (2021),Density,Liquid,ABBlqW,CC[N+](CC)(CC)CC.O=S(=O)([O-])C(F)(F)F,tetraethylammonium trifluoromethanesulfonate,AAOCWD,CN(C)C=O,dimethylformamide,,,
AcoJc,338.15,0.0166,100,906.6,Makarov and Safonova (2021),Density,Liquid,ABBlqW,CC[N+](CC)(CC)CC.O=S(=O)([O-])C(F)(F)F,tetraethylammonium trifluoromethanesulfonate,AAOCWD,CN(C)C=O,dimethylformamide,,,
AcoJc,338.15,0.0201,100,906.9,Makarov and Safonova (2021),Density,Liquid,ABBlqW,CC[N+](CC)(CC)CC.O=S(=O)([O-])C(F)(F)F,tetraethylammonium trifluoromethanesulfonate,AAOCWD,CN(C)C=O,dimethylformamide,,,
AcoJc,338.15,0.0233,100,907.1,Makarov and Safonova (2021),Density,Liquid,ABBlqW,CC[N+](CC)(CC)CC.O=S(=O)([O-])C(F)(F)F,tetraethylammonium trifluoromethanesulfonate,AAOCWD,CN(C)C=O,dimethylformamide,,,
AcoJc,338.15,0.0268,100,907.3,Makarov and Safonova (2021),Density,Liquid,ABBlqW,CC[N+](CC)(CC)CC.O=S(=O)([O-])C(F)(F)F,tetraethylammonium trifluoromethanesulfonate,AAOCWD,CN(C)C=O,dimethylformamide,,,
AcoJc,338.15,0.0537,100,909.3,Makarov and Safonova (2021),Density,Liquid,ABBlqW,CC[N+](CC)(CC)CC.O=S(=O)([O-])C(F)(F)F,tetraethylammonium trifluoromethanesulfonate,AAOCWD,CN(C)C=O,dimethylformamide,,,
AcoJc,338.15,0.0683,100,910.3,Makarov and Safonova (2021),Density,Liquid,ABBlqW,CC[N+](CC)(CC)CC.O=S(=O)([O-])C(F)(F)F,tetraethylammonium trifluoromethanesulfonate,AAOCWD,CN(C)C=O,dimethylformamide,,,
AcoJc,338.15,0.1004,100,912.6,Makarov and Safonova (2021),Density,Liquid,ABBlqW,CC[N+](CC)(CC)CC.O=S(=O)([O-])C(F)(F)F,tetraethylammonium trifluoromethanesulfonate,AAOCWD,CN(C)C=O,dimethylformamide,,,
AcoJc,338.15,0.3108,100,926.5,Makarov and Safonova (2021),Density,Liquid,ABBlqW,CC[N+](CC)(CC)CC.O=S(=O)([O-])C(F)(F)F,tetraethylammonium trifluoromethanesulfonate,AAOCWD,CN(C)C=O,dimethylformamide,,,
AcoJc,343.15,0,100,900.5,Makarov and Safonova (2021),Density,Liquid,ABBlqW,CC[N+](CC)(CC)CC.O=S(=O)([O-])C(F)(F)F,tetraethylammonium trifluoromethanesulfonate,AAOCWD,CN(C)C=O,dimethylformamide,,,
AcoJc,348.15,0,100,895.6,Makarov and Safonova (2021),Density,Liquid,ABBlqW,CC[N+](CC)(CC)CC.O=S(=O)([O-])C(F)(F)F,tetraethylammonium trifluoromethanesulfonate,AAOCWD,CN(C)C=O,dimethylformamide,,,
AcoJc,348.15,0.0166,100,896.8,Makarov and Safonova (2021),Density,Liquid,ABBlqW,CC[N+](CC)(CC)CC.O=S(=O)([O-])C(F)(F)F,tetraethylammonium trifluoromethanesulfonate,AAOCWD,CN(C)C=O,dimethylformamide,,,
AcoJc,348.15,0.0201,100,897.1,Makarov and Safonova (2021),Density,Liquid,ABBlqW,CC[N+](CC)(CC)CC.O=S(=O)([O-])C(F)(F)F,tetraethylammonium trifluoromethanesulfonate,AAOCWD,CN(C)C=O,dimethylformamide,,,
AcoJc,348.15,0.0233,100,897.3,Makarov and Safonova (2021),Density,Liquid,ABBlqW,CC[N+](CC)(CC)CC.O=S(=O)([O-])C(F)(F)F,tetraethylammonium trifluoromethanesulfonate,AAOCWD,CN(C)C=O,dimethylformamide,,,
AcoJc,348.15,0.0268,100,897.6,Makarov and Safonova (2021),Density,Liquid,ABBlqW,CC[N+](CC)(CC)CC.O=S(=O)([O-])C(F)(F)F,tetraethylammonium trifluoromethanesulfonate,AAOCWD,CN(C)C=O,dimethylformamide,,,
AcoJc,348.15,0.0537,100,899.6,Makarov and Safonova (2021),Density,Liquid,ABBlqW,CC[N+](CC)(CC)CC.O=S(=O)([O-])C(F)(F)F,tetraethylammonium trifluoromethanesulfonate,AAOCWD,CN(C)C=O,dimethylformamide,,,
AcoJc,348.15,0.0683,100,900.6,Makarov and Safonova (2021),Density,Liquid,ABBlqW,CC[N+](CC)(CC)CC.O=S(=O)([O-])C(F)(F)F,tetraethylammonium trifluoromethanesulfonate,AAOCWD,CN(C)C=O,dimethylformamide,,,
AcoJc,348.15,0.1004,100,902.9,Makarov and Safonova (2021),Density,Liquid,ABBlqW,CC[N+](CC)(CC)CC.O=S(=O)([O-])C(F)(F)F,tetraethylammonium trifluoromethanesulfonate,AAOCWD,CN(C)C=O,dimethylformamide,,,
AcoJc,348.15,0.3108,100,916.9,Makarov and Safonova (2021),Density,Liquid,ABBlqW,CC[N+](CC)(CC)CC.O=S(=O)([O-])C(F)(F)F,tetraethylammonium trifluoromethanesulfonate,AAOCWD,CN(C)C=O,dimethylformamide,,,

File: density_csv_data/density_setid_Acqks.csv
setid,"MolaRity of tetraphenylphosphonium chloride, mol/dm3","Temperature, K","Pressure, kPa",Solvent: Mole fraction of dimethyl sulfoxide,"Specific density, kg/m<SUP>3</SUP>",reference,propertiy,phases,compound id 1,smile 1,compound name 1,compound id 2,smile 2,compound name 2,compound id 3,smile 3,compound name 3
Acqks,0,298.15,101,0.05,1021,Perie and Perie (1989),Density,Liquid,AAPByN,CS(C)=O,dimethyl sulfoxide,ABUEqe,[Cl-].c1ccc([P+](c2ccccc2)(c2ccccc2)c2ccccc2)cc1,tetraphenylphosphonium chloride,AADYJk,O,water
Acqks,0.0001,298.15,101,0.05,1021.1,Perie and Perie (1989),Density,Liquid,AAPByN,CS(C)=O,dimethyl sulfoxide,ABUEqe,[Cl-].c1ccc([P+](c2ccccc2)(c2ccccc2)c2ccccc2)cc1,tetraphenylphosphonium chloride,AADYJk,O,water
Acqks,0.00559,298.15,101,0.05,1021.4,Perie and Perie (1989),Density,Liquid,AAPByN,CS(C)=O,dimethyl sulfoxide,ABUEqe,[Cl-].c1ccc([P+](c2ccccc2)(c2ccccc2)c2ccccc2)cc1,tetraphenylphosphonium chloride,AADYJk,O,water
Acqks,0.019941,298.15,101,0.05,1022.3,Perie and Perie (1989),Density,Liquid,AAPByN,CS(C)=O,dimethyl sulfoxide,ABUEqe,[Cl-].c1ccc([P+](c2ccccc2)(c2ccccc2)c2ccccc2)cc1,tetraphenylphosphonium chloride,AADYJk,O,water
Acqks,0.026035,298.15,101,0.05,1022.7,Perie and Perie (1989),Density,Liquid,AAPByN,CS(C)=O,dimethyl sulfoxide,ABUEqe,[Cl-].c1ccc([P+](c2ccccc2)(c2ccccc2)c2ccccc2)cc1,tetraphenylphosphonium chloride,AADYJk,O,water
Acqks,0.030325,298.15,101,0.05,1022.9,Perie and Perie (1989),Density,Liquid,AAPByN,CS(C)=O,dimethyl sulfoxide,ABUEqe,[Cl-].c1ccc([P+](c2ccccc2)(c2ccccc2)c2ccccc2)cc1,tetraphenylphosphonium chloride,AADYJk,O,water
Acqks,0.04373,298.15,101,0.05,1023.8,Perie and Perie (1989),Density,Liquid,AAPByN,CS(C)=O,dimethyl sulfoxide,ABUEqe,[Cl-].c1ccc([P+](c2ccccc2)(c2ccccc2)c2ccccc2)cc1,tetraphenylphosphonium chloride,AADYJk,O,water
Acqks,0.049495,298.15,101,0.05,1024.1,Perie and Perie (1989),Density,Liquid,AAPByN,CS(C)=O,dimethyl sulfoxide,ABUEqe,[Cl-].c1ccc([P+](c2ccccc2)(c2ccccc2)c2ccccc2)cc1,tetraphenylphosphonium chloride,AADYJk,O,water
Acqks,0.054838,298.15,101,0.05,1024.4,Perie and Perie (1989),Density,Liquid,AAPByN,CS(C)=O,dimethyl sulfoxide,ABUEqe,[Cl-].c1ccc([P+](c2ccccc2)(c2ccccc2)c2ccccc2)cc1,tetraphenylphosphonium chloride,AADYJk,O,water
Acqks,0.061461,298.15,101,0.05,1024.9,Perie and Perie (1989),Density,Liquid,AAPByN,CS(C)=O,dimethyl sulfoxide,ABUEqe,[Cl-].c1ccc([P+](c2ccccc2)(c2ccccc2)c2ccccc2)cc1,tetraphenylphosphonium chloride,AADYJk,O,water
Acqks,0.071518,298.15,101,0.05,1025.5,Perie and Perie (1989),Density,Liquid,AAPByN,CS(C)=O,dimethyl sulfoxide,ABUEqe,[Cl-].c1ccc([P+](c2ccccc2)(c2ccccc2)c2ccccc2)cc1,tetraphenylphosphonium chloride,AADYJk,O,water
Acqks,0.101536,298.15,101,0.05,1027.4,Perie and Perie (1989),Density,Liquid,AAPByN,CS(C)=O,dimethyl sulfoxide,ABUEqe,[Cl-].c1ccc([P+](c2ccccc2)(c2ccccc2)c2ccccc2)cc1,tetraphenylphosphonium chloride,AADYJk,O,water
Acqks,0.19082,298.15,101,0.05,1032.9,Perie and Perie (1989),Density,Liquid,AAPByN,CS(C)=O,dimethyl sulfoxide,ABUEqe,[Cl-].c1ccc([P+](c2ccccc2)(c2ccccc2)c2ccccc2)cc1,tetraphenylphosphonium chloride,AADYJk,O,water
Acqks,0.299069,298.15,101,0.05,1039.7,Perie and Perie (1989),Density,Liquid,AAPByN,CS(C)=O,dimethyl sulfoxide,ABUEqe,[Cl-].c1ccc([P+](c2ccccc2)(c2ccccc2)c2ccccc2)cc1,tetraphenylphosphonium chloride,AADYJk,O,water
Acqks,0.348478,298.15,101,0.05,1042.8,Perie and Perie (1989),Density,Liquid,AAPByN,CS(C)=O,dimethyl sulfoxide,ABUEqe,[Cl-].c1ccc([P+](c2ccccc2)(c2ccccc2)c2ccccc2)cc1,tetraphenylphosphonium chloride,AADYJk,O,water
Acqks,0.427233,298.15,101,0.05,1047.7,Perie and Perie (1989),Density,Liquid,AAPByN,CS(C)=O,dimethyl sulfoxide,ABUEqe,[Cl-].c1ccc([P+](c2ccccc2)(c2ccccc2)c2ccccc2)cc1,tetraphenylphosphonium chloride,AADYJk,O,water
