Repository: kamranayazheydarov/ILTHERMO-data

# ILThermo Data Processing

This project processes JSON files containing density data and merges them into CSV files. It also updates the CSV files with metadata and SMILES strings for compounds.

## main_functions.py

This script contains the main functions for processing the density data.

## File Descriptions

### #file:compounds.csv

This file contains compound information with the following headers:
- `id` (integer): The unique identifier for each compound.
- `smiles` (string): The SMILES string representation of the compound.

File: density_csv_data/density_setid_AcskB.csv
setid,"Temperature, K",Mole fraction of water,"Pressure, kPa","Specific density, kg/m<SUP>3</SUP>",reference,propertiy,phases,compound id 1,smile 1,compound name 1,compound id 2,smile 2,compound name 2,compound id 3,smile 3,compound name 3
AcskB,298.15,0.045,101,1145.9,Jimenez de la Parra et al. (2015),Density,Liquid,AADYJk,O,water,AAeaVk,C=CC[n+]1ccn(C)c1.[Cl-],1-allyl-3-methylimidazolium chloride,,,
AcskB,298.15,0.091,101,1145.7,Jimenez de la Parra et al. (2015),Density,Liquid,AADYJk,O,water,AAeaVk,C=CC[n+]1ccn(C)c1.[Cl-],1-allyl-3-methylimidazolium chloride,,,
AcskB,298.15,0.126,101,1145.4,Jimenez de la Parra et al. (2015),Density,Liquid,AADYJk,O,water,AAeaVk,C=CC[n+]1ccn(C)c1.[Cl-],1-allyl-3-methylimidazolium chloride,,,
AcskB,298.15,0.152,101,1145.3,Jimenez de la Parra et al. (2015),Density,Liquid,AADYJk,O,water,AAeaVk,C=CC[n+]1ccn(C)c1.[Cl-],1-allyl-3-methylimidazolium chloride,,,
AcskB,298.15,0.193,101,1144.9,Jimenez de la Parra et al. (2015),Density,Liquid,AADYJk,O,water,AAeaVk,C=CC[n+]1ccn(C)c1.[Cl-],1-allyl-3-methylimidazolium chloride,,,
AcskB,298.15,0.267,101,1143.9,Jimenez de la Parra et al. (2015),Density,Liquid,AADYJk,O,water,AAeaVk,C=CC[n+]1ccn(C)c1.[Cl-],1-allyl-3-methylimidazolium chloride,,,
AcskB,298.15,0.335,101,1143,Jimenez de la Parra et al. (2015),Density,Liquid,AADYJk,O,water,AAeaVk,C=CC[n+]1ccn(C)c1.[Cl-],1-allyl-3-methylimidazolium chloride,,,
AcskB,303.15,0.045,101,1143,Jimenez de la Parra et al. (2015),Density,Liquid,AADYJk,O,water,AAeaVk,C=CC[n+]1ccn(C)c1.[Cl-],1-allyl-3-methylimidazolium chloride,,,
AcskB,303.15,0.091,101,1142.7,Jimenez de la Parra et al. (2015),Density,Liquid,AADYJk,O,water,AAeaVk,C=CC[n+]1ccn(C)c1.[Cl-],1-allyl-3-methylimidazolium chloride,,,
AcskB,303.15,0.126,101,1142.4,Jimenez de la Parra et al. (2015),Density,Liquid,AADYJk,O,water,AAeaVk,C=CC[n+]1ccn(C)c1.[Cl-],1-allyl-3-methylimidazolium chloride,,,
AcskB,303.15,0.152,101,1142.3,Jimenez de la Parra et al. (2015),Density,Liquid,AADYJk,O,water,AAeaVk,C=CC[n+]1ccn(C)c1.[Cl-],1-allyl-3-methylimidazolium chloride,,,
AcskB,303.15,0.193,101,1141.8,Jimenez de la Parra et al. (2015),Density,Liquid,AADYJk,O,water,AAeaVk,C=CC[n+]1ccn(C)c1.[Cl-],1-allyl-3-methylimidazolium chloride,,,
AcskB,303.15,0.267,101,1140.9,Jimenez de la Parra et al. (2015),Density,Liquid,AADYJk,O,water,AAeaVk,C=CC[n+]1ccn(C)c1.[Cl-],1-allyl-3-methylimidazolium chloride,,,
AcskB,303.15,0.335,101,1140.1,Jimenez de la Parra et al. (2015),Density,Liquid,AADYJk,O,water,AAeaVk,C=CC[n+]1ccn(C)c1.[Cl-],1-allyl-3-methylimidazolium chloride,,,
AcskB,313.15,0.045,101,1136.9,Jimenez de la Parra et al. (2015),Density,Liquid,AADYJk,O,water,AAeaVk,C=CC[n+]1ccn(C)c1.[Cl-],1-allyl-3-methylimidazolium chloride,,,
AcskB,313.15,0.091,101,1136.7,Jimenez de la Parra et al. (2015),Density,Liquid,AADYJk,O,water,AAeaVk,C=CC[n+]1ccn(C)c1.[Cl-],1-allyl-3-methylimidazolium chloride,,,
AcskB,313.15,0.126,101,1136.6,Jimenez de la Parra et al. (2015),Density,Liquid,AADYJk,O,water,AAeaVk,C=CC[n+]1ccn(C)c1.[Cl-],1-allyl-3-methylimidazolium chloride,,,
AcskB,313.15,0.152,101,1136.4,Jimenez de la Parra et al. (2015),Density,Liquid,AADYJk,O,water,AAeaVk,C=CC[n+]1ccn(C)c1.[Cl-],1-allyl-3-methylimidazolium chloride,,,
AcskB,313.15,0.193,101,1136,Jimenez de la Parra et al. (2015),Density,Liquid,AADYJk,O,water,AAeaVk,C=CC[n+]1ccn(C)c1.[Cl-],1-allyl-3-methylimidazolium chloride,,,
AcskB,313.15,0.267,101,1135.1,Jimenez de la Parra et al. (2015),Density,Liquid,AADYJk,O,water,AAeaVk,C=CC[n+]1ccn(C)c1.[Cl-],1-allyl-3-methylimidazolium chloride,,,
AcskB,313.15,0.335,101,1134.4,Jimenez de la Parra et al. (2015),Density,Liquid,AADYJk,O,water,AAeaVk,C=CC[n+]1ccn(C)c1.[Cl-],1-allyl-3-methylimidazolium chloride,,,
AcskB,323.15,0.045,101,1131,Jimenez de la Parra et al. (2015),Density,Liquid,AADYJk,O,water,AAeaVk,C=CC[n+]1ccn(C)c1.[Cl-],1-allyl-3-methylimidazolium chloride,,,
AcskB,323.15,0.091,101,1131,Jimenez de la Parra et al. (2015),Density,Liquid,AADYJk,O,water,AAeaVk,C=CC[n+]1ccn(C)c1.[Cl-],1-allyl-3-methylimidazolium chloride,,,
AcskB,323.15,0.126,101,1130.7,Jimenez de la Parra et al. (2015),Density,Liquid,AADYJk,O,water,AAeaVk,C=CC[n+]1ccn(C)c1.[Cl-],1-allyl-3-methylimidazolium chloride,,,
AcskB,323.15,0.152,101,1130.6,Jimenez de la Parra et al. (2015),Density,Liquid,AADYJk,O,water,AAeaVk,C=CC[n+]1ccn(C)c1.[Cl-],1-allyl-3-methylimidazolium chloride,,,
AcskB,323.15,0.193,101,1130.2,Jimenez de la Parra et al. (2015),Density,Liquid,AADYJk,O,water,AAeaVk,C=CC[n+]1ccn(C)c1.[Cl-],1-allyl-3-methylimidazolium chloride,,,
AcskB,323.15,0.267,101,1129.5,Jimenez de la Parra et al. (2015),Density,Liquid,AADYJk,O,water,AAeaVk,C=CC[n+]1ccn(C)c1.[Cl-],1-allyl-3-methylimidazolium chloride,,,
AcskB,323.15,0.335,101,1128.6,Jimenez de la Parra et al. (2015),Density,Liquid,AADYJk,O,water,AAeaVk,C=CC[n+]1ccn(C)c1.[Cl-],1-allyl-3-methylimidazolium chloride,,,
AcskB,328.15,0.045,101,1128.2,Jimenez de la Parra et al. (2015),Density,Liquid,AADYJk,O,water,AAeaVk,C=CC[n+]1ccn(C)c1.[Cl-],1-allyl-3-methylimidazolium chloride,,,
AcskB,328.15,0.091,101,1128.1,Jimenez de la Parra et al. (2015),Density,Liquid,AADYJk,O,water,AAeaVk,C=CC[n+]1ccn(C)c1.[Cl-],1-allyl-3-methylimidazolium chloride,,,
AcskB,328.15,0.126,101,1128.1,Jimenez de la Parra et al. (2015),Density,Liquid,AADYJk,O,water,AAeaVk,C=CC[n+]1ccn(C)c1.[Cl-],1-allyl-3-methylimidazolium chloride,,,
AcskB,328.15,0.152,101,1127.9,Jimenez de la Parra et al. (2015),Density,Liquid,AADYJk,O,water,AAeaVk,C=CC[n+]1ccn(C)c1.[Cl-],1-allyl-3-methylimidazolium chloride,,,
AcskB,328.15,0.193,101,1127.5,Jimenez de la Parra et al. (2015),Density,Liquid,AADYJk,O,water,AAeaVk,C=CC[n+]1ccn(C)c1.[Cl-],1-allyl-3-methylimidazolium chloride,,,
AcskB,328.15,0.267,101,1126.7,Jimenez de la Parra et al. (2015),Density,Liquid,AADYJk,O,water,AAeaVk,C=CC[n+]1ccn(C)c1.[Cl-],1-allyl-3-methylimidazolium chloride,,,
AcskB,328.15,0.335,101,1125.8,Jimenez de la Parra et al. (2015),Density,Liquid,AADYJk,O,water,AAeaVk,C=CC[n+]1ccn(C)c1.[Cl-],1-allyl-3-methylimidazolium chloride,,,
AcskB,333.15,0.045,101,1125.4,Jimenez de la Parra et al. (2015),Density,Liquid,AADYJk,O,water,AAeaVk,C=CC[n+]1ccn(C)c1.[Cl-],1-allyl-3-methylimidazolium chloride,,,
AcskB,333.15,0.091,101,1125.4,Jimenez de la Parra et al. (2015),Density,Liquid,AADYJk,O,water,AAeaVk,C=CC[n+]1ccn(C)c1.[Cl-],1-allyl-3-methylimidazolium chloride,,,
AcskB,333.15,0.126,101,1125.2,Jimenez de la Parra et al. (2015),Density,Liquid,AADYJk,O,water,AAeaVk,C=CC[n+]1ccn(C)c1.[Cl-],1-allyl-3-methylimidazolium chloride,,,
AcskB,333.15,0.152,101,1125,Jimenez de la Parra et al. (2015),Density,Liquid,AADYJk,O,water,AAeaVk,C=CC[n+]1ccn(C)c1.[Cl-],1-allyl-3-methylimidazolium chloride,,,
AcskB,333.15,0.193,101,1124.7,Jimenez de la Parra et al. (2015),Density,Liquid,AADYJk,O,water,AAeaVk,C=CC[n+]1ccn(C)c1.[Cl-],1-allyl-3-methylimidazolium chloride,,,
AcskB,333.15,0.267,101,1124,Jimenez de la Parra et al. (2015),Density,Liquid,AADYJk,O,water,AAeaVk,C=CC[n+]1ccn(C)c1.[Cl-],1-allyl-3-methylimidazolium chloride,,,
AcskB,333.15,0.335,101,1123,Jimenez de la Parra et al. (2015),Density,Liquid,AADYJk,O,water,AAeaVk,C=CC[n+]1ccn(C)c1.[Cl-],1-allyl-3-methylimidazolium chloride,,,
AcskB,343.15,0.045,101,1119.9,Jimenez de la Parra et al. (2015),Density,Liquid,AADYJk,O,water,AAeaVk,C=CC[n+]1ccn(C)c1.[Cl-],1-allyl-3-methylimidazolium chloride,,,
AcskB,343.15,0.091,101,1119.8,Jimenez de la Parra et al. (2015),Density,Liquid,AADYJk,O,water,AAeaVk,C=CC[n+]1ccn(C)c1.[Cl-],1-allyl-3-methylimidazolium chloride,,,
AcskB,343.15,0.126,101,1119.7,Jimenez de la Parra et al. (2015),Density,Liquid,AADYJk,O,water,AAeaVk,C=CC[n+]1ccn(C)c1.[Cl-],1-allyl-3-methylimidazolium chloride,,,
AcskB,343.15,0.152,101,1119.5,Jimenez de la Parra et al. (2015),Density,Liquid,AADYJk,O,water,AAeaVk,C=CC[n+]1ccn(C)c1.[Cl-],1-allyl-3-methylimidazolium chloride,,,
AcskB,343.15,0.193,101,1119.1,Jimenez de la Parra et al. (2015),Density,Liquid,AADYJk,O,water,AAeaVk,C=CC[n+]1ccn(C)c1.[Cl-],1-allyl-3-methylimidazolium chloride,,,
AcskB,343.15,0.267,101,1118.3,Jimenez de la Parra et al. (2015),Density,Liquid,AADYJk,O,water,AAeaVk,C=CC[n+]1ccn(C)c1.[Cl-],1-allyl-3-methylimidazolium chloride,,,
AcskB,343.15,0.335,101,1117.4,Jimenez de la Parra et al. (2015),Density,Liquid,AADYJk,O,water,AAeaVk,C=CC[n+]1ccn(C)c1.[Cl-],1-allyl-3-methylimidazolium chloride,,,
AcskB,353.15,0.045,101,1114.4,Jimenez de la Parra et al. (2015),Density,Liquid,AADYJk,O,water,AAeaVk,C=CC[n+]1ccn(C)c1.[Cl-],1-allyl-3-methylimidazolium chloride,,,
AcskB,353.15,0.091,101,1114.3,Jimenez de la Parra et al. (2015),Density,Liquid,AADYJk,O,water,AAeaVk,C=CC[n+]1ccn(C)c1.[Cl-],1-allyl-3-methylimidazolium chloride,,,
AcskB,353.15,0.126,101,1114.2,Jimenez de la Parra et al. (2015),Density,Liquid,AADYJk,O,water,AAeaVk,C=CC[n+]1ccn(C)c1.[Cl-],1-allyl-3-methylimidazolium chloride,,,
AcskB,353.15,0.152,101,1113.9,Jimenez de la Parra et al. (2015),Density,Liquid,AADYJk,O,water,AAeaVk,C=CC[n+]1ccn(C)c1.[Cl-],1-allyl-3-methylimidazolium chloride,,,
AcskB,353.15,0.193,101,1113.6,Jimenez de la Parra et al. (2015),Density,Liquid,AADYJk,O,water,AAeaVk,C=CC[n+]1ccn(C)c1.[Cl-],1-allyl-3-methylimidazolium chloride,,,
AcskB,353.15,0.267,101,1112.8,Jimenez de la Parra et al. (2015),Density,Liquid,AADYJk,O,water,AAeaVk,C=CC[n+]1ccn(C)c1.[Cl-],1-allyl-3-methylimidazolium chloride,,,
AcskB,353.15,0.335,101,1111.8,Jimenez de la Parra et al. (2015),Density,Liquid,AADYJk,O,water,AAeaVk,C=CC[n+]1ccn(C)c1.[Cl-],1-allyl-3-methylimidazolium chloride,,,
AcskB,363.15,0.045,101,1108.8,Jimenez de la Parra et al. (2015),Density,Liquid,AADYJk,O,water,AAeaVk,C=CC[n+]1ccn(C)c1.[Cl-],1-allyl-3-methylimidazolium chloride,,,
AcskB,363.15,0.091,101,1108.9,Jimenez de la Parra et al. (2015),Density,Liquid,AADYJk,O,water,AAeaVk,C=CC[n+]1ccn(C)c1.[Cl-],1-allyl-3-methylimidazolium chloride,,,
AcskB,363.15,0.126,101,1108.7,Jimenez de la Parra et al. (2015),Density,Liquid,AADYJk,O,water,AAeaVk,C=CC[n+]1ccn(C)c1.[Cl-],1-allyl-3-methylimidazolium chloride,,,
AcskB,363.15,0.152,101,1108.4,Jimenez de la Parra et al. (2015),Density,Liquid,AADYJk,O,water,AAeaVk,C=CC[n+]1ccn(C)c1.[Cl-],1-allyl-3-methylimidazolium chloride,,,
AcskB,363.15,0.193,101,1108,Jimenez de la Parra et al. (2015),Density,Liquid,AADYJk,O,water,AAeaVk,C=CC[n+]1ccn(C)c1.[Cl-],1-allyl-3-methylimidazolium chloride,,,
AcskB,363.15,0.267,101,1107.3,Jimenez de la Parra et al. (2015),Density,Liquid,AADYJk,O,water,AAeaVk,C=CC[n+]1ccn(C)c1.[Cl-],1-allyl-3-methylimidazolium chloride,,,
AcskB,363.15,0.335,101,1106.3,Jimenez de la Parra et al. (2015),Density,Liquid,AADYJk,O,water,AAeaVk,C=CC[n+]1ccn(C)c1.[Cl-],1-allyl-3-methylimidazolium chloride,,,
AcskB,373.15,0.045,101,1103.6,Jimenez de la Parra et al. (2015),Density,Liquid,AADYJk,O,water,AAeaVk,C=CC[n+]1ccn(C)c1.[Cl-],1-allyl-3-methylimidazolium chloride,,,
AcskB,373.15,0.091,101,1103.5,Jimenez de la Parra et al. (2015),Density,Liquid,AADYJk,O,water,AAeaVk,C=CC[n+]1ccn(C)c1.[Cl-],1-allyl-3-methylimidazolium chloride,,,
AcskB,373.15,0.126,101,1103.3,Jimenez de la Parra et al. (2015),Density,Liquid,AADYJk,O,water,AAeaVk,C=CC[n+]1ccn(C)c1.[Cl-],1-allyl-3-methylimidazolium chloride,,,
AcskB,373.15,0.152,101,1103,Jimenez de la Parra et al. (2015),Density,Liquid,AADYJk,O,water,AAeaVk,C=CC[n+]1ccn(C)c1.[Cl-],1-allyl-3-methylimidazolium chloride,,,
AcskB,373.15,0.193,101,1102.7,Jimenez de la Parra et al. (2015),Density,Liquid,AADYJk,O,water,AAeaVk,C=CC[n+]1ccn(C)c1.[Cl-],1-allyl-3-methylimidazolium chloride,,,
AcskB,373.15,0.267,101,1101.8,Jimenez de la Parra et al. (2015),Density,Liquid,AADYJk,O,water,AAeaVk,C=CC[n+]1ccn(C)c1.[Cl-],1-allyl-3-methylimidazolium chloride,,,
AcskB,373.15,0.335,101,1100.9,Jimenez de la Parra et al. (2015),Density,Liquid,AADYJk,O,water,AAeaVk,C=CC[n+]1ccn(C)c1.[Cl-],1-allyl-3-methylimidazolium chloride,,,

File: density_csv_data/density_setid_Adpxw.csv
setid,Mole fraction of acetone,"Temperature, K","Pressure, kPa","Specific density, kg/m<SUP>3</SUP>",reference,propertiy,phases,compound id 1,smile 1,compound name 1,compound id 2,smile 2,compound name 2,compound id 3,smile 3,compound name 3
Adpxw,0,298.15,101,1593.2,Deenadayalu and Bhujrajh (2008),Density,Liquid,AALIPU,CC(C)=O,acetone,ABqZuM,CC[n+]1ccn(C)c1.O=S(=O)([N-]S(=O)(=O)C(F)(F)C(F)(F)F)C(F)(F)C(F)(F)F,"1-ethyl-3-methylimidazolium 1,1,2,2,2-pentafluoro-N-[(pentafluoroethyl)sulfonyl]ethanesulfonamide",,,
Adpxw,0,303.15,101,1587.3,Deenadayalu and Bhujrajh (2008),Density,Liquid,AALIPU,CC(C)=O,acetone,ABqZuM,CC[n+]1ccn(C)c1.O=S(=O)([N-]S(=O)(=O)C(F)(F)C(F)(F)F)C(F)(F)C(F)(F)F,"1-ethyl-3-methylimidazolium 1,1,2,2,2-pentafluoro-N-[(pentafluoroethyl)sulfonyl]ethanesulfonamide",,,
Adpxw,0,313.15,101,1576.7,Deenadayalu and Bhujrajh (2008),Density,Liquid,AALIPU,CC(C)=O,acetone,ABqZuM,CC[n+]1ccn(C)c1.O=S(=O)([N-]S(=O)(=O)C(F)(F)C(F)(F)F)C(F)(F)C(F)(F)F,"1-ethyl-3-methylimidazolium 1,1,2,2,2-pentafluoro-N-[(pentafluoroethyl)sulfonyl]ethanesulfonamide",,,
Adpxw,0.0807,298.15,101,1576.8,Deenadayalu and Bhujrajh (2008),Density,Liquid,AALIPU,CC(C)=O,acetone,ABqZuM,CC[n+]1ccn(C)c1.O=S(=O)([N-]S(=O)(=O)C(F)(F)C(F)(F)F)C(F)(F)C(F)(F)F,"1-ethyl-3-methylimidazolium 1,1,2,2,2-pentafluoro-N-[(pentafluoroethyl)sulfonyl]ethanesulfonamide",,,
Adpxw,0.0807,303.15,101,1571.1,Deenadayalu and Bhujrajh (2008),Density,Liquid,AALIPU,CC(C)=O,acetone,ABqZuM,CC[n+]1ccn(C)c1.O=S(=O)([N-]S(=O)(=O)C(F)(F)C(F)(F)F)C(F)(F)C(F)(F)F,"1-ethyl-3-methylimidazolium 1,1,2,2,2-pentafluoro-N-[(pentafluoroethyl)sulfonyl]ethanesulfonamide",,,
Adpxw,0.0807,313.15,101,1560.2,Deenadayalu and Bhujrajh (2008),Density,Liquid,AALIPU,CC(C)=O,acetone,ABqZuM,CC[n+]1ccn(C)c1.O=S(=O)([N-]S(=O)(=O)C(F)(F)C(F)(F)F)C(F)(F)C(F)(F)F,"1-ethyl-3-methylimidazolium 1,1,2,2,2-pentafluoro-N-[(pentafluoroethyl)sulfonyl]ethanesulfonamide",,,
Adpxw,0.1417,298.15,101,1563.1,Deenadayalu and Bhujrajh (2008),Density,Liquid,AALIPU,CC(C)=O,acetone,ABqZuM,CC[n+]1ccn(C)c1.O=S(=O)([N-]S(=O)(=O)C(F)(F)C(F)(F)F)C(F)(F)C(F)(F)F,"1-ethyl-3-methylimidazolium 1,1,2,2,2-pentafluoro-N-[(pentafluoroethyl)sulfonyl]ethanesulfonamide",,,
Adpxw,0.1417,303.15,101,1557.4,Deenadayalu and Bhujrajh (2008),Density,Liquid,AALIPU,CC(C)=O,acetone,ABqZuM,CC[n+]1ccn(C)c1.O=S(=O)([N-]S(=O)(=O)C(F)(F)C(F)(F)F)C(F)(F)C(F)(F)F,"1-ethyl-3-methylimidazolium 1,1,2,2,2-pentafluoro-N-[(pentafluoroethyl)sulfonyl]ethanesulfonamide",,,
Adpxw,0.1417,313.15,101,1546.4,Deenadayalu and Bhujrajh (2008),Density,Liquid,AALIPU,CC(C)=O,acetone,ABqZuM,CC[n+]1ccn(C)c1.O=S(=O)([N-]S(=O)(=O)C(F)(F)C(F)(F)F)C(F)(F)C(F)(F)F,"1-ethyl-3-methylimidazolium 1,1,2,2,2-pentafluoro-N-[(pentafluoroethyl)sulfonyl]ethanesulfonamide",,,
Adpxw,0.2521,298.15,101,1534.6,Deenadayalu and Bhujrajh (2008),Density,Liquid,AALIPU,CC(C)=O,acetone,ABqZuM,CC[n+]1ccn(C)c1.O=S(=O)([N-]S(=O)(=O)C(F)(F)C(F)(F)F)C(F)(F)C(F)(F)F,"1-ethyl-3-methylimidazolium 1,1,2,2,2-pentafluoro-N-[(pentafluoroethyl)sulfonyl]ethanesulfonamide",,,
Adpxw,0.2521,303.15,101,1528.8,Deenadayalu and Bhujrajh (2008),Density,Liquid,AALIPU,CC(C)=O,acetone,ABqZuM,CC[n+]1ccn(C)c1.O=S(=O)([N-]S(=O)(=O)C(F)(F)C(F)(F)F)C(F)(F)C(F)(F)F,"1-ethyl-3-methylimidazolium 1,1,2,2,2-pentafluoro-N-[(pentafluoroethyl)sulfonyl]ethanesulfonamide",,,
Adpxw,0.2521,313.15,101,1517.7,Deenadayalu and Bhujrajh (2008),Density,Liquid,AALIPU,CC(C)=O,acetone,ABqZuM,CC[n+]1ccn(C)c1.O=S(=O)([N-]S(=O)(=O)C(F)(F)C(F)(F)F)C(F)(F)C(F)(F)F,"1-ethyl-3-methylimidazolium 1,1,2,2,2-pentafluoro-N-[(pentafluoroethyl)sulfonyl]ethanesulfonamide",,,
Adpxw,0.2791,298.15,101,1526.6,Deenadayalu and Bhujrajh (2008),Density,Liquid,AALIPU,CC(C)=O,acetone,ABqZuM,CC[n+]1ccn(C)c1.O=S(=O)([N-]S(=O)(=O)C(F)(F)C(F)(F)F)C(F)(F)C(F)(F)F,"1-ethyl-3-methylimidazolium 1,1,2,2,2-pentafluoro-N-[(pentafluoroethyl)sulfonyl]ethanesulfonamide",,,
Adpxw,0.2791,303.15,101,1520.8,Deenadayalu and Bhujrajh (2008),Density,Liquid,AALIPU,CC(C)=O,acetone,ABqZuM,CC[n+]1ccn(C)c1.O=S(=O)([N-]S(=O)(=O)C(F)(F)C(F)(F)F)C(F)(F)C(F)(F)F,"1-ethyl-3-methylimidazolium 1,1,2,2,2-pentafluoro-N-[(pentafluoroethyl)sulfonyl]ethanesulfonamide",,,
Adpxw,0.2791,313.15,101,1509.6,Deenadayalu and Bhujrajh (2008),Density,Liquid,AALIPU,CC(C)=O,acetone,ABqZuM,CC[n+]1ccn(C)c1.O=S(=O)([N-]S(=O)(=O)C(F)(F)C(F)(F)F)C(F)(F)C(F)(F)F,"1-ethyl-3-methylimidazolium 1,1,2,2,2-pentafluoro-N-[(pentafluoroethyl)sulfonyl]ethanesulfonamide",,,
Adpxw,0.415,298.15,101,1479.2,Deenadayalu and Bhujrajh (2008),Density,Liquid,AALIPU,CC(C)=O,acetone,ABqZuM,CC[n+]1ccn(C)c1.O=S(=O)([N-]S(=O)(=O)C(F)(F)C(F)(F)F)C(F)(F)C(F)(F)F,"1-ethyl-3-methylimidazolium 1,1,2,2,2-pentafluoro-N-[(pentafluoroethyl)sulfonyl]ethanesulfonamide",,,
Adpxw,0.415,303.15,101,1473.3,Deenadayalu and Bhujrajh (2008),Density,Liquid,AALIPU,CC(C)=O,acetone,ABqZuM,CC[n+]1ccn(C)c1.O=S(=O)([N-]S(=O)(=O)C(F)(F)C(F)(F)F)C(F)(F)C(F)(F)F,"1-ethyl-3-methylimidazolium 1,1,2,2,2-pentafluoro-N-[(pentafluoroethyl)sulfonyl]ethanesulfonamide",,,
Adpxw,0.415,313.15,101,1462.2,Deenadayalu and Bhujrajh (2008),Density,Liquid,AALIPU,CC(C)=O,acetone,ABqZuM,CC[n+]1ccn(C)c1.O=S(=O)([N-]S(=O)(=O)C(F)(F)C(F)(F)F)C(F)(F)C(F)(F)F,"1-ethyl-3-methylimidazolium 1,1,2,2,2-pentafluoro-N-[(pentafluoroethyl)sulfonyl]ethanesulfonamide",,,
Adpxw,0.5195,298.15,101,1431.8,Deenadayalu and Bhujrajh (2008),Density,Liquid,AALIPU,CC(C)=O,acetone,ABqZuM,CC[n+]1ccn(C)c1.O=S(=O)([N-]S(=O)(=O)C(F)(F)C(F)(F)F)C(F)(F)C(F)(F)F,"1-ethyl-3-methylimidazolium 1,1,2,2,2-pentafluoro-N-[(pentafluoroethyl)sulfonyl]ethanesulfonamide",,,
Adpxw,0.5195,303.15,101,1425.8,Deenadayalu and Bhujrajh (2008),Density,Liquid,AALIPU,CC(C)=O,acetone,ABqZuM,CC[n+]1ccn(C)c1.O=S(=O)([N-]S(=O)(=O)C(F)(F)C(F)(F)F)C(F)(F)C(F)(F)F,"1-ethyl-3-methylimidazolium 1,1,2,2,2-pentafluoro-N-[(pentafluoroethyl)sulfonyl]ethanesulfonamide",,,
Adpxw,0.5195,313.15,101,1414.8,Deenadayalu and Bhujrajh (2008),Density,Liquid,AALIPU,CC(C)=O,acetone,ABqZuM,CC[n+]1ccn(C)c1.O=S(=O)([N-]S(=O)(=O)C(F)(F)C(F)(F)F)C(F)(F)C(F)(F)F,"1-ethyl-3-methylimidazolium 1,1,2,2,2-pentafluoro-N-[(pentafluoroethyl)sulfonyl]ethanesulfonamide",,,
Adpxw,0.5676,298.15,101,1405.5,Deenadayalu and Bhujrajh (2008),Density,Liquid,AALIPU,CC(C)=O,acetone,ABqZuM,CC[n+]1ccn(C)c1.O=S(=O)([N-]S(=O)(=O)C(F)(F)C(F)(F)F)C(F)(F)C(F)(F)F,"1-ethyl-3-methylimidazolium 1,1,2,2,2-pentafluoro-N-[(pentafluoroethyl)sulfonyl]ethanesulfonamide",,,
Adpxw,0.5676,303.15,101,1399.5,Deenadayalu and Bhujrajh (2008),Density,Liquid,AALIPU,CC(C)=O,acetone,ABqZuM,CC[n+]1ccn(C)c1.O=S(=O)([N-]S(=O)(=O)C(F)(F)C(F)(F)F)C(F)(F)C(F)(F)F,"1-ethyl-3-methylimidazolium 1,1,2,2,2-pentafluoro-N-[(pentafluoroethyl)sulfonyl]ethanesulfonamide",,,
Adpxw,0.5676,313.15,101,1388.4,Deenadayalu and Bhujrajh (2008),Density,Liquid,AALIPU,CC(C)=O,acetone,ABqZuM,CC[n+]1ccn(C)c1.O=S(=O)([N-]S(=O)(=O)C(F)(F)C(F)(F)F)C(F)(F)C(F)(F)F,"1-ethyl-3-methylimidazolium 1,1,2,2,2-pentafluoro-N-[(pentafluoroethyl)sulfonyl]ethanesulfonamide",,,
Adpxw,0.7092,298.15,101,1303.1,Deenadayalu and Bhujrajh (2008),Density,Liquid,AALIPU,CC(C)=O,acetone,ABqZuM,CC[n+]1ccn(C)c1.O=S(=O)([N-]S(=O)(=O)C(F)(F)C(F)(F)F)C(F)(F)C(F)(F)F,"1-ethyl-3-methylimidazolium 1,1,2,2,2-pentafluoro-N-[(pentafluoroethyl)sulfonyl]ethanesulfonamide",,,
Adpxw,0.7092,303.15,101,1297.2,Deenadayalu and Bhujrajh (2008),Density,Liquid,AALIPU,CC(C)=O,acetone,ABqZuM,CC[n+]1ccn(C)c1.O=S(=O)([N-]S(=O)(=O)C(F)(F)C(F)(F)F)C(F)(F)C(F)(F)F,"1-ethyl-3-methylimidazolium 1,1,2,2,2-pentafluoro-N-[(pentafluoroethyl)sulfonyl]ethanesulfonamide",,,
Adpxw,0.7092,313.15,101,1285.7,Deenadayalu and Bhujrajh (2008),Density,Liquid,AALIPU,CC(C)=O,acetone,ABqZuM,CC[n+]1ccn(C)c1.O=S(=O)([N-]S(=O)(=O)C(F)(F)C(F)(F)F)C(F)(F)C(F)(F)F,"1-ethyl-3-methylimidazolium 1,1,2,2,2-pentafluoro-N-[(pentafluoroethyl)sulfonyl]ethanesulfonamide",,,
Adpxw,0.755,298.15,101,1258.2,Deenadayalu and Bhujrajh (2008),Density,Liquid,AALIPU,CC(C)=O,acetone,ABqZuM,CC[n+]1ccn(C)c1.O=S(=O)([N-]S(=O)(=O)C(F)(F)C(F)(F)F)C(F)(F)C(F)(F)F,"1-ethyl-3-methylimidazolium 1,1,2,2,2-pentafluoro-N-[(pentafluoroethyl)sulfonyl]ethanesulfonamide",,,
Adpxw,0.755,303.15,101,1252.2,Deenadayalu and Bhujrajh (2008),Density,Liquid,AALIPU,CC(C)=O,acetone,ABqZuM,CC[n+]1ccn(C)c1.O=S(=O)([N-]S(=O)(=O)C(F)(F)C(F)(F)F)C(F)(F)C(F)(F)F,"1-ethyl-3-methylimidazolium 1,1,2,2,2-pentafluoro-N-[(pentafluoroethyl)sulfonyl]ethanesulfonamide",,,
Adpxw,0.755,313.15,101,1240.8,Deenadayalu and Bhujrajh (2008),Density,Liquid,AALIPU,CC(C)=O,acetone,ABqZuM,CC[n+]1ccn(C)c1.O=S(=O)([N-]S(=O)(=O)C(F)(F)C(F)(F)F)C(F)(F)C(F)(F)F,"1-ethyl-3-methylimidazolium 1,1,2,2,2-pentafluoro-N-[(pentafluoroethyl)sulfonyl]ethanesulfonamide",,,
Adpxw,0.8137,298.15,101,1188.4,Deenadayalu and Bhujrajh (2008),Density,Liquid,AALIPU,CC(C)=O,acetone,ABqZuM,CC[n+]1ccn(C)c1.O=S(=O)([N-]S(=O)(=O)C(F)(F)C(F)(F)F)C(F)(F)C(F)(F)F,"1-ethyl-3-methylimidazolium 1,1,2,2,2-pentafluoro-N-[(pentafluoroethyl)sulfonyl]ethanesulfonamide",,,
Adpxw,0.8137,303.15,101,1182.5,Deenadayalu and Bhujrajh (2008),Density,Liquid,AALIPU,CC(C)=O,acetone,ABqZuM,CC[n+]1ccn(C)c1.O=S(=O)([N-]S(=O)(=O)C(F)(F)C(F)(F)F)C(F)(F)C(F)(F)F,"1-ethyl-3-methylimidazolium 1,1,2,2,2-pentafluoro-N-[(pentafluoroethyl)sulfonyl]ethanesulfonamide",,,
Adpxw,0.8137,313.15,101,1170.8,Deenadayalu and Bhujrajh (2008),Density,Liquid,AALIPU,CC(C)=O,acetone,ABqZuM,CC[n+]1ccn(C)c1.O=S(=O)([N-]S(=O)(=O)C(F)(F)C(F)(F)F)C(F)(F)C(F)(F)F,"1-ethyl-3-methylimidazolium 1,1,2,2,2-pentafluoro-N-[(pentafluoroethyl)sulfonyl]ethanesulfonamide",,,
Adpxw,0.8927,298.15,101,1062,Deenadayalu and Bhujrajh (2008),Density,Liquid,AALIPU,CC(C)=O,acetone,ABqZuM,CC[n+]1ccn(C)c1.O=S(=O)([N-]S(=O)(=O)C(F)(F)C(F)(F)F)C(F)(F)C(F)(F)F,"1-ethyl-3-methylimidazolium 1,1,2,2,2-pentafluoro-N-[(pentafluoroethyl)sulfonyl]ethanesulfonamide",,,
Adpxw,0.8927,303.15,101,1055.9,Deenadayalu and Bhujrajh (2008),Density,Liquid,AALIPU,CC(C)=O,acetone,ABqZuM,CC[n+]1ccn(C)c1.O=S(=O)([N-]S(=O)(=O)C(F)(F)C(F)(F)F)C(F)(F)C(F)(F)F,"1-ethyl-3-methylimidazolium 1,1,2,2,2-pentafluoro-N-[(pentafluoroethyl)sulfonyl]ethanesulfonamide",,,
Adpxw,0.8927,313.15,101,1044.3,Deenadayalu and Bhujrajh (2008),Density,Liquid,AALIPU,CC(C)=O,acetone,ABqZuM,CC[n+]1ccn(C)c1.O=S(=O)([N-]S(=O)(=O)C(F)(F)C(F)(F)F)C(F)(F)C(F)(F)F,"1-ethyl-3-methylimidazolium 1,1,2,2,2-pentafluoro-N-[(pentafluoroethyl)sulfonyl]ethanesulfonamide",,,
Adpxw,0.9502,298.15,101,935,Deenadayalu and Bhujrajh (2008),Density,Liquid,AALIPU,CC(C)=O,acetone,ABqZuM,CC[n+]1ccn(C)c1.O=S(=O)([N-]S(=O)(=O)C(F)(F)C(F)(F)F)C(F)(F)C(F)(F)F,"1-ethyl-3-methylimidazolium 1,1,2,2,2-pentafluoro-N-[(pentafluoroethyl)sulfonyl]ethanesulfonamide",,,
Adpxw,0.9502,303.15,101,929.1,Deenadayalu and Bhujrajh (2008),Density,Liquid,AALIPU,CC(C)=O,acetone,ABqZuM,CC[n+]1ccn(C)c1.O=S(=O)([N-]S(=O)(=O)C(F)(F)C(F)(F)F)C(F)(F)C(F)(F)F,"1-ethyl-3-methylimidazolium 1,1,2,2,2-pentafluoro-N-[(pentafluoroethyl)sulfonyl]ethanesulfonamide",,,
Adpxw,0.9502,313.15,101,917.6,Deenadayalu and Bhujrajh (2008),Density,Liquid,AALIPU,CC(C)=O,acetone,ABqZuM,CC[n+]1ccn(C)c1.O=S(=O)([N-]S(=O)(=O)C(F)(F)C(F)(F)F)C(F)(F)C(F)(F)F,"1-ethyl-3-methylimidazolium 1,1,2,2,2-pentafluoro-N-[(pentafluoroethyl)sulfonyl]ethanesulfonamide",,,
Adpxw,1,298.15,101,784.1,Deenadayalu and Bhujrajh (2008),Density,Liquid,AALIPU,CC(C)=O,acetone,ABqZuM,CC[n+]1ccn(C)c1.O=S(=O)([N-]S(=O)(=O)C(F)(F)C(F)(F)F)C(F)(F)C(F)(F)F,"1-ethyl-3-methylimidazolium 1,1,2,2,2-pentafluoro-N-[(pentafluoroethyl)sulfonyl]ethanesulfonamide",,,
Adpxw,1,303.15,101,778.4,Deenadayalu and Bhujrajh (2008),Density,Liquid,AALIPU,CC(C)=O,acetone,ABqZuM,CC[n+]1ccn(C)c1.O=S(=O)([N-]S(=O)(=O)C(F)(F)C(F)(F)F)C(F)(F)C(F)(F)F,"1-ethyl-3-methylimidazolium 1,1,2,2,2-pentafluoro-N-[(pentafluoroethyl)sulfonyl]ethanesulfonamide",,,
Adpxw,1,313.15,101,766.9,Deenadayalu and Bhujrajh (2008),Density,Liquid,AALIPU,CC(C)=O,acetone,ABqZuM,CC[n+]1ccn(C)c1.O=S(=O)([N-]S(=O)(=O)C(F)(F)C(F)(F)F)C(F)(F)C(F)(F)F,"1-ethyl-3-methylimidazolium 1,1,2,2,2-pentafluoro-N-[(pentafluoroethyl)sulfonyl]ethanesulfonamide",,,

File: density_csv_data/density_setid_AeMMj.csv
setid,Mole ratio to solvent: 1-ethyl-3-methylimidazolium chloride,"Temperature, K","Pressure, kPa","Specific density, kg/m<SUP>3</SUP>",reference,propertiy,phases,compound id 1,smile 1,compound name 1,compound id 2,smile 2,compound name 2,compound id 3,smile 3,compound name 3
AeMMj,1,298.15,101.3,1151.4,Liu et al. (2023a),Density,Liquid,AAlSBG,OCCOCCOCCOCCO,tetraethylene glycol,AAcKZa,CC[n+]1ccn(C)c1.[Cl-],1-ethyl-3-methylimidazolium chloride,,,
AeMMj,1,303.15,101.3,1148.1,Liu et al. (2023a),Density,Liquid,AAlSBG,OCCOCCOCCOCCO,tetraethylene glycol,AAcKZa,CC[n+]1ccn(C)c1.[Cl-],1-ethyl-3-methylimidazolium chloride,,,
AeMMj,1,313.15,101.3,1141.4,Liu et al. (2023a),Density,Liquid,AAlSBG,OCCOCCOCCOCCO,tetraethylene glycol,AAcKZa,CC[n+]1ccn(C)c1.[Cl-],1-ethyl-3-methylimidazolium chloride,,,
AeMMj,1,323.15,101.3,1134.8,Liu et al. (2023a),Density,Liquid,AAlSBG,OCCOCCOCCOCCO,tetraethylene glycol,AAcKZa,CC[n+]1ccn(C)c1.[Cl-],1-ethyl-3-methylimidazolium chloride,,,
AeMMj,1,333.15,101.3,1128.1,Liu et al. (2023a),Density,Liquid,AAlSBG,OCCOCCOCCOCCO,tetraethylene glycol,AAcKZa,CC[n+]1ccn(C)c1.[Cl-],1-ethyl-3-methylimidazolium chloride,,,
AeMMj,2,298.15,101.3,1157.4,Liu et al. (2023a),Density,Liquid,AAlSBG,OCCOCCOCCOCCO,tetraethylene glycol,AAcKZa,CC[n+]1ccn(C)c1.[Cl-],1-ethyl-3-methylimidazolium chloride,,,
AeMMj,2,303.15,101.3,1153.9,Liu et al. (2023a),Density,Liquid,AAlSBG,OCCOCCOCCOCCO,tetraethylene glycol,AAcKZa,CC[n+]1ccn(C)c1.[Cl-],1-ethyl-3-methylimidazolium chloride,,,
AeMMj,2,313.15,101.3,1146.7,Liu et al. (2023a),Density,Liquid,AAlSBG,OCCOCCOCCOCCO,tetraethylene glycol,AAcKZa,CC[n+]1ccn(C)c1.[Cl-],1-ethyl-3-methylimidazolium chloride,,,
AeMMj,2,323.15,101.3,1139.6,Liu et al. (2023a),Density,Liquid,AAlSBG,OCCOCCOCCOCCO,tetraethylene glycol,AAcKZa,CC[n+]1ccn(C)c1.[Cl-],1-ethyl-3-methylimidazolium chloride,,,
AeMMj,2,333.15,101.3,1132.5,Liu et al. (2023a),Density,Liquid,AAlSBG,OCCOCCOCCOCCO,tetraethylene glycol,AAcKZa,CC[n+]1ccn(C)c1.[Cl-],1-ethyl-3-methylimidazolium chloride,,,

File: density_csv_data/density_setid_AefiO.csv
setid,"Temperature, K","Pressure, kPa","Specific density, kg/m<SUP>3</SUP>",reference,propertiy,phases,compound id 1,smile 1,compound name 1,compound id 2,smile 2,compound name 2,compound id 3,smile 3,compound name 3
AefiO,293.15,101.325,1180.1,Ziyada et al. (2010),Density,Liquid,ABIWSW,CCCCCCCC[n+]1ccn(CCC#N)c1.[Br-],3-(2-cyanoethyl)-1-octyl-1H-imidazolium bromide,,,,,,
AefiO,298.15,101.325,1176.6,Ziyada et al. (2010),Density,Liquid,ABIWSW,CCCCCCCC[n+]1ccn(CCC#N)c1.[Br-],3-(2-cyanoethyl)-1-octyl-1H-imidazolium bromide,,,,,,
AefiO,303.15,101.325,1173.2,Ziyada et al. (2010),Density,Liquid,ABIWSW,CCCCCCCC[n+]1ccn(CCC#N)c1.[Br-],3-(2-cyanoethyl)-1-octyl-1H-imidazolium bromide,,,,,,
AefiO,308.15,101.325,1169.8,Ziyada et al. (2010),Density,Liquid,ABIWSW,CCCCCCCC[n+]1ccn(CCC#N)c1.[Br-],3-(2-cyanoethyl)-1-octyl-1H-imidazolium bromide,,,,,,
AefiO,313.15,101.325,1166.4,Ziyada et al. (2010),Density,Liquid,ABIWSW,CCCCCCCC[n+]1ccn(CCC#N)c1.[Br-],3-(2-cyanoethyl)-1-octyl-1H-imidazolium bromide,,,,,,
AefiO,318.15,101.325,1163,Ziyada et al. (2010),Density,Liquid,ABIWSW,CCCCCCCC[n+]1ccn(CCC#N)c1.[Br-],3-(2-cyanoethyl)-1-octyl-1H-imidazolium bromide,,,,,,
AefiO,323.15,101.325,1159.6,Ziyada et al. (2010),Density,Liquid,ABIWSW,CCCCCCCC[n+]1ccn(CCC#N)c1.[Br-],3-(2-cyanoethyl)-1-octyl-1H-imidazolium bromide,,,,,,
AefiO,328.15,101.325,1156.2,Ziyada et al. (2010),Density,Liquid,ABIWSW,CCCCCCCC[n+]1ccn(CCC#N)c1.[Br-],3-(2-cyanoethyl)-1-octyl-1H-imidazolium bromide,,,,,,
AefiO,333.15,101.325,1152.9,Ziyada et al. (2010),Density,Liquid,ABIWSW,CCCCCCCC[n+]1ccn(CCC#N)c1.[Br-],3-(2-cyanoethyl)-1-octyl-1H-imidazolium bromide,,,,,,
AefiO,338.15,101.325,1149.5,Ziyada et al. (2010),Density,Liquid,ABIWSW,CCCCCCCC[n+]1ccn(CCC#N)c1.[Br-],3-(2-cyanoethyl)-1-octyl-1H-imidazolium bromide,,,,,,
AefiO,343.15,101.325,1146.1,Ziyada et al. (2010),Density,Liquid,ABIWSW,CCCCCCCC[n+]1ccn(CCC#N)c1.[Br-],3-(2-cyanoethyl)-1-octyl-1H-imidazolium bromide,,,,,,
AefiO,348.15,101.325,1142.8,Ziyada et al. (2010),Density,Liquid,ABIWSW,CCCCCCCC[n+]1ccn(CCC#N)c1.[Br-],3-(2-cyanoethyl)-1-octyl-1H-imidazolium bromide,,,,,,
AefiO,353.15,101.325,1139.6,Ziyada et al. (2010),Density,Liquid,ABIWSW,CCCCCCCC[n+]1ccn(CCC#N)c1.[Br-],3-(2-cyanoethyl)-1-octyl-1H-imidazolium bromide,,,,,,

File: density_csv_data/density_setid_Aewye.csv
setid,"Temperature, K",Mole fraction of 1-butyl-3-methylimidazolium dicyanamide,"Pressure, kPa","Specific density, kg/m<SUP>3</SUP>",reference,propertiy,phases,compound id 1,smile 1,compound name 1,compound id 2,smile 2,compound name 2,compound id 3,smile 3,compound name 3
Aewye,293.15,0.0503,100,1191.6,Zec et al. (2018b),Density,Liquid,AAnYjG,CCCC[n+]1ccn(C)c1.N#C[N-]C#N,1-butyl-3-methylimidazolium dicyanamide,AATgdC,CC1COC(=O)O1,propylene carbonate,,,
Aewye,293.15,0.101,100,1179.1,Zec et al. (2018b),Density,Liquid,AAnYjG,CCCC[n+]1ccn(C)c1.N#C[N-]C#N,1-butyl-3-methylimidazolium dicyanamide,AATgdC,CC1COC(=O)O1,propylene carbonate,,,
Aewye,293.15,0.2003,100,1157.5,Zec et al. (2018b),Density,Liquid,AAnYjG,CCCC[n+]1ccn(C)c1.N#C[N-]C#N,1-butyl-3-methylimidazolium dicyanamide,AATgdC,CC1COC(=O)O1,propylene carbonate,,,
Aewye,293.15,0.2996,100,1139.1,Zec et al. (2018b),Density,Liquid,AAnYjG,CCCC[n+]1ccn(C)c1.N#C[N-]C#N,1-butyl-3-methylimidazolium dicyanamide,AATgdC,CC1COC(=O)O1,propylene carbonate,,,
Aewye,293.15,0.5007,100,1109.5,Zec et al. (2018b),Density,Liquid,AAnYjG,CCCC[n+]1ccn(C)c1.N#C[N-]C#N,1-butyl-3-methylimidazolium dicyanamide,AATgdC,CC1COC(=O)O1,propylene carbonate,,,
Aewye,293.15,0.5994,100,1097.7,Zec et al. (2018b),Density,Liquid,AAnYjG,CCCC[n+]1ccn(C)c1.N#C[N-]C#N,1-butyl-3-methylimidazolium dicyanamide,AATgdC,CC1COC(=O)O1,propylene carbonate,,,
Aewye,293.15,0.7946,100,1078.5,Zec et al. (2018b),Density,Liquid,AAnYjG,CCCC[n+]1ccn(C)c1.N#C[N-]C#N,1-butyl-3-methylimidazolium dicyanamide,AATgdC,CC1COC(=O)O1,propylene carbonate,,,
Aewye,293.15,0.8989,100,1069.9,Zec et al. (2018b),Density,Liquid,AAnYjG,CCCC[n+]1ccn(C)c1.N#C[N-]C#N,1-butyl-3-methylimidazolium dicyanamide,AATgdC,CC1COC(=O)O1,propylene carbonate,,,
Aewye,298.15,0.0503,100,1186.6,Zec et al. (2018b),Density,Liquid,AAnYjG,CCCC[n+]1ccn(C)c1.N#C[N-]C#N,1-butyl-3-methylimidazolium dicyanamide,AATgdC,CC1COC(=O)O1,propylene carbonate,,,
Aewye,298.15,0.101,100,1174.3,Zec et al. (2018b),Density,Liquid,AAnYjG,CCCC[n+]1ccn(C)c1.N#C[N-]C#N,1-butyl-3-methylimidazolium dicyanamide,AATgdC,CC1COC(=O)O1,propylene carbonate,,,
Aewye,298.15,0.2003,100,1153.2,Zec et al. (2018b),Density,Liquid,AAnYjG,CCCC[n+]1ccn(C)c1.N#C[N-]C#N,1-butyl-3-methylimidazolium dicyanamide,AATgdC,CC1COC(=O)O1,propylene carbonate,,,
Aewye,298.15,0.2996,100,1135,Zec et al. (2018b),Density,Liquid,AAnYjG,CCCC[n+]1ccn(C)c1.N#C[N-]C#N,1-butyl-3-methylimidazolium dicyanamide,AATgdC,CC1COC(=O)O1,propylene carbonate,,,
Aewye,298.15,0.5007,100,1105.7,Zec et al. (2018b),Density,Liquid,AAnYjG,CCCC[n+]1ccn(C)c1.N#C[N-]C#N,1-butyl-3-methylimidazolium dicyanamide,AATgdC,CC1COC(=O)O1,propylene carbonate,,,
Aewye,298.15,0.5994,100,1094.2,Zec et al. (2018b),Density,Liquid,AAnYjG,CCCC[n+]1ccn(C)c1.N#C[N-]C#N,1-butyl-3-methylimidazolium dicyanamide,AATgdC,CC1COC(=O)O1,propylene carbonate,,,
Aewye,298.15,0.7946,100,1074.9,Zec et al. (2018b),Density,Liquid,AAnYjG,CCCC[n+]1ccn(C)c1.N#C[N-]C#N,1-butyl-3-methylimidazolium dicyanamide,AATgdC,CC1COC(=O)O1,propylene carbonate,,,
Aewye,298.15,0.8989,100,1066.5,Zec et al. (2018b),Density,Liquid,AAnYjG,CCCC[n+]1ccn(C)c1.N#C[N-]C#N,1-butyl-3-methylimidazolium dicyanamide,AATgdC,CC1COC(=O)O1,propylene carbonate,,,
Aewye,303.15,0.0503,100,1181.5,Zec et al. (2018b),Density,Liquid,AAnYjG,CCCC[n+]1ccn(C)c1.N#C[N-]C#N,1-butyl-3-methylimidazolium dicyanamide,AATgdC,CC1COC(=O)O1,propylene carbonate,,,
Aewye,303.15,0.101,100,1169.6,Zec et al. (2018b),Density,Liquid,AAnYjG,CCCC[n+]1ccn(C)c1.N#C[N-]C#N,1-butyl-3-methylimidazolium dicyanamide,AATgdC,CC1COC(=O)O1,propylene carbonate,,,
Aewye,303.15,0.2003,100,1148.8,Zec et al. (2018b),Density,Liquid,AAnYjG,CCCC[n+]1ccn(C)c1.N#C[N-]C#N,1-butyl-3-methylimidazolium dicyanamide,AATgdC,CC1COC(=O)O1,propylene carbonate,,,
Aewye,303.15,0.2996,100,1130.9,Zec et al. (2018b),Density,Liquid,AAnYjG,CCCC[n+]1ccn(C)c1.N#C[N-]C#N,1-butyl-3-methylimidazolium dicyanamide,AATgdC,CC1COC(=O)O1,propylene carbonate,,,
Aewye,303.15,0.5007,100,1102,Zec et al. (2018b),Density,Liquid,AAnYjG,CCCC[n+]1ccn(C)c1.N#C[N-]C#N,1-butyl-3-methylimidazolium dicyanamide,AATgdC,CC1COC(=O)O1,propylene carbonate,,,
Aewye,303.15,0.5994,100,1090.5,Zec et al. (2018b),Density,Liquid,AAnYjG,CCCC[n+]1ccn(C)c1.N#C[N-]C#N,1-butyl-3-methylimidazolium dicyanamide,AATgdC,CC1COC(=O)O1,propylene carbonate,,,
Aewye,303.15,0.7946,100,1071.8,Zec et al. (2018b),Density,Liquid,AAnYjG,CCCC[n+]1ccn(C)c1.N#C[N-]C#N,1-butyl-3-methylimidazolium dicyanamide,AATgdC,CC1COC(=O)O1,propylene carbonate,,,
Aewye,303.15,0.8989,100,1063.4,Zec et al. (2018b),Density,Liquid,AAnYjG,CCCC[n+]1ccn(C)c1.N#C[N-]C#N,1-butyl-3-methylimidazolium dicyanamide,AATgdC,CC1COC(=O)O1,propylene carbonate,,,
Aewye,308.15,0.0503,100,1176.6,Zec et al. (2018b),Density,Liquid,AAnYjG,CCCC[n+]1ccn(C)c1.N#C[N-]C#N,1-butyl-3-methylimidazolium dicyanamide,AATgdC,CC1COC(=O)O1,propylene carbonate,,,
Aewye,308.15,0.101,100,1164.9,Zec et al. (2018b),Density,Liquid,AAnYjG,CCCC[n+]1ccn(C)c1.N#C[N-]C#N,1-butyl-3-methylimidazolium dicyanamide,AATgdC,CC1COC(=O)O1,propylene carbonate,,,
Aewye,308.15,0.2003,100,1144.4,Zec et al. (2018b),Density,Liquid,AAnYjG,CCCC[n+]1ccn(C)c1.N#C[N-]C#N,1-butyl-3-methylimidazolium dicyanamide,AATgdC,CC1COC(=O)O1,propylene carbonate,,,
Aewye,308.15,0.2996,100,1126.9,Zec et al. (2018b),Density,Liquid,AAnYjG,CCCC[n+]1ccn(C)c1.N#C[N-]C#N,1-butyl-3-methylimidazolium dicyanamide,AATgdC,CC1COC(=O)O1,propylene carbonate,,,
Aewye,308.15,0.5007,100,1098.3,Zec et al. (2018b),Density,Liquid,AAnYjG,CCCC[n+]1ccn(C)c1.N#C[N-]C#N,1-butyl-3-methylimidazolium dicyanamide,AATgdC,CC1COC(=O)O1,propylene carbonate,,,
Aewye,308.15,0.5994,100,1087,Zec et al. (2018b),Density,Liquid,AAnYjG,CCCC[n+]1ccn(C)c1.N#C[N-]C#N,1-butyl-3-methylimidazolium dicyanamide,AATgdC,CC1COC(=O)O1,propylene carbonate,,,
Aewye,308.15,0.7946,100,1068.4,Zec et al. (2018b),Density,Liquid,AAnYjG,CCCC[n+]1ccn(C)c1.N#C[N-]C#N,1-butyl-3-methylimidazolium dicyanamide,AATgdC,CC1COC(=O)O1,propylene carbonate,,,
Aewye,308.15,0.8989,100,1060.1,Zec et al. (2018b),Density,Liquid,AAnYjG,CCCC[n+]1ccn(C)c1.N#C[N-]C#N,1-butyl-3-methylimidazolium dicyanamide,AATgdC,CC1COC(=O)O1,propylene carbonate,,,
Aewye,313.15,0.0503,100,1171.5,Zec et al. (2018b),Density,Liquid,AAnYjG,CCCC[n+]1ccn(C)c1.N#C[N-]C#N,1-butyl-3-methylimidazolium dicyanamide,AATgdC,CC1COC(=O)O1,propylene carbonate,,,
Aewye,313.15,0.101,100,1160.1,Zec et al. (2018b),Density,Liquid,AAnYjG,CCCC[n+]1ccn(C)c1.N#C[N-]C#N,1-butyl-3-methylimidazolium dicyanamide,AATgdC,CC1COC(=O)O1,propylene carbonate,,,
Aewye,313.15,0.2003,100,1140.1,Zec et al. (2018b),Density,Liquid,AAnYjG,CCCC[n+]1ccn(C)c1.N#C[N-]C#N,1-butyl-3-methylimidazolium dicyanamide,AATgdC,CC1COC(=O)O1,propylene carbonate,,,
Aewye,313.15,0.2996,100,1122.8,Zec et al. (2018b),Density,Liquid,AAnYjG,CCCC[n+]1ccn(C)c1.N#C[N-]C#N,1-butyl-3-methylimidazolium dicyanamide,AATgdC,CC1COC(=O)O1,propylene carbonate,,,
Aewye,313.15,0.5007,100,1094.7,Zec et al. (2018b),Density,Liquid,AAnYjG,CCCC[n+]1ccn(C)c1.N#C[N-]C#N,1-butyl-3-methylimidazolium dicyanamide,AATgdC,CC1COC(=O)O1,propylene carbonate,,,
Aewye,313.15,0.5994,100,1083.5,Zec et al. (2018b),Density,Liquid,AAnYjG,CCCC[n+]1ccn(C)c1.N#C[N-]C#N,1-butyl-3-methylimidazolium dicyanamide,AATgdC,CC1COC(=O)O1,propylene carbonate,,,
Aewye,313.15,0.7946,100,1065.1,Zec et al. (2018b),Density,Liquid,AAnYjG,CCCC[n+]1ccn(C)c1.N#C[N-]C#N,1-butyl-3-methylimidazolium dicyanamide,AATgdC,CC1COC(=O)O1,propylene carbonate,,,
Aewye,313.15,0.8989,100,1056.9,Zec et al. (2018b),Density,Liquid,AAnYjG,CCCC[n+]1ccn(C)c1.N#C[N-]C#N,1-butyl-3-methylimidazolium dicyanamide,AATgdC,CC1COC(=O)O1,propylene carbonate,,,

File: density_csv_data/density_setid_AezAf.csv
setid,"Temperature, K","Pressure, kPa","Specific density, kg/m<SUP>3</SUP>",reference,propertiy,phases,compound id 1,smile 1,compound name 1,compound id 2,smile 2,compound name 2,compound id 3,smile 3,compound name 3
AezAf,288.15,101.325,1148.6,Zhang et al. (2016a),Density,Liquid,AAwGsM,CCCCCn1cc[n+](C)c1.O=P([O-])(O)O,1-methyl-3-pentylimidazolium dihydrogen phosphate,,,,,,
AezAf,293.15,101.325,1145.4,Zhang et al. (2016a),Density,Liquid,AAwGsM,CCCCCn1cc[n+](C)c1.O=P([O-])(O)O,1-methyl-3-pentylimidazolium dihydrogen phosphate,,,,,,
AezAf,298.15,101.325,1142.3,Zhang et al. (2016a),Density,Liquid,AAwGsM,CCCCCn1cc[n+](C)c1.O=P([O-])(O)O,1-methyl-3-pentylimidazolium dihydrogen phosphate,,,,,,
AezAf,303.15,101.325,1139.1,Zhang et al. (2016a),Density,Liquid,AAwGsM,CCCCCn1cc[n+](C)c1.O=P([O-])(O)O,1-methyl-3-pentylimidazolium dihydrogen phosphate,,,,,,
AezAf,308.15,101.325,1135.8,Zhang et al. (2016a),Density,Liquid,AAwGsM,CCCCCn1cc[n+](C)c1.O=P([O-])(O)O,1-methyl-3-pentylimidazolium dihydrogen phosphate,,,,,,
AezAf,313.15,101.325,1132.5,Zhang et al. (2016a),Density,Liquid,AAwGsM,CCCCCn1cc[n+](C)c1.O=P([O-])(O)O,1-methyl-3-pentylimidazolium dihydrogen phosphate,,,,,,
AezAf,318.15,101.325,1129.4,Zhang et al. (2016a),Density,Liquid,AAwGsM,CCCCCn1cc[n+](C)c1.O=P([O-])(O)O,1-methyl-3-pentylimidazolium dihydrogen phosphate,,,,,,
AezAf,323.15,101.325,1126.3,Zhang et al. (2016a),Density,Liquid,AAwGsM,CCCCCn1cc[n+](C)c1.O=P([O-])(O)O,1-methyl-3-pentylimidazolium dihydrogen phosphate,,,,,,
AezAf,328.15,101.325,1122.9,Zhang et al. (2016a),Density,Liquid,AAwGsM,CCCCCn1cc[n+](C)c1.O=P([O-])(O)O,1-methyl-3-pentylimidazolium dihydrogen phosphate,,,,,,
AezAf,333.15,101.325,1119.9,Zhang et al. (2016a),Density,Liquid,AAwGsM,CCCCCn1cc[n+](C)c1.O=P([O-])(O)O,1-methyl-3-pentylimidazolium dihydrogen phosphate,,,,,,
AezAf,338.15,101.325,1116.6,Zhang et al. (2016a),Density,Liquid,AAwGsM,CCCCCn1cc[n+](C)c1.O=P([O-])(O)O,1-methyl-3-pentylimidazolium dihydrogen phosphate,,,,,,
AezAf,343.15,101.325,1113.5,Zhang et al. (2016a),Density,Liquid,AAwGsM,CCCCCn1cc[n+](C)c1.O=P([O-])(O)O,1-methyl-3-pentylimidazolium dihydrogen phosphate,,,,,,
