Repository: kamranayazheydarov/ILTHERMO-data

# ILThermo Data Processing

This project processes JSON files containing density data and merges them into CSV files. It also updates the CSV files with metadata and SMILES strings for compounds.

## main_functions.py

This script contains the main functions for processing the density data.

## File Descriptions

### #file:compounds.csv

This file contains compound information with the following headers:
- `id` (integer): The unique identifier for each compound.
- `smiles` (string): The SMILES string representation of the compound.

File: density_csv_data/density_setid_AfWtm.csv
setid,"Temperature, K","Pressure, kPa","Specific density, kg/m<SUP>3</SUP>",reference,propertiy,phases,compound id 1,smile 1,compound name 1,compound id 2,smile 2,compound name 2,compound id 3,smile 3,compound name 3
AfWtm,278.15,101.325,1225.7,Cabeza et al. (2019),Density,Liquid,ADBRUz,CCCCn1cc[n+](C)c1.CCCCn1cc[n+](C)c1.CCCCn1cc[n+](C)c1.S=C=N[Cr-3](N=C=S)(N=C=S)(N=C=S)(N=C=S)N=C=S,1-butyl-3-methylimidazolium hexathiocyanatochromate(III),,,,,,
AfWtm,288.15,101.325,1218.9,Cabeza et al. (2019),Density,Liquid,ADBRUz,CCCCn1cc[n+](C)c1.CCCCn1cc[n+](C)c1.CCCCn1cc[n+](C)c1.S=C=N[Cr-3](N=C=S)(N=C=S)(N=C=S)(N=C=S)N=C=S,1-butyl-3-methylimidazolium hexathiocyanatochromate(III),,,,,,
AfWtm,298.15,101.325,1212,Cabeza et al. (2019),Density,Liquid,ADBRUz,CCCCn1cc[n+](C)c1.CCCCn1cc[n+](C)c1.CCCCn1cc[n+](C)c1.S=C=N[Cr-3](N=C=S)(N=C=S)(N=C=S)(N=C=S)N=C=S,1-butyl-3-methylimidazolium hexathiocyanatochromate(III),,,,,,
AfWtm,308.15,101.325,1205.1,Cabeza et al. (2019),Density,Liquid,ADBRUz,CCCCn1cc[n+](C)c1.CCCCn1cc[n+](C)c1.CCCCn1cc[n+](C)c1.S=C=N[Cr-3](N=C=S)(N=C=S)(N=C=S)(N=C=S)N=C=S,1-butyl-3-methylimidazolium hexathiocyanatochromate(III),,,,,,
AfWtm,318.15,101.325,1198.3,Cabeza et al. (2019),Density,Liquid,ADBRUz,CCCCn1cc[n+](C)c1.CCCCn1cc[n+](C)c1.CCCCn1cc[n+](C)c1.S=C=N[Cr-3](N=C=S)(N=C=S)(N=C=S)(N=C=S)N=C=S,1-butyl-3-methylimidazolium hexathiocyanatochromate(III),,,,,,
AfWtm,328.15,101.325,1191.4,Cabeza et al. (2019),Density,Liquid,ADBRUz,CCCCn1cc[n+](C)c1.CCCCn1cc[n+](C)c1.CCCCn1cc[n+](C)c1.S=C=N[Cr-3](N=C=S)(N=C=S)(N=C=S)(N=C=S)N=C=S,1-butyl-3-methylimidazolium hexathiocyanatochromate(III),,,,,,
AfWtm,338.15,101.325,1184.6,Cabeza et al. (2019),Density,Liquid,ADBRUz,CCCCn1cc[n+](C)c1.CCCCn1cc[n+](C)c1.CCCCn1cc[n+](C)c1.S=C=N[Cr-3](N=C=S)(N=C=S)(N=C=S)(N=C=S)N=C=S,1-butyl-3-methylimidazolium hexathiocyanatochromate(III),,,,,,
AfWtm,348.15,101.325,1177.7,Cabeza et al. (2019),Density,Liquid,ADBRUz,CCCCn1cc[n+](C)c1.CCCCn1cc[n+](C)c1.CCCCn1cc[n+](C)c1.S=C=N[Cr-3](N=C=S)(N=C=S)(N=C=S)(N=C=S)N=C=S,1-butyl-3-methylimidazolium hexathiocyanatochromate(III),,,,,,
AfWtm,358.15,101.325,1170.9,Cabeza et al. (2019),Density,Liquid,ADBRUz,CCCCn1cc[n+](C)c1.CCCCn1cc[n+](C)c1.CCCCn1cc[n+](C)c1.S=C=N[Cr-3](N=C=S)(N=C=S)(N=C=S)(N=C=S)N=C=S,1-butyl-3-methylimidazolium hexathiocyanatochromate(III),,,,,,
AfWtm,368.15,101.325,1164,Cabeza et al. (2019),Density,Liquid,ADBRUz,CCCCn1cc[n+](C)c1.CCCCn1cc[n+](C)c1.CCCCn1cc[n+](C)c1.S=C=N[Cr-3](N=C=S)(N=C=S)(N=C=S)(N=C=S)N=C=S,1-butyl-3-methylimidazolium hexathiocyanatochromate(III),,,,,,

File: density_csv_data/density_setid_AgIkl.csv
setid,"Temperature, K",Mole fraction of 1-ethyl-3-methylimidazolium trifluoromethanesulfonate,"Pressure, kPa","Specific density, kg/m<SUP>3</SUP>",reference,propertiy,phases,compound id 1,smile 1,compound name 1,compound id 2,smile 2,compound name 2,compound id 3,smile 3,compound name 3
AgIkl,278.15,0.051,101,964.39,Vercher et al. (2011b),Density,Liquid,AANtst,C1CCOC1,tetrahydrofuran,AAyCVz,CC[n+]1ccn(C)c1.O=S(=O)([O-])C(F)(F)F,1-ethyl-3-methylimidazolium trifluoromethanesulfonate,,,
AgIkl,278.15,0.1,101,1013.94,Vercher et al. (2011b),Density,Liquid,AANtst,C1CCOC1,tetrahydrofuran,AAyCVz,CC[n+]1ccn(C)c1.O=S(=O)([O-])C(F)(F)F,1-ethyl-3-methylimidazolium trifluoromethanesulfonate,,,
AgIkl,278.15,0.1503,101,1059.68,Vercher et al. (2011b),Density,Liquid,AANtst,C1CCOC1,tetrahydrofuran,AAyCVz,CC[n+]1ccn(C)c1.O=S(=O)([O-])C(F)(F)F,1-ethyl-3-methylimidazolium trifluoromethanesulfonate,,,
AgIkl,278.15,0.2001,101,1098.67,Vercher et al. (2011b),Density,Liquid,AANtst,C1CCOC1,tetrahydrofuran,AAyCVz,CC[n+]1ccn(C)c1.O=S(=O)([O-])C(F)(F)F,1-ethyl-3-methylimidazolium trifluoromethanesulfonate,,,
AgIkl,278.15,0.3001,101,1166.19,Vercher et al. (2011b),Density,Liquid,AANtst,C1CCOC1,tetrahydrofuran,AAyCVz,CC[n+]1ccn(C)c1.O=S(=O)([O-])C(F)(F)F,1-ethyl-3-methylimidazolium trifluoromethanesulfonate,,,
AgIkl,278.15,0.3992,101,1217.18,Vercher et al. (2011b),Density,Liquid,AANtst,C1CCOC1,tetrahydrofuran,AAyCVz,CC[n+]1ccn(C)c1.O=S(=O)([O-])C(F)(F)F,1-ethyl-3-methylimidazolium trifluoromethanesulfonate,,,
AgIkl,278.15,0.4995,101,1261.1,Vercher et al. (2011b),Density,Liquid,AANtst,C1CCOC1,tetrahydrofuran,AAyCVz,CC[n+]1ccn(C)c1.O=S(=O)([O-])C(F)(F)F,1-ethyl-3-methylimidazolium trifluoromethanesulfonate,,,
AgIkl,278.15,0.599,101,1297.75,Vercher et al. (2011b),Density,Liquid,AANtst,C1CCOC1,tetrahydrofuran,AAyCVz,CC[n+]1ccn(C)c1.O=S(=O)([O-])C(F)(F)F,1-ethyl-3-methylimidazolium trifluoromethanesulfonate,,,
AgIkl,278.15,0.7014,101,1330,Vercher et al. (2011b),Density,Liquid,AANtst,C1CCOC1,tetrahydrofuran,AAyCVz,CC[n+]1ccn(C)c1.O=S(=O)([O-])C(F)(F)F,1-ethyl-3-methylimidazolium trifluoromethanesulfonate,,,
AgIkl,278.15,0.7965,101,1356.2,Vercher et al. (2011b),Density,Liquid,AANtst,C1CCOC1,tetrahydrofuran,AAyCVz,CC[n+]1ccn(C)c1.O=S(=O)([O-])C(F)(F)F,1-ethyl-3-methylimidazolium trifluoromethanesulfonate,,,
AgIkl,278.15,0.849,101,1369.2,Vercher et al. (2011b),Density,Liquid,AANtst,C1CCOC1,tetrahydrofuran,AAyCVz,CC[n+]1ccn(C)c1.O=S(=O)([O-])C(F)(F)F,1-ethyl-3-methylimidazolium trifluoromethanesulfonate,,,
AgIkl,278.15,0.899,101,1380.3,Vercher et al. (2011b),Density,Liquid,AANtst,C1CCOC1,tetrahydrofuran,AAyCVz,CC[n+]1ccn(C)c1.O=S(=O)([O-])C(F)(F)F,1-ethyl-3-methylimidazolium trifluoromethanesulfonate,,,
AgIkl,278.15,0.9511,101,1391.3,Vercher et al. (2011b),Density,Liquid,AANtst,C1CCOC1,tetrahydrofuran,AAyCVz,CC[n+]1ccn(C)c1.O=S(=O)([O-])C(F)(F)F,1-ethyl-3-methylimidazolium trifluoromethanesulfonate,,,
AgIkl,288.15,0.051,101,953.89,Vercher et al. (2011b),Density,Liquid,AANtst,C1CCOC1,tetrahydrofuran,AAyCVz,CC[n+]1ccn(C)c1.O=S(=O)([O-])C(F)(F)F,1-ethyl-3-methylimidazolium trifluoromethanesulfonate,,,
AgIkl,288.15,0.1,101,1003.61,Vercher et al. (2011b),Density,Liquid,AANtst,C1CCOC1,tetrahydrofuran,AAyCVz,CC[n+]1ccn(C)c1.O=S(=O)([O-])C(F)(F)F,1-ethyl-3-methylimidazolium trifluoromethanesulfonate,,,
AgIkl,288.15,0.1503,101,1049.68,Vercher et al. (2011b),Density,Liquid,AANtst,C1CCOC1,tetrahydrofuran,AAyCVz,CC[n+]1ccn(C)c1.O=S(=O)([O-])C(F)(F)F,1-ethyl-3-methylimidazolium trifluoromethanesulfonate,,,
AgIkl,288.15,0.2001,101,1088.88,Vercher et al. (2011b),Density,Liquid,AANtst,C1CCOC1,tetrahydrofuran,AAyCVz,CC[n+]1ccn(C)c1.O=S(=O)([O-])C(F)(F)F,1-ethyl-3-methylimidazolium trifluoromethanesulfonate,,,
AgIkl,288.15,0.3001,101,1155.19,Vercher et al. (2011b),Density,Liquid,AANtst,C1CCOC1,tetrahydrofuran,AAyCVz,CC[n+]1ccn(C)c1.O=S(=O)([O-])C(F)(F)F,1-ethyl-3-methylimidazolium trifluoromethanesulfonate,,,
AgIkl,288.15,0.3992,101,1207.94,Vercher et al. (2011b),Density,Liquid,AANtst,C1CCOC1,tetrahydrofuran,AAyCVz,CC[n+]1ccn(C)c1.O=S(=O)([O-])C(F)(F)F,1-ethyl-3-methylimidazolium trifluoromethanesulfonate,,,
AgIkl,288.15,0.4995,101,1252.06,Vercher et al. (2011b),Density,Liquid,AANtst,C1CCOC1,tetrahydrofuran,AAyCVz,CC[n+]1ccn(C)c1.O=S(=O)([O-])C(F)(F)F,1-ethyl-3-methylimidazolium trifluoromethanesulfonate,,,
AgIkl,288.15,0.599,101,1288.87,Vercher et al. (2011b),Density,Liquid,AANtst,C1CCOC1,tetrahydrofuran,AAyCVz,CC[n+]1ccn(C)c1.O=S(=O)([O-])C(F)(F)F,1-ethyl-3-methylimidazolium trifluoromethanesulfonate,,,
AgIkl,288.15,0.7014,101,1321.24,Vercher et al. (2011b),Density,Liquid,AANtst,C1CCOC1,tetrahydrofuran,AAyCVz,CC[n+]1ccn(C)c1.O=S(=O)([O-])C(F)(F)F,1-ethyl-3-methylimidazolium trifluoromethanesulfonate,,,
AgIkl,288.15,0.7965,101,1347.5,Vercher et al. (2011b),Density,Liquid,AANtst,C1CCOC1,tetrahydrofuran,AAyCVz,CC[n+]1ccn(C)c1.O=S(=O)([O-])C(F)(F)F,1-ethyl-3-methylimidazolium trifluoromethanesulfonate,,,
AgIkl,288.15,0.849,101,1360.5,Vercher et al. (2011b),Density,Liquid,AANtst,C1CCOC1,tetrahydrofuran,AAyCVz,CC[n+]1ccn(C)c1.O=S(=O)([O-])C(F)(F)F,1-ethyl-3-methylimidazolium trifluoromethanesulfonate,,,
AgIkl,288.15,0.899,101,1371.8,Vercher et al. (2011b),Density,Liquid,AANtst,C1CCOC1,tetrahydrofuran,AAyCVz,CC[n+]1ccn(C)c1.O=S(=O)([O-])C(F)(F)F,1-ethyl-3-methylimidazolium trifluoromethanesulfonate,,,
AgIkl,288.15,0.9511,101,1382.8,Vercher et al. (2011b),Density,Liquid,AANtst,C1CCOC1,tetrahydrofuran,AAyCVz,CC[n+]1ccn(C)c1.O=S(=O)([O-])C(F)(F)F,1-ethyl-3-methylimidazolium trifluoromethanesulfonate,,,
AgIkl,298.15,0.051,101,943.29,Vercher et al. (2011b),Density,Liquid,AANtst,C1CCOC1,tetrahydrofuran,AAyCVz,CC[n+]1ccn(C)c1.O=S(=O)([O-])C(F)(F)F,1-ethyl-3-methylimidazolium trifluoromethanesulfonate,,,
AgIkl,298.15,0.1,101,993.23,Vercher et al. (2011b),Density,Liquid,AANtst,C1CCOC1,tetrahydrofuran,AAyCVz,CC[n+]1ccn(C)c1.O=S(=O)([O-])C(F)(F)F,1-ethyl-3-methylimidazolium trifluoromethanesulfonate,,,
AgIkl,298.15,0.1503,101,1039.61,Vercher et al. (2011b),Density,Liquid,AANtst,C1CCOC1,tetrahydrofuran,AAyCVz,CC[n+]1ccn(C)c1.O=S(=O)([O-])C(F)(F)F,1-ethyl-3-methylimidazolium trifluoromethanesulfonate,,,
AgIkl,298.15,0.2001,101,1079.04,Vercher et al. (2011b),Density,Liquid,AANtst,C1CCOC1,tetrahydrofuran,AAyCVz,CC[n+]1ccn(C)c1.O=S(=O)([O-])C(F)(F)F,1-ethyl-3-methylimidazolium trifluoromethanesulfonate,,,
AgIkl,298.15,0.3001,101,1145.24,Vercher et al. (2011b),Density,Liquid,AANtst,C1CCOC1,tetrahydrofuran,AAyCVz,CC[n+]1ccn(C)c1.O=S(=O)([O-])C(F)(F)F,1-ethyl-3-methylimidazolium trifluoromethanesulfonate,,,
AgIkl,298.15,0.3992,101,1198.76,Vercher et al. (2011b),Density,Liquid,AANtst,C1CCOC1,tetrahydrofuran,AAyCVz,CC[n+]1ccn(C)c1.O=S(=O)([O-])C(F)(F)F,1-ethyl-3-methylimidazolium trifluoromethanesulfonate,,,
AgIkl,298.15,0.4995,101,1243.08,Vercher et al. (2011b),Density,Liquid,AANtst,C1CCOC1,tetrahydrofuran,AAyCVz,CC[n+]1ccn(C)c1.O=S(=O)([O-])C(F)(F)F,1-ethyl-3-methylimidazolium trifluoromethanesulfonate,,,
AgIkl,298.15,0.599,101,1280.05,Vercher et al. (2011b),Density,Liquid,AANtst,C1CCOC1,tetrahydrofuran,AAyCVz,CC[n+]1ccn(C)c1.O=S(=O)([O-])C(F)(F)F,1-ethyl-3-methylimidazolium trifluoromethanesulfonate,,,
AgIkl,298.15,0.7014,101,1312.54,Vercher et al. (2011b),Density,Liquid,AANtst,C1CCOC1,tetrahydrofuran,AAyCVz,CC[n+]1ccn(C)c1.O=S(=O)([O-])C(F)(F)F,1-ethyl-3-methylimidazolium trifluoromethanesulfonate,,,
AgIkl,298.15,0.7965,101,1339,Vercher et al. (2011b),Density,Liquid,AANtst,C1CCOC1,tetrahydrofuran,AAyCVz,CC[n+]1ccn(C)c1.O=S(=O)([O-])C(F)(F)F,1-ethyl-3-methylimidazolium trifluoromethanesulfonate,,,
AgIkl,298.15,0.849,101,1352,Vercher et al. (2011b),Density,Liquid,AANtst,C1CCOC1,tetrahydrofuran,AAyCVz,CC[n+]1ccn(C)c1.O=S(=O)([O-])C(F)(F)F,1-ethyl-3-methylimidazolium trifluoromethanesulfonate,,,
AgIkl,298.15,0.899,101,1363.3,Vercher et al. (2011b),Density,Liquid,AANtst,C1CCOC1,tetrahydrofuran,AAyCVz,CC[n+]1ccn(C)c1.O=S(=O)([O-])C(F)(F)F,1-ethyl-3-methylimidazolium trifluoromethanesulfonate,,,
AgIkl,298.15,0.9511,101,1374.4,Vercher et al. (2011b),Density,Liquid,AANtst,C1CCOC1,tetrahydrofuran,AAyCVz,CC[n+]1ccn(C)c1.O=S(=O)([O-])C(F)(F)F,1-ethyl-3-methylimidazolium trifluoromethanesulfonate,,,
AgIkl,308.15,0.051,101,932.59,Vercher et al. (2011b),Density,Liquid,AANtst,C1CCOC1,tetrahydrofuran,AAyCVz,CC[n+]1ccn(C)c1.O=S(=O)([O-])C(F)(F)F,1-ethyl-3-methylimidazolium trifluoromethanesulfonate,,,
AgIkl,308.15,0.1,101,982.77,Vercher et al. (2011b),Density,Liquid,AANtst,C1CCOC1,tetrahydrofuran,AAyCVz,CC[n+]1ccn(C)c1.O=S(=O)([O-])C(F)(F)F,1-ethyl-3-methylimidazolium trifluoromethanesulfonate,,,
AgIkl,308.15,0.1503,101,1029.5,Vercher et al. (2011b),Density,Liquid,AANtst,C1CCOC1,tetrahydrofuran,AAyCVz,CC[n+]1ccn(C)c1.O=S(=O)([O-])C(F)(F)F,1-ethyl-3-methylimidazolium trifluoromethanesulfonate,,,
AgIkl,308.15,0.2001,101,1069.18,Vercher et al. (2011b),Density,Liquid,AANtst,C1CCOC1,tetrahydrofuran,AAyCVz,CC[n+]1ccn(C)c1.O=S(=O)([O-])C(F)(F)F,1-ethyl-3-methylimidazolium trifluoromethanesulfonate,,,
AgIkl,308.15,0.3001,101,1135.87,Vercher et al. (2011b),Density,Liquid,AANtst,C1CCOC1,tetrahydrofuran,AAyCVz,CC[n+]1ccn(C)c1.O=S(=O)([O-])C(F)(F)F,1-ethyl-3-methylimidazolium trifluoromethanesulfonate,,,
AgIkl,308.15,0.3992,101,1189.62,Vercher et al. (2011b),Density,Liquid,AANtst,C1CCOC1,tetrahydrofuran,AAyCVz,CC[n+]1ccn(C)c1.O=S(=O)([O-])C(F)(F)F,1-ethyl-3-methylimidazolium trifluoromethanesulfonate,,,
AgIkl,308.15,0.4995,101,1234.16,Vercher et al. (2011b),Density,Liquid,AANtst,C1CCOC1,tetrahydrofuran,AAyCVz,CC[n+]1ccn(C)c1.O=S(=O)([O-])C(F)(F)F,1-ethyl-3-methylimidazolium trifluoromethanesulfonate,,,
AgIkl,308.15,0.599,101,1271.3,Vercher et al. (2011b),Density,Liquid,AANtst,C1CCOC1,tetrahydrofuran,AAyCVz,CC[n+]1ccn(C)c1.O=S(=O)([O-])C(F)(F)F,1-ethyl-3-methylimidazolium trifluoromethanesulfonate,,,
AgIkl,308.15,0.7014,101,1303.92,Vercher et al. (2011b),Density,Liquid,AANtst,C1CCOC1,tetrahydrofuran,AAyCVz,CC[n+]1ccn(C)c1.O=S(=O)([O-])C(F)(F)F,1-ethyl-3-methylimidazolium trifluoromethanesulfonate,,,
AgIkl,308.15,0.7965,101,1330.4,Vercher et al. (2011b),Density,Liquid,AANtst,C1CCOC1,tetrahydrofuran,AAyCVz,CC[n+]1ccn(C)c1.O=S(=O)([O-])C(F)(F)F,1-ethyl-3-methylimidazolium trifluoromethanesulfonate,,,
AgIkl,308.15,0.849,101,1343.5,Vercher et al. (2011b),Density,Liquid,AANtst,C1CCOC1,tetrahydrofuran,AAyCVz,CC[n+]1ccn(C)c1.O=S(=O)([O-])C(F)(F)F,1-ethyl-3-methylimidazolium trifluoromethanesulfonate,,,
AgIkl,308.15,0.899,101,1354.8,Vercher et al. (2011b),Density,Liquid,AANtst,C1CCOC1,tetrahydrofuran,AAyCVz,CC[n+]1ccn(C)c1.O=S(=O)([O-])C(F)(F)F,1-ethyl-3-methylimidazolium trifluoromethanesulfonate,,,
AgIkl,308.15,0.9511,101,1365.9,Vercher et al. (2011b),Density,Liquid,AANtst,C1CCOC1,tetrahydrofuran,AAyCVz,CC[n+]1ccn(C)c1.O=S(=O)([O-])C(F)(F)F,1-ethyl-3-methylimidazolium trifluoromethanesulfonate,,,
AgIkl,318.15,0.051,101,921.76,Vercher et al. (2011b),Density,Liquid,AANtst,C1CCOC1,tetrahydrofuran,AAyCVz,CC[n+]1ccn(C)c1.O=S(=O)([O-])C(F)(F)F,1-ethyl-3-methylimidazolium trifluoromethanesulfonate,,,
AgIkl,318.15,0.1,101,972.18,Vercher et al. (2011b),Density,Liquid,AANtst,C1CCOC1,tetrahydrofuran,AAyCVz,CC[n+]1ccn(C)c1.O=S(=O)([O-])C(F)(F)F,1-ethyl-3-methylimidazolium trifluoromethanesulfonate,,,
AgIkl,318.15,0.1503,101,1019.22,Vercher et al. (2011b),Density,Liquid,AANtst,C1CCOC1,tetrahydrofuran,AAyCVz,CC[n+]1ccn(C)c1.O=S(=O)([O-])C(F)(F)F,1-ethyl-3-methylimidazolium trifluoromethanesulfonate,,,
AgIkl,318.15,0.2001,101,1059.3,Vercher et al. (2011b),Density,Liquid,AANtst,C1CCOC1,tetrahydrofuran,AAyCVz,CC[n+]1ccn(C)c1.O=S(=O)([O-])C(F)(F)F,1-ethyl-3-methylimidazolium trifluoromethanesulfonate,,,
AgIkl,318.15,0.3001,101,1126.45,Vercher et al. (2011b),Density,Liquid,AANtst,C1CCOC1,tetrahydrofuran,AAyCVz,CC[n+]1ccn(C)c1.O=S(=O)([O-])C(F)(F)F,1-ethyl-3-methylimidazolium trifluoromethanesulfonate,,,
AgIkl,318.15,0.3992,101,1180.52,Vercher et al. (2011b),Density,Liquid,AANtst,C1CCOC1,tetrahydrofuran,AAyCVz,CC[n+]1ccn(C)c1.O=S(=O)([O-])C(F)(F)F,1-ethyl-3-methylimidazolium trifluoromethanesulfonate,,,
AgIkl,318.15,0.4995,101,1225.28,Vercher et al. (2011b),Density,Liquid,AANtst,C1CCOC1,tetrahydrofuran,AAyCVz,CC[n+]1ccn(C)c1.O=S(=O)([O-])C(F)(F)F,1-ethyl-3-methylimidazolium trifluoromethanesulfonate,,,
AgIkl,318.15,0.599,101,1262.63,Vercher et al. (2011b),Density,Liquid,AANtst,C1CCOC1,tetrahydrofuran,AAyCVz,CC[n+]1ccn(C)c1.O=S(=O)([O-])C(F)(F)F,1-ethyl-3-methylimidazolium trifluoromethanesulfonate,,,
AgIkl,318.15,0.7014,101,1295.36,Vercher et al. (2011b),Density,Liquid,AANtst,C1CCOC1,tetrahydrofuran,AAyCVz,CC[n+]1ccn(C)c1.O=S(=O)([O-])C(F)(F)F,1-ethyl-3-methylimidazolium trifluoromethanesulfonate,,,
AgIkl,318.15,0.7965,101,1322,Vercher et al. (2011b),Density,Liquid,AANtst,C1CCOC1,tetrahydrofuran,AAyCVz,CC[n+]1ccn(C)c1.O=S(=O)([O-])C(F)(F)F,1-ethyl-3-methylimidazolium trifluoromethanesulfonate,,,
AgIkl,318.15,0.849,101,1335.1,Vercher et al. (2011b),Density,Liquid,AANtst,C1CCOC1,tetrahydrofuran,AAyCVz,CC[n+]1ccn(C)c1.O=S(=O)([O-])C(F)(F)F,1-ethyl-3-methylimidazolium trifluoromethanesulfonate,,,
AgIkl,318.15,0.899,101,1346.4,Vercher et al. (2011b),Density,Liquid,AANtst,C1CCOC1,tetrahydrofuran,AAyCVz,CC[n+]1ccn(C)c1.O=S(=O)([O-])C(F)(F)F,1-ethyl-3-methylimidazolium trifluoromethanesulfonate,,,
AgIkl,318.15,0.9511,101,1357.6,Vercher et al. (2011b),Density,Liquid,AANtst,C1CCOC1,tetrahydrofuran,AAyCVz,CC[n+]1ccn(C)c1.O=S(=O)([O-])C(F)(F)F,1-ethyl-3-methylimidazolium trifluoromethanesulfonate,,,

File: density_csv_data/density_setid_AhBnV.csv
setid,"Temperature, K",Weight fraction of N-methyldiethanolamine,Weight fraction of piperazine,"Pressure, kPa","Specific density, kg/m<SUP>3</SUP>",reference,propertiy,phases,compound id 1,smile 1,compound name 1,compound id 2,smile 2,compound name 2,compound id 3,smile 3,compound name 3
AhBnV,313.15,0,0,101,1057,Foo et al. (2015),Density,Liquid,AAWveB,CN(CCO)CCO,N-methyldiethanolamine,AAQdRr,C1CNCCN1,piperazine,AAnYjG,CCCC[n+]1ccn(C)c1.N#C[N-]C#N,1-butyl-3-methylimidazolium dicyanamide
AhBnV,313.15,0.2391,0.0518,101,1013.9,Foo et al. (2015),Density,Liquid,AAWveB,CN(CCO)CCO,N-methyldiethanolamine,AAQdRr,C1CNCCN1,piperazine,AAnYjG,CCCC[n+]1ccn(C)c1.N#C[N-]C#N,1-butyl-3-methylimidazolium dicyanamide
AhBnV,313.15,0.2391,0.0519,101,1013.1,Foo et al. (2015),Density,Liquid,AAWveB,CN(CCO)CCO,N-methyldiethanolamine,AAQdRr,C1CNCCN1,piperazine,AAnYjG,CCCC[n+]1ccn(C)c1.N#C[N-]C#N,1-butyl-3-methylimidazolium dicyanamide
AhBnV,313.15,0.2395,0.0519,101,1013.6,Foo et al. (2015),Density,Liquid,AAWveB,CN(CCO)CCO,N-methyldiethanolamine,AAQdRr,C1CNCCN1,piperazine,AAnYjG,CCCC[n+]1ccn(C)c1.N#C[N-]C#N,1-butyl-3-methylimidazolium dicyanamide
AhBnV,313.15,0.2401,0.0521,101,1008.5,Foo et al. (2015),Density,Liquid,AAWveB,CN(CCO)CCO,N-methyldiethanolamine,AAQdRr,C1CNCCN1,piperazine,AAnYjG,CCCC[n+]1ccn(C)c1.N#C[N-]C#N,1-butyl-3-methylimidazolium dicyanamide
AhBnV,313.15,0.4711,0.0511,101,1030,Foo et al. (2015),Density,Liquid,AAWveB,CN(CCO)CCO,N-methyldiethanolamine,AAQdRr,C1CNCCN1,piperazine,AAnYjG,CCCC[n+]1ccn(C)c1.N#C[N-]C#N,1-butyl-3-methylimidazolium dicyanamide
AhBnV,313.15,0.4755,0.0516,101,1019.9,Foo et al. (2015),Density,Liquid,AAWveB,CN(CCO)CCO,N-methyldiethanolamine,AAQdRr,C1CNCCN1,piperazine,AAnYjG,CCCC[n+]1ccn(C)c1.N#C[N-]C#N,1-butyl-3-methylimidazolium dicyanamide
AhBnV,313.15,0.4756,0.0516,101,1019.6,Foo et al. (2015),Density,Liquid,AAWveB,CN(CCO)CCO,N-methyldiethanolamine,AAQdRr,C1CNCCN1,piperazine,AAnYjG,CCCC[n+]1ccn(C)c1.N#C[N-]C#N,1-butyl-3-methylimidazolium dicyanamide
AhBnV,313.15,0.4767,0.0517,101,1016.6,Foo et al. (2015),Density,Liquid,AAWveB,CN(CCO)CCO,N-methyldiethanolamine,AAQdRr,C1CNCCN1,piperazine,AAnYjG,CCCC[n+]1ccn(C)c1.N#C[N-]C#N,1-butyl-3-methylimidazolium dicyanamide
AhBnV,313.15,0.4775,0.0511,101,1015,Foo et al. (2015),Density,Liquid,AAWveB,CN(CCO)CCO,N-methyldiethanolamine,AAQdRr,C1CNCCN1,piperazine,AAnYjG,CCCC[n+]1ccn(C)c1.N#C[N-]C#N,1-butyl-3-methylimidazolium dicyanamide
AhBnV,333.15,0,0,101,1035,Foo et al. (2015),Density,Liquid,AAWveB,CN(CCO)CCO,N-methyldiethanolamine,AAQdRr,C1CNCCN1,piperazine,AAnYjG,CCCC[n+]1ccn(C)c1.N#C[N-]C#N,1-butyl-3-methylimidazolium dicyanamide
AhBnV,333.15,0.2391,0.0518,101,994.9,Foo et al. (2015),Density,Liquid,AAWveB,CN(CCO)CCO,N-methyldiethanolamine,AAQdRr,C1CNCCN1,piperazine,AAnYjG,CCCC[n+]1ccn(C)c1.N#C[N-]C#N,1-butyl-3-methylimidazolium dicyanamide
AhBnV,333.15,0.2391,0.0519,101,993.7,Foo et al. (2015),Density,Liquid,AAWveB,CN(CCO)CCO,N-methyldiethanolamine,AAQdRr,C1CNCCN1,piperazine,AAnYjG,CCCC[n+]1ccn(C)c1.N#C[N-]C#N,1-butyl-3-methylimidazolium dicyanamide
AhBnV,333.15,0.2395,0.0519,101,994.1,Foo et al. (2015),Density,Liquid,AAWveB,CN(CCO)CCO,N-methyldiethanolamine,AAQdRr,C1CNCCN1,piperazine,AAnYjG,CCCC[n+]1ccn(C)c1.N#C[N-]C#N,1-butyl-3-methylimidazolium dicyanamide
AhBnV,333.15,0.2401,0.0521,101,990.4,Foo et al. (2015),Density,Liquid,AAWveB,CN(CCO)CCO,N-methyldiethanolamine,AAQdRr,C1CNCCN1,piperazine,AAnYjG,CCCC[n+]1ccn(C)c1.N#C[N-]C#N,1-butyl-3-methylimidazolium dicyanamide
AhBnV,333.15,0.4711,0.0511,101,1002.7,Foo et al. (2015),Density,Liquid,AAWveB,CN(CCO)CCO,N-methyldiethanolamine,AAQdRr,C1CNCCN1,piperazine,AAnYjG,CCCC[n+]1ccn(C)c1.N#C[N-]C#N,1-butyl-3-methylimidazolium dicyanamide
AhBnV,333.15,0.4755,0.0516,101,1000.1,Foo et al. (2015),Density,Liquid,AAWveB,CN(CCO)CCO,N-methyldiethanolamine,AAQdRr,C1CNCCN1,piperazine,AAnYjG,CCCC[n+]1ccn(C)c1.N#C[N-]C#N,1-butyl-3-methylimidazolium dicyanamide
AhBnV,333.15,0.4756,0.0516,101,1000.1,Foo et al. (2015),Density,Liquid,AAWveB,CN(CCO)CCO,N-methyldiethanolamine,AAQdRr,C1CNCCN1,piperazine,AAnYjG,CCCC[n+]1ccn(C)c1.N#C[N-]C#N,1-butyl-3-methylimidazolium dicyanamide
AhBnV,333.15,0.4767,0.0517,101,997.9,Foo et al. (2015),Density,Liquid,AAWveB,CN(CCO)CCO,N-methyldiethanolamine,AAQdRr,C1CNCCN1,piperazine,AAnYjG,CCCC[n+]1ccn(C)c1.N#C[N-]C#N,1-butyl-3-methylimidazolium dicyanamide
AhBnV,333.15,0.4775,0.0511,101,996.2,Foo et al. (2015),Density,Liquid,AAWveB,CN(CCO)CCO,N-methyldiethanolamine,AAQdRr,C1CNCCN1,piperazine,AAnYjG,CCCC[n+]1ccn(C)c1.N#C[N-]C#N,1-butyl-3-methylimidazolium dicyanamide
AhBnV,353.15,0,0,101,1023,Foo et al. (2015),Density,Liquid,AAWveB,CN(CCO)CCO,N-methyldiethanolamine,AAQdRr,C1CNCCN1,piperazine,AAnYjG,CCCC[n+]1ccn(C)c1.N#C[N-]C#N,1-butyl-3-methylimidazolium dicyanamide
AhBnV,353.15,0.2391,0.0518,101,982,Foo et al. (2015),Density,Liquid,AAWveB,CN(CCO)CCO,N-methyldiethanolamine,AAQdRr,C1CNCCN1,piperazine,AAnYjG,CCCC[n+]1ccn(C)c1.N#C[N-]C#N,1-butyl-3-methylimidazolium dicyanamide
AhBnV,353.15,0.2391,0.0519,101,980.1,Foo et al. (2015),Density,Liquid,AAWveB,CN(CCO)CCO,N-methyldiethanolamine,AAQdRr,C1CNCCN1,piperazine,AAnYjG,CCCC[n+]1ccn(C)c1.N#C[N-]C#N,1-butyl-3-methylimidazolium dicyanamide
AhBnV,353.15,0.2395,0.0519,101,981.4,Foo et al. (2015),Density,Liquid,AAWveB,CN(CCO)CCO,N-methyldiethanolamine,AAQdRr,C1CNCCN1,piperazine,AAnYjG,CCCC[n+]1ccn(C)c1.N#C[N-]C#N,1-butyl-3-methylimidazolium dicyanamide
AhBnV,353.15,0.2401,0.0521,101,978,Foo et al. (2015),Density,Liquid,AAWveB,CN(CCO)CCO,N-methyldiethanolamine,AAQdRr,C1CNCCN1,piperazine,AAnYjG,CCCC[n+]1ccn(C)c1.N#C[N-]C#N,1-butyl-3-methylimidazolium dicyanamide
AhBnV,353.15,0.4711,0.0511,101,988.6,Foo et al. (2015),Density,Liquid,AAWveB,CN(CCO)CCO,N-methyldiethanolamine,AAQdRr,C1CNCCN1,piperazine,AAnYjG,CCCC[n+]1ccn(C)c1.N#C[N-]C#N,1-butyl-3-methylimidazolium dicyanamide
AhBnV,353.15,0.4755,0.0516,101,986.9,Foo et al. (2015),Density,Liquid,AAWveB,CN(CCO)CCO,N-methyldiethanolamine,AAQdRr,C1CNCCN1,piperazine,AAnYjG,CCCC[n+]1ccn(C)c1.N#C[N-]C#N,1-butyl-3-methylimidazolium dicyanamide
AhBnV,353.15,0.4756,0.0516,101,986.7,Foo et al. (2015),Density,Liquid,AAWveB,CN(CCO)CCO,N-methyldiethanolamine,AAQdRr,C1CNCCN1,piperazine,AAnYjG,CCCC[n+]1ccn(C)c1.N#C[N-]C#N,1-butyl-3-methylimidazolium dicyanamide
AhBnV,353.15,0.4767,0.0517,101,985.1,Foo et al. (2015),Density,Liquid,AAWveB,CN(CCO)CCO,N-methyldiethanolamine,AAQdRr,C1CNCCN1,piperazine,AAnYjG,CCCC[n+]1ccn(C)c1.N#C[N-]C#N,1-butyl-3-methylimidazolium dicyanamide
AhBnV,353.15,0.4775,0.0511,101,983.4,Foo et al. (2015),Density,Liquid,AAWveB,CN(CCO)CCO,N-methyldiethanolamine,AAQdRr,C1CNCCN1,piperazine,AAnYjG,CCCC[n+]1ccn(C)c1.N#C[N-]C#N,1-butyl-3-methylimidazolium dicyanamide

File: density_csv_data/density_setid_AhdlW.csv
setid,"Temperature, K","Pressure, kPa","Specific density, kg/m<SUP>3</SUP>",reference,propertiy,phases,compound id 1,smile 1,compound name 1,compound id 2,smile 2,compound name 2,compound id 3,smile 3,compound name 3
AhdlW,283.15,100,1379.9,Almeida et al. (2016b),Density,Metastable liquid,ABChJv,CCCC[n+]1ccn(C)c1.F[P-](F)(F)(F)(F)F,1-butyl-3-methylimidazolium hexafluorophosphate,,,,,,
AhdlW,288.15,100,1376.5,Almeida et al. (2016b),Density,Metastable liquid,ABChJv,CCCC[n+]1ccn(C)c1.F[P-](F)(F)(F)(F)F,1-butyl-3-methylimidazolium hexafluorophosphate,,,,,,
AhdlW,293.15,100,1372,Almeida et al. (2016b),Density,Metastable liquid,ABChJv,CCCC[n+]1ccn(C)c1.F[P-](F)(F)(F)(F)F,1-butyl-3-methylimidazolium hexafluorophosphate,,,,,,
AhdlW,298.15,100,1367.6,Almeida et al. (2016b),Density,Metastable liquid,ABChJv,CCCC[n+]1ccn(C)c1.F[P-](F)(F)(F)(F)F,1-butyl-3-methylimidazolium hexafluorophosphate,,,,,,
AhdlW,303.15,100,1363.4,Almeida et al. (2016b),Density,Metastable liquid,ABChJv,CCCC[n+]1ccn(C)c1.F[P-](F)(F)(F)(F)F,1-butyl-3-methylimidazolium hexafluorophosphate,,,,,,
AhdlW,308.15,100,1359.2,Almeida et al. (2016b),Density,Metastable liquid,ABChJv,CCCC[n+]1ccn(C)c1.F[P-](F)(F)(F)(F)F,1-butyl-3-methylimidazolium hexafluorophosphate,,,,,,
AhdlW,313.15,100,1355.1,Almeida et al. (2016b),Density,Metastable liquid,ABChJv,CCCC[n+]1ccn(C)c1.F[P-](F)(F)(F)(F)F,1-butyl-3-methylimidazolium hexafluorophosphate,,,,,,
AhdlW,318.15,100,1351,Almeida et al. (2016b),Density,Metastable liquid,ABChJv,CCCC[n+]1ccn(C)c1.F[P-](F)(F)(F)(F)F,1-butyl-3-methylimidazolium hexafluorophosphate,,,,,,
AhdlW,323.15,100,1347,Almeida et al. (2016b),Density,Metastable liquid,ABChJv,CCCC[n+]1ccn(C)c1.F[P-](F)(F)(F)(F)F,1-butyl-3-methylimidazolium hexafluorophosphate,,,,,,
AhdlW,328.15,100,1342.9,Almeida et al. (2016b),Density,Metastable liquid,ABChJv,CCCC[n+]1ccn(C)c1.F[P-](F)(F)(F)(F)F,1-butyl-3-methylimidazolium hexafluorophosphate,,,,,,
AhdlW,333.15,100,1338.9,Almeida et al. (2016b),Density,Metastable liquid,ABChJv,CCCC[n+]1ccn(C)c1.F[P-](F)(F)(F)(F)F,1-butyl-3-methylimidazolium hexafluorophosphate,,,,,,
AhdlW,338.15,100,1334.9,Almeida et al. (2016b),Density,Metastable liquid,ABChJv,CCCC[n+]1ccn(C)c1.F[P-](F)(F)(F)(F)F,1-butyl-3-methylimidazolium hexafluorophosphate,,,,,,
AhdlW,343.15,100,1330.9,Almeida et al. (2016b),Density,Metastable liquid,ABChJv,CCCC[n+]1ccn(C)c1.F[P-](F)(F)(F)(F)F,1-butyl-3-methylimidazolium hexafluorophosphate,,,,,,
AhdlW,348.15,100,1326.9,Almeida et al. (2016b),Density,Metastable liquid,ABChJv,CCCC[n+]1ccn(C)c1.F[P-](F)(F)(F)(F)F,1-butyl-3-methylimidazolium hexafluorophosphate,,,,,,
AhdlW,353.15,100,1323,Almeida et al. (2016b),Density,Metastable liquid,ABChJv,CCCC[n+]1ccn(C)c1.F[P-](F)(F)(F)(F)F,1-butyl-3-methylimidazolium hexafluorophosphate,,,,,,
AhdlW,358.15,100,1319,Almeida et al. (2016b),Density,Metastable liquid,ABChJv,CCCC[n+]1ccn(C)c1.F[P-](F)(F)(F)(F)F,1-butyl-3-methylimidazolium hexafluorophosphate,,,,,,
AhdlW,363.15,100,1315.2,Almeida et al. (2016b),Density,Metastable liquid,ABChJv,CCCC[n+]1ccn(C)c1.F[P-](F)(F)(F)(F)F,1-butyl-3-methylimidazolium hexafluorophosphate,,,,,,

File: density_csv_data/density_setid_AhpVF.csv
setid,Mole fraction of 1-butyl-3-methylimidazolium methyl sulfate,"Temperature, K","Pressure, kPa","Specific density, kg/m<SUP>3</SUP>",reference,propertiy,phases,compound id 1,smile 1,compound name 1,compound id 2,smile 2,compound name 2,compound id 3,smile 3,compound name 3
AhpVF,0.8986,303.15,100,1183.8,Montalban et al. (2018b),Density,Liquid,AAwHNg,CCCC[n+]1ccn(C)c1.COS(=O)(=O)[O-],1-butyl-3-methylimidazolium methyl sulfate,AAeWCz,CCCC(=O)OC(C)CCC,1-methylbutyl butanoate,,,
AhpVF,0.9199,303.15,100,1187.8,Montalban et al. (2018b),Density,Liquid,AAwHNg,CCCC[n+]1ccn(C)c1.COS(=O)(=O)[O-],1-butyl-3-methylimidazolium methyl sulfate,AAeWCz,CCCC(=O)OC(C)CCC,1-methylbutyl butanoate,,,
AhpVF,0.9426,303.15,100,1192.2,Montalban et al. (2018b),Density,Liquid,AAwHNg,CCCC[n+]1ccn(C)c1.COS(=O)(=O)[O-],1-butyl-3-methylimidazolium methyl sulfate,AAeWCz,CCCC(=O)OC(C)CCC,1-methylbutyl butanoate,,,
AhpVF,0.9602,303.15,100,1195.8,Montalban et al. (2018b),Density,Liquid,AAwHNg,CCCC[n+]1ccn(C)c1.COS(=O)(=O)[O-],1-butyl-3-methylimidazolium methyl sulfate,AAeWCz,CCCC(=O)OC(C)CCC,1-methylbutyl butanoate,,,
AhpVF,0.98,303.15,100,1199.7,Montalban et al. (2018b),Density,Liquid,AAwHNg,CCCC[n+]1ccn(C)c1.COS(=O)(=O)[O-],1-butyl-3-methylimidazolium methyl sulfate,AAeWCz,CCCC(=O)OC(C)CCC,1-methylbutyl butanoate,,,
AhpVF,0.9901,303.15,100,1202.1,Montalban et al. (2018b),Density,Liquid,AAwHNg,CCCC[n+]1ccn(C)c1.COS(=O)(=O)[O-],1-butyl-3-methylimidazolium methyl sulfate,AAeWCz,CCCC(=O)OC(C)CCC,1-methylbutyl butanoate,,,
AhpVF,1,303.15,100,1204.8,Montalban et al. (2018b),Density,Liquid,AAwHNg,CCCC[n+]1ccn(C)c1.COS(=O)(=O)[O-],1-butyl-3-methylimidazolium methyl sulfate,AAeWCz,CCCC(=O)OC(C)CCC,1-methylbutyl butanoate,,,

File: density_csv_data/density_setid_AiQrM.csv
setid,"Temperature, K","Pressure, kPa","Specific density, kg/m<SUP>3</SUP>",reference,propertiy,phases,compound id 1,smile 1,compound name 1,compound id 2,smile 2,compound name 2,compound id 3,smile 3,compound name 3
AiQrM,282,101.325,1406.18,Jacquemin et al. (2007b),Density,Liquid,ABYLZx,CCCC[N+](C)(C)C.O=S(=O)([N-]S(=O)(=O)C(F)(F)F)C(F)(F)F,butyltrimethylammonium bis(trifluoromethylsulfonyl)imide,,,,,,
AiQrM,285,101.325,1403.53,Jacquemin et al. (2007b),Density,Liquid,ABYLZx,CCCC[N+](C)(C)C.O=S(=O)([N-]S(=O)(=O)C(F)(F)F)C(F)(F)F,butyltrimethylammonium bis(trifluoromethylsulfonyl)imide,,,,,,
AiQrM,288,101.325,1400.88,Jacquemin et al. (2007b),Density,Liquid,ABYLZx,CCCC[N+](C)(C)C.O=S(=O)([N-]S(=O)(=O)C(F)(F)F)C(F)(F)F,butyltrimethylammonium bis(trifluoromethylsulfonyl)imide,,,,,,
AiQrM,291,101.325,1398.24,Jacquemin et al. (2007b),Density,Liquid,ABYLZx,CCCC[N+](C)(C)C.O=S(=O)([N-]S(=O)(=O)C(F)(F)F)C(F)(F)F,butyltrimethylammonium bis(trifluoromethylsulfonyl)imide,,,,,,
AiQrM,294,101.325,1395.59,Jacquemin et al. (2007b),Density,Liquid,ABYLZx,CCCC[N+](C)(C)C.O=S(=O)([N-]S(=O)(=O)C(F)(F)F)C(F)(F)F,butyltrimethylammonium bis(trifluoromethylsulfonyl)imide,,,,,,
AiQrM,297,101.325,1392.95,Jacquemin et al. (2007b),Density,Liquid,ABYLZx,CCCC[N+](C)(C)C.O=S(=O)([N-]S(=O)(=O)C(F)(F)F)C(F)(F)F,butyltrimethylammonium bis(trifluoromethylsulfonyl)imide,,,,,,
AiQrM,300,101.325,1390.3,Jacquemin et al. (2007b),Density,Liquid,ABYLZx,CCCC[N+](C)(C)C.O=S(=O)([N-]S(=O)(=O)C(F)(F)F)C(F)(F)F,butyltrimethylammonium bis(trifluoromethylsulfonyl)imide,,,,,,
AiQrM,303,101.325,1387.65,Jacquemin et al. (2007b),Density,Liquid,ABYLZx,CCCC[N+](C)(C)C.O=S(=O)([N-]S(=O)(=O)C(F)(F)F)C(F)(F)F,butyltrimethylammonium bis(trifluoromethylsulfonyl)imide,,,,,,
AiQrM,306,101.325,1385.01,Jacquemin et al. (2007b),Density,Liquid,ABYLZx,CCCC[N+](C)(C)C.O=S(=O)([N-]S(=O)(=O)C(F)(F)F)C(F)(F)F,butyltrimethylammonium bis(trifluoromethylsulfonyl)imide,,,,,,
AiQrM,309,101.325,1382.36,Jacquemin et al. (2007b),Density,Liquid,ABYLZx,CCCC[N+](C)(C)C.O=S(=O)([N-]S(=O)(=O)C(F)(F)F)C(F)(F)F,butyltrimethylammonium bis(trifluoromethylsulfonyl)imide,,,,,,
AiQrM,312,101.325,1379.72,Jacquemin et al. (2007b),Density,Liquid,ABYLZx,CCCC[N+](C)(C)C.O=S(=O)([N-]S(=O)(=O)C(F)(F)F)C(F)(F)F,butyltrimethylammonium bis(trifluoromethylsulfonyl)imide,,,,,,
AiQrM,315,101.325,1377.07,Jacquemin et al. (2007b),Density,Liquid,ABYLZx,CCCC[N+](C)(C)C.O=S(=O)([N-]S(=O)(=O)C(F)(F)F)C(F)(F)F,butyltrimethylammonium bis(trifluoromethylsulfonyl)imide,,,,,,
AiQrM,318,101.325,1374.42,Jacquemin et al. (2007b),Density,Liquid,ABYLZx,CCCC[N+](C)(C)C.O=S(=O)([N-]S(=O)(=O)C(F)(F)F)C(F)(F)F,butyltrimethylammonium bis(trifluoromethylsulfonyl)imide,,,,,,
AiQrM,321,101.325,1371.78,Jacquemin et al. (2007b),Density,Liquid,ABYLZx,CCCC[N+](C)(C)C.O=S(=O)([N-]S(=O)(=O)C(F)(F)F)C(F)(F)F,butyltrimethylammonium bis(trifluoromethylsulfonyl)imide,,,,,,
AiQrM,324,101.325,1369.13,Jacquemin et al. (2007b),Density,Liquid,ABYLZx,CCCC[N+](C)(C)C.O=S(=O)([N-]S(=O)(=O)C(F)(F)F)C(F)(F)F,butyltrimethylammonium bis(trifluoromethylsulfonyl)imide,,,,,,
AiQrM,327,101.325,1366.49,Jacquemin et al. (2007b),Density,Liquid,ABYLZx,CCCC[N+](C)(C)C.O=S(=O)([N-]S(=O)(=O)C(F)(F)F)C(F)(F)F,butyltrimethylammonium bis(trifluoromethylsulfonyl)imide,,,,,,
AiQrM,330,101.325,1363.84,Jacquemin et al. (2007b),Density,Liquid,ABYLZx,CCCC[N+](C)(C)C.O=S(=O)([N-]S(=O)(=O)C(F)(F)F)C(F)(F)F,butyltrimethylammonium bis(trifluoromethylsulfonyl)imide,,,,,,
AiQrM,333,101.325,1361.19,Jacquemin et al. (2007b),Density,Liquid,ABYLZx,CCCC[N+](C)(C)C.O=S(=O)([N-]S(=O)(=O)C(F)(F)F)C(F)(F)F,butyltrimethylammonium bis(trifluoromethylsulfonyl)imide,,,,,,
AiQrM,336,101.325,1358.55,Jacquemin et al. (2007b),Density,Liquid,ABYLZx,CCCC[N+](C)(C)C.O=S(=O)([N-]S(=O)(=O)C(F)(F)F)C(F)(F)F,butyltrimethylammonium bis(trifluoromethylsulfonyl)imide,,,,,,
AiQrM,339,101.325,1355.9,Jacquemin et al. (2007b),Density,Liquid,ABYLZx,CCCC[N+](C)(C)C.O=S(=O)([N-]S(=O)(=O)C(F)(F)F)C(F)(F)F,butyltrimethylammonium bis(trifluoromethylsulfonyl)imide,,,,,,
AiQrM,342,101.325,1353.26,Jacquemin et al. (2007b),Density,Liquid,ABYLZx,CCCC[N+](C)(C)C.O=S(=O)([N-]S(=O)(=O)C(F)(F)F)C(F)(F)F,butyltrimethylammonium bis(trifluoromethylsulfonyl)imide,,,,,,

File: density_csv_data/density_setid_Aiieg.csv
setid,"Temperature, K","MolaLity of tetrabutylphosphonium bromide, mol/kg","Pressure, kPa","Specific density, kg/m<SUP>3</SUP>",reference,propertiy,phases,compound id 1,smile 1,compound name 1,compound id 2,smile 2,compound name 2,compound id 3,smile 3,compound name 3
Aiieg,288.15,0.04673,101.3,1000.39,Takaizumi and Wakabayashi (1980b),Density,Liquid,ABNNVs,CCCC[P+](CCCC)(CCCC)CCCC.[Br-],tetrabutylphosphonium bromide,AADYJk,O,water,,,
Aiieg,288.15,0.0571,101.3,1000.67,Takaizumi and Wakabayashi (1980b),Density,Liquid,ABNNVs,CCCC[P+](CCCC)(CCCC)CCCC.[Br-],tetrabutylphosphonium bromide,AADYJk,O,water,,,
Aiieg,288.15,0.08269,101.3,1001.39,Takaizumi and Wakabayashi (1980b),Density,Liquid,ABNNVs,CCCC[P+](CCCC)(CCCC)CCCC.[Br-],tetrabutylphosphonium bromide,AADYJk,O,water,,,
Aiieg,288.15,0.10442,101.3,1001.99,Takaizumi and Wakabayashi (1980b),Density,Liquid,ABNNVs,CCCC[P+](CCCC)(CCCC)CCCC.[Br-],tetrabutylphosphonium bromide,AADYJk,O,water,,,
Aiieg,288.15,0.12957,101.3,1002.69,Takaizumi and Wakabayashi (1980b),Density,Liquid,ABNNVs,CCCC[P+](CCCC)(CCCC)CCCC.[Br-],tetrabutylphosphonium bromide,AADYJk,O,water,,,
Aiieg,288.15,0.14548,101.3,1003.13,Takaizumi and Wakabayashi (1980b),Density,Liquid,ABNNVs,CCCC[P+](CCCC)(CCCC)CCCC.[Br-],tetrabutylphosphonium bromide,AADYJk,O,water,,,
Aiieg,298.15,0.04673,101.3,998.24,Takaizumi and Wakabayashi (1980b),Density,Liquid,ABNNVs,CCCC[P+](CCCC)(CCCC)CCCC.[Br-],tetrabutylphosphonium bromide,AADYJk,O,water,,,
Aiieg,298.15,0.0571,101.3,998.5,Takaizumi and Wakabayashi (1980b),Density,Liquid,ABNNVs,CCCC[P+](CCCC)(CCCC)CCCC.[Br-],tetrabutylphosphonium bromide,AADYJk,O,water,,,
Aiieg,298.15,0.08269,101.3,999.15,Takaizumi and Wakabayashi (1980b),Density,Liquid,ABNNVs,CCCC[P+](CCCC)(CCCC)CCCC.[Br-],tetrabutylphosphonium bromide,AADYJk,O,water,,,
Aiieg,298.15,0.10442,101.3,999.71,Takaizumi and Wakabayashi (1980b),Density,Liquid,ABNNVs,CCCC[P+](CCCC)(CCCC)CCCC.[Br-],tetrabutylphosphonium bromide,AADYJk,O,water,,,
Aiieg,298.15,0.12957,101.3,1000.35,Takaizumi and Wakabayashi (1980b),Density,Liquid,ABNNVs,CCCC[P+](CCCC)(CCCC)CCCC.[Br-],tetrabutylphosphonium bromide,AADYJk,O,water,,,
Aiieg,298.15,0.14548,101.3,1000.76,Takaizumi and Wakabayashi (1980b),Density,Liquid,ABNNVs,CCCC[P+](CCCC)(CCCC)CCCC.[Br-],tetrabutylphosphonium bromide,AADYJk,O,water,,,
Aiieg,308.15,0.04673,101.3,995.13,Takaizumi and Wakabayashi (1980b),Density,Liquid,ABNNVs,CCCC[P+](CCCC)(CCCC)CCCC.[Br-],tetrabutylphosphonium bromide,AADYJk,O,water,,,
Aiieg,308.15,0.0571,101.3,995.37,Takaizumi and Wakabayashi (1980b),Density,Liquid,ABNNVs,CCCC[P+](CCCC)(CCCC)CCCC.[Br-],tetrabutylphosphonium bromide,AADYJk,O,water,,,
Aiieg,308.15,0.08269,101.3,995.97,Takaizumi and Wakabayashi (1980b),Density,Liquid,ABNNVs,CCCC[P+](CCCC)(CCCC)CCCC.[Br-],tetrabutylphosphonium bromide,AADYJk,O,water,,,
Aiieg,308.15,0.10442,101.3,996.48,Takaizumi and Wakabayashi (1980b),Density,Liquid,ABNNVs,CCCC[P+](CCCC)(CCCC)CCCC.[Br-],tetrabutylphosphonium bromide,AADYJk,O,water,,,
Aiieg,308.15,0.12957,101.3,997.06,Takaizumi and Wakabayashi (1980b),Density,Liquid,ABNNVs,CCCC[P+](CCCC)(CCCC)CCCC.[Br-],tetrabutylphosphonium bromide,AADYJk,O,water,,,
Aiieg,308.15,0.14548,101.3,997.44,Takaizumi and Wakabayashi (1980b),Density,Liquid,ABNNVs,CCCC[P+](CCCC)(CCCC)CCCC.[Br-],tetrabutylphosphonium bromide,AADYJk,O,water,,,

File: density_csv_data/density_setid_Ajqzx.csv
setid,"Temperature, K","Pressure, kPa","Specific density, kg/m<SUP>3</SUP>",reference,propertiy,phases,compound id 1,smile 1,compound name 1,compound id 2,smile 2,compound name 2,compound id 3,smile 3,compound name 3
Ajqzx,293.15,101.325,1101.1,Ziyada et al. (2011),Density,Liquid,ABmlzD,CCCCCCCCCCCCOS(=O)(=O)[O-].CCCCCC[n+]1ccn(CCC#N)c1,3-(2-cyanoethyl)-1-hexyl-1H-imidazolium dodecyl sulfate,,,,,,
Ajqzx,298.15,101.325,1097.8,Ziyada et al. (2011),Density,Liquid,ABmlzD,CCCCCCCCCCCCOS(=O)(=O)[O-].CCCCCC[n+]1ccn(CCC#N)c1,3-(2-cyanoethyl)-1-hexyl-1H-imidazolium dodecyl sulfate,,,,,,
Ajqzx,303.15,101.325,1094.5,Ziyada et al. (2011),Density,Liquid,ABmlzD,CCCCCCCCCCCCOS(=O)(=O)[O-].CCCCCC[n+]1ccn(CCC#N)c1,3-(2-cyanoethyl)-1-hexyl-1H-imidazolium dodecyl sulfate,,,,,,
Ajqzx,308.15,101.325,1091.2,Ziyada et al. (2011),Density,Liquid,ABmlzD,CCCCCCCCCCCCOS(=O)(=O)[O-].CCCCCC[n+]1ccn(CCC#N)c1,3-(2-cyanoethyl)-1-hexyl-1H-imidazolium dodecyl sulfate,,,,,,
Ajqzx,313.15,101.325,1088,Ziyada et al. (2011),Density,Liquid,ABmlzD,CCCCCCCCCCCCOS(=O)(=O)[O-].CCCCCC[n+]1ccn(CCC#N)c1,3-(2-cyanoethyl)-1-hexyl-1H-imidazolium dodecyl sulfate,,,,,,
Ajqzx,318.15,101.325,1084.7,Ziyada et al. (2011),Density,Liquid,ABmlzD,CCCCCCCCCCCCOS(=O)(=O)[O-].CCCCCC[n+]1ccn(CCC#N)c1,3-(2-cyanoethyl)-1-hexyl-1H-imidazolium dodecyl sulfate,,,,,,
Ajqzx,323.15,101.325,1081.5,Ziyada et al. (2011),Density,Liquid,ABmlzD,CCCCCCCCCCCCOS(=O)(=O)[O-].CCCCCC[n+]1ccn(CCC#N)c1,3-(2-cyanoethyl)-1-hexyl-1H-imidazolium dodecyl sulfate,,,,,,
Ajqzx,328.15,101.325,1078.3,Ziyada et al. (2011),Density,Liquid,ABmlzD,CCCCCCCCCCCCOS(=O)(=O)[O-].CCCCCC[n+]1ccn(CCC#N)c1,3-(2-cyanoethyl)-1-hexyl-1H-imidazolium dodecyl sulfate,,,,,,
Ajqzx,333.15,101.325,1075.1,Ziyada et al. (2011),Density,Liquid,ABmlzD,CCCCCCCCCCCCOS(=O)(=O)[O-].CCCCCC[n+]1ccn(CCC#N)c1,3-(2-cyanoethyl)-1-hexyl-1H-imidazolium dodecyl sulfate,,,,,,
Ajqzx,338.15,101.325,1071.9,Ziyada et al. (2011),Density,Liquid,ABmlzD,CCCCCCCCCCCCOS(=O)(=O)[O-].CCCCCC[n+]1ccn(CCC#N)c1,3-(2-cyanoethyl)-1-hexyl-1H-imidazolium dodecyl sulfate,,,,,,
Ajqzx,343.15,101.325,1068.8,Ziyada et al. (2011),Density,Liquid,ABmlzD,CCCCCCCCCCCCOS(=O)(=O)[O-].CCCCCC[n+]1ccn(CCC#N)c1,3-(2-cyanoethyl)-1-hexyl-1H-imidazolium dodecyl sulfate,,,,,,
Ajqzx,348.15,101.325,1065.6,Ziyada et al. (2011),Density,Liquid,ABmlzD,CCCCCCCCCCCCOS(=O)(=O)[O-].CCCCCC[n+]1ccn(CCC#N)c1,3-(2-cyanoethyl)-1-hexyl-1H-imidazolium dodecyl sulfate,,,,,,
Ajqzx,353.15,101.325,1062.6,Ziyada et al. (2011),Density,Liquid,ABmlzD,CCCCCCCCCCCCOS(=O)(=O)[O-].CCCCCC[n+]1ccn(CCC#N)c1,3-(2-cyanoethyl)-1-hexyl-1H-imidazolium dodecyl sulfate,,,,,,
