Repository: kamranayazheydarov/ILTHERMO-data

# ILThermo Data Processing

This project processes JSON files containing density data and merges them into CSV files. It also updates the CSV files with metadata and SMILES strings for compounds.

## main_functions.py

This script contains the main functions for processing the density data.

## File Descriptions

### #file:compounds.csv

This file contains compound information with the following headers:
- `id` (integer): The unique identifier for each compound.
- `smiles` (string): The SMILES string representation of the compound.

File: density_csv_data/density_setid_AjwOm.csv
setid,"Temperature, K","Pressure, kPa","Specific density, kg/m<SUP>3</SUP>",reference,propertiy,phases,compound id 1,smile 1,compound name 1,compound id 2,smile 2,compound name 2,compound id 3,smile 3,compound name 3
AjwOm,333.15,101.325,959.5,Li et al. (2020b),Density,Liquid,ABCQIl,CC(=O)[O-].CCCCCCCCCC[n+]1ccn(C)c1,1-decyl-3-methylimidazolium acetate,,,,,,
AjwOm,335.15,101.325,959.3,Li et al. (2020b),Density,Liquid,ABCQIl,CC(=O)[O-].CCCCCCCCCC[n+]1ccn(C)c1,1-decyl-3-methylimidazolium acetate,,,,,,
AjwOm,337.15,101.325,959.1,Li et al. (2020b),Density,Liquid,ABCQIl,CC(=O)[O-].CCCCCCCCCC[n+]1ccn(C)c1,1-decyl-3-methylimidazolium acetate,,,,,,
AjwOm,339.15,101.325,958.8,Li et al. (2020b),Density,Liquid,ABCQIl,CC(=O)[O-].CCCCCCCCCC[n+]1ccn(C)c1,1-decyl-3-methylimidazolium acetate,,,,,,
AjwOm,341.15,101.325,958.6,Li et al. (2020b),Density,Liquid,ABCQIl,CC(=O)[O-].CCCCCCCCCC[n+]1ccn(C)c1,1-decyl-3-methylimidazolium acetate,,,,,,
AjwOm,343.15,101.325,958.4,Li et al. (2020b),Density,Liquid,ABCQIl,CC(=O)[O-].CCCCCCCCCC[n+]1ccn(C)c1,1-decyl-3-methylimidazolium acetate,,,,,,
AjwOm,345.15,101.325,958.1,Li et al. (2020b),Density,Liquid,ABCQIl,CC(=O)[O-].CCCCCCCCCC[n+]1ccn(C)c1,1-decyl-3-methylimidazolium acetate,,,,,,
AjwOm,347.15,101.325,957.9,Li et al. (2020b),Density,Liquid,ABCQIl,CC(=O)[O-].CCCCCCCCCC[n+]1ccn(C)c1,1-decyl-3-methylimidazolium acetate,,,,,,
AjwOm,349.15,101.325,957.6,Li et al. (2020b),Density,Liquid,ABCQIl,CC(=O)[O-].CCCCCCCCCC[n+]1ccn(C)c1,1-decyl-3-methylimidazolium acetate,,,,,,
AjwOm,351.15,101.325,957.4,Li et al. (2020b),Density,Liquid,ABCQIl,CC(=O)[O-].CCCCCCCCCC[n+]1ccn(C)c1,1-decyl-3-methylimidazolium acetate,,,,,,
AjwOm,353.15,101.325,957.2,Li et al. (2020b),Density,Liquid,ABCQIl,CC(=O)[O-].CCCCCCCCCC[n+]1ccn(C)c1,1-decyl-3-methylimidazolium acetate,,,,,,
AjwOm,355.15,101.325,956.9,Li et al. (2020b),Density,Liquid,ABCQIl,CC(=O)[O-].CCCCCCCCCC[n+]1ccn(C)c1,1-decyl-3-methylimidazolium acetate,,,,,,
AjwOm,357.15,101.325,956.7,Li et al. (2020b),Density,Liquid,ABCQIl,CC(=O)[O-].CCCCCCCCCC[n+]1ccn(C)c1,1-decyl-3-methylimidazolium acetate,,,,,,
AjwOm,359.15,101.325,956.5,Li et al. (2020b),Density,Liquid,ABCQIl,CC(=O)[O-].CCCCCCCCCC[n+]1ccn(C)c1,1-decyl-3-methylimidazolium acetate,,,,,,
AjwOm,361.15,101.325,956.2,Li et al. (2020b),Density,Liquid,ABCQIl,CC(=O)[O-].CCCCCCCCCC[n+]1ccn(C)c1,1-decyl-3-methylimidazolium acetate,,,,,,
AjwOm,363.15,101.325,956,Li et al. (2020b),Density,Liquid,ABCQIl,CC(=O)[O-].CCCCCCCCCC[n+]1ccn(C)c1,1-decyl-3-methylimidazolium acetate,,,,,,

File: density_csv_data/density_setid_AkTCm.csv
setid,"Temperature, K",Mole fraction of 1-butyl-3-methyl-1H-imidazolium (S)-2-amino-3-carboxypropanoate,"Pressure, kPa","Specific density, kg/m<SUP>3</SUP>",reference,propertiy,phases,compound id 1,smile 1,compound name 1,compound id 2,smile 2,compound name 2,compound id 3,smile 3,compound name 3
AkTCm,298.15,0.1012,101,971,Wei et al. (2013),Density,Liquid,AAGIBL,CO,methanol,ABAJyw,CCCC[n+]1ccn(C)c1.N[C@@H](CC(=O)O)C(=O)[O-],1-butyl-3-methyl-1H-imidazolium (S)-2-amino-3-carboxypropanoate,,,
AkTCm,298.15,0.2043,101,1033,Wei et al. (2013),Density,Liquid,AAGIBL,CO,methanol,ABAJyw,CCCC[n+]1ccn(C)c1.N[C@@H](CC(=O)O)C(=O)[O-],1-butyl-3-methyl-1H-imidazolium (S)-2-amino-3-carboxypropanoate,,,
AkTCm,298.15,0.3031,101,1075,Wei et al. (2013),Density,Liquid,AAGIBL,CO,methanol,ABAJyw,CCCC[n+]1ccn(C)c1.N[C@@H](CC(=O)O)C(=O)[O-],1-butyl-3-methyl-1H-imidazolium (S)-2-amino-3-carboxypropanoate,,,
AkTCm,298.15,0.4051,101,1145,Wei et al. (2013),Density,Liquid,AAGIBL,CO,methanol,ABAJyw,CCCC[n+]1ccn(C)c1.N[C@@H](CC(=O)O)C(=O)[O-],1-butyl-3-methyl-1H-imidazolium (S)-2-amino-3-carboxypropanoate,,,
AkTCm,298.15,0.4985,101,1150,Wei et al. (2013),Density,Liquid,AAGIBL,CO,methanol,ABAJyw,CCCC[n+]1ccn(C)c1.N[C@@H](CC(=O)O)C(=O)[O-],1-butyl-3-methyl-1H-imidazolium (S)-2-amino-3-carboxypropanoate,,,
AkTCm,298.15,0.602,101,1158,Wei et al. (2013),Density,Liquid,AAGIBL,CO,methanol,ABAJyw,CCCC[n+]1ccn(C)c1.N[C@@H](CC(=O)O)C(=O)[O-],1-butyl-3-methyl-1H-imidazolium (S)-2-amino-3-carboxypropanoate,,,
AkTCm,298.15,0.7001,101,1166,Wei et al. (2013),Density,Liquid,AAGIBL,CO,methanol,ABAJyw,CCCC[n+]1ccn(C)c1.N[C@@H](CC(=O)O)C(=O)[O-],1-butyl-3-methyl-1H-imidazolium (S)-2-amino-3-carboxypropanoate,,,
AkTCm,298.15,0.8001,101,1173,Wei et al. (2013),Density,Liquid,AAGIBL,CO,methanol,ABAJyw,CCCC[n+]1ccn(C)c1.N[C@@H](CC(=O)O)C(=O)[O-],1-butyl-3-methyl-1H-imidazolium (S)-2-amino-3-carboxypropanoate,,,
AkTCm,298.15,0.8999,101,1174,Wei et al. (2013),Density,Liquid,AAGIBL,CO,methanol,ABAJyw,CCCC[n+]1ccn(C)c1.N[C@@H](CC(=O)O)C(=O)[O-],1-butyl-3-methyl-1H-imidazolium (S)-2-amino-3-carboxypropanoate,,,
AkTCm,303.15,0.1012,101,966,Wei et al. (2013),Density,Liquid,AAGIBL,CO,methanol,ABAJyw,CCCC[n+]1ccn(C)c1.N[C@@H](CC(=O)O)C(=O)[O-],1-butyl-3-methyl-1H-imidazolium (S)-2-amino-3-carboxypropanoate,,,
AkTCm,303.15,0.2043,101,1029,Wei et al. (2013),Density,Liquid,AAGIBL,CO,methanol,ABAJyw,CCCC[n+]1ccn(C)c1.N[C@@H](CC(=O)O)C(=O)[O-],1-butyl-3-methyl-1H-imidazolium (S)-2-amino-3-carboxypropanoate,,,
AkTCm,303.15,0.3031,101,1071,Wei et al. (2013),Density,Liquid,AAGIBL,CO,methanol,ABAJyw,CCCC[n+]1ccn(C)c1.N[C@@H](CC(=O)O)C(=O)[O-],1-butyl-3-methyl-1H-imidazolium (S)-2-amino-3-carboxypropanoate,,,
AkTCm,303.15,0.4051,101,1140,Wei et al. (2013),Density,Liquid,AAGIBL,CO,methanol,ABAJyw,CCCC[n+]1ccn(C)c1.N[C@@H](CC(=O)O)C(=O)[O-],1-butyl-3-methyl-1H-imidazolium (S)-2-amino-3-carboxypropanoate,,,
AkTCm,303.15,0.4985,101,1148,Wei et al. (2013),Density,Liquid,AAGIBL,CO,methanol,ABAJyw,CCCC[n+]1ccn(C)c1.N[C@@H](CC(=O)O)C(=O)[O-],1-butyl-3-methyl-1H-imidazolium (S)-2-amino-3-carboxypropanoate,,,
AkTCm,303.15,0.602,101,1153,Wei et al. (2013),Density,Liquid,AAGIBL,CO,methanol,ABAJyw,CCCC[n+]1ccn(C)c1.N[C@@H](CC(=O)O)C(=O)[O-],1-butyl-3-methyl-1H-imidazolium (S)-2-amino-3-carboxypropanoate,,,
AkTCm,303.15,0.7001,101,1159,Wei et al. (2013),Density,Liquid,AAGIBL,CO,methanol,ABAJyw,CCCC[n+]1ccn(C)c1.N[C@@H](CC(=O)O)C(=O)[O-],1-butyl-3-methyl-1H-imidazolium (S)-2-amino-3-carboxypropanoate,,,
AkTCm,303.15,0.8001,101,1166,Wei et al. (2013),Density,Liquid,AAGIBL,CO,methanol,ABAJyw,CCCC[n+]1ccn(C)c1.N[C@@H](CC(=O)O)C(=O)[O-],1-butyl-3-methyl-1H-imidazolium (S)-2-amino-3-carboxypropanoate,,,
AkTCm,303.15,0.8999,101,1170,Wei et al. (2013),Density,Liquid,AAGIBL,CO,methanol,ABAJyw,CCCC[n+]1ccn(C)c1.N[C@@H](CC(=O)O)C(=O)[O-],1-butyl-3-methyl-1H-imidazolium (S)-2-amino-3-carboxypropanoate,,,
AkTCm,308.15,0.1012,101,962,Wei et al. (2013),Density,Liquid,AAGIBL,CO,methanol,ABAJyw,CCCC[n+]1ccn(C)c1.N[C@@H](CC(=O)O)C(=O)[O-],1-butyl-3-methyl-1H-imidazolium (S)-2-amino-3-carboxypropanoate,,,
AkTCm,308.15,0.2043,101,1026,Wei et al. (2013),Density,Liquid,AAGIBL,CO,methanol,ABAJyw,CCCC[n+]1ccn(C)c1.N[C@@H](CC(=O)O)C(=O)[O-],1-butyl-3-methyl-1H-imidazolium (S)-2-amino-3-carboxypropanoate,,,
AkTCm,308.15,0.3031,101,1070,Wei et al. (2013),Density,Liquid,AAGIBL,CO,methanol,ABAJyw,CCCC[n+]1ccn(C)c1.N[C@@H](CC(=O)O)C(=O)[O-],1-butyl-3-methyl-1H-imidazolium (S)-2-amino-3-carboxypropanoate,,,
AkTCm,308.15,0.4051,101,1137,Wei et al. (2013),Density,Liquid,AAGIBL,CO,methanol,ABAJyw,CCCC[n+]1ccn(C)c1.N[C@@H](CC(=O)O)C(=O)[O-],1-butyl-3-methyl-1H-imidazolium (S)-2-amino-3-carboxypropanoate,,,
AkTCm,308.15,0.4985,101,1144,Wei et al. (2013),Density,Liquid,AAGIBL,CO,methanol,ABAJyw,CCCC[n+]1ccn(C)c1.N[C@@H](CC(=O)O)C(=O)[O-],1-butyl-3-methyl-1H-imidazolium (S)-2-amino-3-carboxypropanoate,,,
AkTCm,308.15,0.602,101,1149,Wei et al. (2013),Density,Liquid,AAGIBL,CO,methanol,ABAJyw,CCCC[n+]1ccn(C)c1.N[C@@H](CC(=O)O)C(=O)[O-],1-butyl-3-methyl-1H-imidazolium (S)-2-amino-3-carboxypropanoate,,,
AkTCm,308.15,0.7001,101,1156,Wei et al. (2013),Density,Liquid,AAGIBL,CO,methanol,ABAJyw,CCCC[n+]1ccn(C)c1.N[C@@H](CC(=O)O)C(=O)[O-],1-butyl-3-methyl-1H-imidazolium (S)-2-amino-3-carboxypropanoate,,,
AkTCm,308.15,0.8001,101,1162,Wei et al. (2013),Density,Liquid,AAGIBL,CO,methanol,ABAJyw,CCCC[n+]1ccn(C)c1.N[C@@H](CC(=O)O)C(=O)[O-],1-butyl-3-methyl-1H-imidazolium (S)-2-amino-3-carboxypropanoate,,,
AkTCm,308.15,0.8999,101,1163,Wei et al. (2013),Density,Liquid,AAGIBL,CO,methanol,ABAJyw,CCCC[n+]1ccn(C)c1.N[C@@H](CC(=O)O)C(=O)[O-],1-butyl-3-methyl-1H-imidazolium (S)-2-amino-3-carboxypropanoate,,,
AkTCm,318.15,0.1012,101,960,Wei et al. (2013),Density,Liquid,AAGIBL,CO,methanol,ABAJyw,CCCC[n+]1ccn(C)c1.N[C@@H](CC(=O)O)C(=O)[O-],1-butyl-3-methyl-1H-imidazolium (S)-2-amino-3-carboxypropanoate,,,
AkTCm,318.15,0.2043,101,1022,Wei et al. (2013),Density,Liquid,AAGIBL,CO,methanol,ABAJyw,CCCC[n+]1ccn(C)c1.N[C@@H](CC(=O)O)C(=O)[O-],1-butyl-3-methyl-1H-imidazolium (S)-2-amino-3-carboxypropanoate,,,
AkTCm,318.15,0.3031,101,1065,Wei et al. (2013),Density,Liquid,AAGIBL,CO,methanol,ABAJyw,CCCC[n+]1ccn(C)c1.N[C@@H](CC(=O)O)C(=O)[O-],1-butyl-3-methyl-1H-imidazolium (S)-2-amino-3-carboxypropanoate,,,
AkTCm,318.15,0.4051,101,1130,Wei et al. (2013),Density,Liquid,AAGIBL,CO,methanol,ABAJyw,CCCC[n+]1ccn(C)c1.N[C@@H](CC(=O)O)C(=O)[O-],1-butyl-3-methyl-1H-imidazolium (S)-2-amino-3-carboxypropanoate,,,
AkTCm,318.15,0.4985,101,1138,Wei et al. (2013),Density,Liquid,AAGIBL,CO,methanol,ABAJyw,CCCC[n+]1ccn(C)c1.N[C@@H](CC(=O)O)C(=O)[O-],1-butyl-3-methyl-1H-imidazolium (S)-2-amino-3-carboxypropanoate,,,
AkTCm,318.15,0.602,101,1145,Wei et al. (2013),Density,Liquid,AAGIBL,CO,methanol,ABAJyw,CCCC[n+]1ccn(C)c1.N[C@@H](CC(=O)O)C(=O)[O-],1-butyl-3-methyl-1H-imidazolium (S)-2-amino-3-carboxypropanoate,,,
AkTCm,318.15,0.7001,101,1149,Wei et al. (2013),Density,Liquid,AAGIBL,CO,methanol,ABAJyw,CCCC[n+]1ccn(C)c1.N[C@@H](CC(=O)O)C(=O)[O-],1-butyl-3-methyl-1H-imidazolium (S)-2-amino-3-carboxypropanoate,,,
AkTCm,318.15,0.8001,101,1152,Wei et al. (2013),Density,Liquid,AAGIBL,CO,methanol,ABAJyw,CCCC[n+]1ccn(C)c1.N[C@@H](CC(=O)O)C(=O)[O-],1-butyl-3-methyl-1H-imidazolium (S)-2-amino-3-carboxypropanoate,,,
AkTCm,318.15,0.8999,101,1157,Wei et al. (2013),Density,Liquid,AAGIBL,CO,methanol,ABAJyw,CCCC[n+]1ccn(C)c1.N[C@@H](CC(=O)O)C(=O)[O-],1-butyl-3-methyl-1H-imidazolium (S)-2-amino-3-carboxypropanoate,,,

File: density_csv_data/density_setid_AkbIc.csv
setid,"MolaLity of sodium dodecyl sulfate, mol/kg","MolaLity of glycylglycine, mol/kg","Temperature, K","Pressure, kPa","Specific density, kg/m<SUP>3</SUP>",reference,propertiy,phases,compound id 1,smile 1,compound name 1,compound id 2,smile 2,compound name 2,compound id 3,smile 3,compound name 3
AkbIc,1,0,298.15,101,1027.43,Singh et al. (2004),Density,Liquid,ABDXmt,CCCCCCCCCCCCOS(=O)(=O)[O-].[Na+],sodium dodecyl sulfate,AAZVtd,NCC(=O)NCC(=O)O,glycylglycine,AADYJk,O,water
AkbIc,1,0.06653,298.15,101,1030.84,Singh et al. (2004),Density,Liquid,ABDXmt,CCCCCCCCCCCCOS(=O)(=O)[O-].[Na+],sodium dodecyl sulfate,AAZVtd,NCC(=O)NCC(=O)O,glycylglycine,AADYJk,O,water
AkbIc,1,0.06658,298.15,101,1030.84,Singh et al. (2004),Density,Liquid,ABDXmt,CCCCCCCCCCCCOS(=O)(=O)[O-].[Na+],sodium dodecyl sulfate,AAZVtd,NCC(=O)NCC(=O)O,glycylglycine,AADYJk,O,water
AkbIc,1,0.09979,298.15,101,1032.53,Singh et al. (2004),Density,Liquid,ABDXmt,CCCCCCCCCCCCOS(=O)(=O)[O-].[Na+],sodium dodecyl sulfate,AAZVtd,NCC(=O)NCC(=O)O,glycylglycine,AADYJk,O,water
AkbIc,1,0.09987,298.15,101,1032.54,Singh et al. (2004),Density,Liquid,ABDXmt,CCCCCCCCCCCCOS(=O)(=O)[O-].[Na+],sodium dodecyl sulfate,AAZVtd,NCC(=O)NCC(=O)O,glycylglycine,AADYJk,O,water
AkbIc,1,0.13998,298.15,101,1034.58,Singh et al. (2004),Density,Liquid,ABDXmt,CCCCCCCCCCCCOS(=O)(=O)[O-].[Na+],sodium dodecyl sulfate,AAZVtd,NCC(=O)NCC(=O)O,glycylglycine,AADYJk,O,water
AkbIc,1,0.14008,298.15,101,1034.59,Singh et al. (2004),Density,Liquid,ABDXmt,CCCCCCCCCCCCOS(=O)(=O)[O-].[Na+],sodium dodecyl sulfate,AAZVtd,NCC(=O)NCC(=O)O,glycylglycine,AADYJk,O,water
AkbIc,1,0.15349,298.15,101,1035.21,Singh et al. (2004),Density,Liquid,ABDXmt,CCCCCCCCCCCCOS(=O)(=O)[O-].[Na+],sodium dodecyl sulfate,AAZVtd,NCC(=O)NCC(=O)O,glycylglycine,AADYJk,O,water
AkbIc,1,0.1536,298.15,101,1035.23,Singh et al. (2004),Density,Liquid,ABDXmt,CCCCCCCCCCCCOS(=O)(=O)[O-].[Na+],sodium dodecyl sulfate,AAZVtd,NCC(=O)NCC(=O)O,glycylglycine,AADYJk,O,water
AkbIc,1,0.17352,298.15,101,1036.25,Singh et al. (2004),Density,Liquid,ABDXmt,CCCCCCCCCCCCOS(=O)(=O)[O-].[Na+],sodium dodecyl sulfate,AAZVtd,NCC(=O)NCC(=O)O,glycylglycine,AADYJk,O,water
AkbIc,1,0.17365,298.15,101,1036.27,Singh et al. (2004),Density,Liquid,ABDXmt,CCCCCCCCCCCCOS(=O)(=O)[O-].[Na+],sodium dodecyl sulfate,AAZVtd,NCC(=O)NCC(=O)O,glycylglycine,AADYJk,O,water
AkbIc,1,0.18124,298.15,101,1036.6,Singh et al. (2004),Density,Liquid,ABDXmt,CCCCCCCCCCCCOS(=O)(=O)[O-].[Na+],sodium dodecyl sulfate,AAZVtd,NCC(=O)NCC(=O)O,glycylglycine,AADYJk,O,water
AkbIc,1,0.18138,298.15,101,1036.62,Singh et al. (2004),Density,Liquid,ABDXmt,CCCCCCCCCCCCOS(=O)(=O)[O-].[Na+],sodium dodecyl sulfate,AAZVtd,NCC(=O)NCC(=O)O,glycylglycine,AADYJk,O,water

File: density_csv_data/density_setid_AlADF.csv
setid,"Temperature, K","MolaRity of 1-hexyl-3-methylimidazolium chloride, mol/dm3","Pressure, kPa","Specific density, kg/m<SUP>3</SUP>",reference,propertiy,phases,compound id 1,smile 1,compound name 1,compound id 2,smile 2,compound name 2,compound id 3,smile 3,compound name 3
AlADF,293.2,0,101,866.83,Asadabadi et al. (2013),Density,Liquid mixture 2,Liquid mixture 1,,70,AARlpN,Cc1ccccc1,toluene,AADYJk,O,water
AlADF,293.2,0.0001,101,866.83,Asadabadi et al. (2013),Density,Liquid mixture 2,Liquid mixture 1,,70,AARlpN,Cc1ccccc1,toluene,AADYJk,O,water
AlADF,293.2,0.00025,101,866.84,Asadabadi et al. (2013),Density,Liquid mixture 2,Liquid mixture 1,,70,AARlpN,Cc1ccccc1,toluene,AADYJk,O,water
AlADF,293.2,0.0005,101,866.84,Asadabadi et al. (2013),Density,Liquid mixture 2,Liquid mixture 1,,70,AARlpN,Cc1ccccc1,toluene,AADYJk,O,water
AlADF,293.2,0.001,101,866.84,Asadabadi et al. (2013),Density,Liquid mixture 2,Liquid mixture 1,,70,AARlpN,Cc1ccccc1,toluene,AADYJk,O,water
AlADF,293.2,0.0025,101,866.84,Asadabadi et al. (2013),Density,Liquid mixture 2,Liquid mixture 1,,70,AARlpN,Cc1ccccc1,toluene,AADYJk,O,water
AlADF,293.2,0.01,101,866.85,Asadabadi et al. (2013),Density,Liquid mixture 2,Liquid mixture 1,,70,AARlpN,Cc1ccccc1,toluene,AADYJk,O,water
AlADF,293.2,0.03,101,866.85,Asadabadi et al. (2013),Density,Liquid mixture 2,Liquid mixture 1,,70,AARlpN,Cc1ccccc1,toluene,AADYJk,O,water
AlADF,293.2,0.08,101,866.85,Asadabadi et al. (2013),Density,Liquid mixture 2,Liquid mixture 1,,70,AARlpN,Cc1ccccc1,toluene,AADYJk,O,water
AlADF,293.2,0.2,101,866.85,Asadabadi et al. (2013),Density,Liquid mixture 2,Liquid mixture 1,,70,AARlpN,Cc1ccccc1,toluene,AADYJk,O,water
AlADF,293.2,0.3,101,866.85,Asadabadi et al. (2013),Density,Liquid mixture 2,Liquid mixture 1,,70,AARlpN,Cc1ccccc1,toluene,AADYJk,O,water
AlADF,293.2,0.4,101,866.85,Asadabadi et al. (2013),Density,Liquid mixture 2,Liquid mixture 1,,70,AARlpN,Cc1ccccc1,toluene,AADYJk,O,water
AlADF,293.2,0.5,101,866.85,Asadabadi et al. (2013),Density,Liquid mixture 2,Liquid mixture 1,,70,AARlpN,Cc1ccccc1,toluene,AADYJk,O,water
AlADF,293.2,0.6,101,866.85,Asadabadi et al. (2013),Density,Liquid mixture 2,Liquid mixture 1,,70,AARlpN,Cc1ccccc1,toluene,AADYJk,O,water
AlADF,298.2,0,101,862.18,Asadabadi et al. (2013),Density,Liquid mixture 2,Liquid mixture 1,,70,AARlpN,Cc1ccccc1,toluene,AADYJk,O,water
AlADF,298.2,0.0001,101,862.18,Asadabadi et al. (2013),Density,Liquid mixture 2,Liquid mixture 1,,70,AARlpN,Cc1ccccc1,toluene,AADYJk,O,water
AlADF,298.2,0.00025,101,862.18,Asadabadi et al. (2013),Density,Liquid mixture 2,Liquid mixture 1,,70,AARlpN,Cc1ccccc1,toluene,AADYJk,O,water
AlADF,298.2,0.0005,101,862.18,Asadabadi et al. (2013),Density,Liquid mixture 2,Liquid mixture 1,,70,AARlpN,Cc1ccccc1,toluene,AADYJk,O,water
AlADF,298.2,0.001,101,862.18,Asadabadi et al. (2013),Density,Liquid mixture 2,Liquid mixture 1,,70,AARlpN,Cc1ccccc1,toluene,AADYJk,O,water
AlADF,298.2,0.0025,101,862.18,Asadabadi et al. (2013),Density,Liquid mixture 2,Liquid mixture 1,,70,AARlpN,Cc1ccccc1,toluene,AADYJk,O,water
AlADF,298.2,0.01,101,862.18,Asadabadi et al. (2013),Density,Liquid mixture 2,Liquid mixture 1,,70,AARlpN,Cc1ccccc1,toluene,AADYJk,O,water
AlADF,298.2,0.03,101,862.18,Asadabadi et al. (2013),Density,Liquid mixture 2,Liquid mixture 1,,70,AARlpN,Cc1ccccc1,toluene,AADYJk,O,water
AlADF,298.2,0.08,101,862.19,Asadabadi et al. (2013),Density,Liquid mixture 2,Liquid mixture 1,,70,AARlpN,Cc1ccccc1,toluene,AADYJk,O,water
AlADF,298.2,0.2,101,862.19,Asadabadi et al. (2013),Density,Liquid mixture 2,Liquid mixture 1,,70,AARlpN,Cc1ccccc1,toluene,AADYJk,O,water
AlADF,298.2,0.3,101,862.19,Asadabadi et al. (2013),Density,Liquid mixture 2,Liquid mixture 1,,70,AARlpN,Cc1ccccc1,toluene,AADYJk,O,water
AlADF,298.2,0.4,101,862.19,Asadabadi et al. (2013),Density,Liquid mixture 2,Liquid mixture 1,,70,AARlpN,Cc1ccccc1,toluene,AADYJk,O,water
AlADF,298.2,0.5,101,862.19,Asadabadi et al. (2013),Density,Liquid mixture 2,Liquid mixture 1,,70,AARlpN,Cc1ccccc1,toluene,AADYJk,O,water
AlADF,298.2,0.6,101,862.19,Asadabadi et al. (2013),Density,Liquid mixture 2,Liquid mixture 1,,70,AARlpN,Cc1ccccc1,toluene,AADYJk,O,water
AlADF,303.2,0,101,857.53,Asadabadi et al. (2013),Density,Liquid mixture 2,Liquid mixture 1,,70,AARlpN,Cc1ccccc1,toluene,AADYJk,O,water
AlADF,303.2,0.0001,101,857.53,Asadabadi et al. (2013),Density,Liquid mixture 2,Liquid mixture 1,,70,AARlpN,Cc1ccccc1,toluene,AADYJk,O,water
AlADF,303.2,0.00025,101,857.53,Asadabadi et al. (2013),Density,Liquid mixture 2,Liquid mixture 1,,70,AARlpN,Cc1ccccc1,toluene,AADYJk,O,water
AlADF,303.2,0.0005,101,857.53,Asadabadi et al. (2013),Density,Liquid mixture 2,Liquid mixture 1,,70,AARlpN,Cc1ccccc1,toluene,AADYJk,O,water
AlADF,303.2,0.001,101,857.53,Asadabadi et al. (2013),Density,Liquid mixture 2,Liquid mixture 1,,70,AARlpN,Cc1ccccc1,toluene,AADYJk,O,water
AlADF,303.2,0.0025,101,857.53,Asadabadi et al. (2013),Density,Liquid mixture 2,Liquid mixture 1,,70,AARlpN,Cc1ccccc1,toluene,AADYJk,O,water
AlADF,303.2,0.01,101,857.53,Asadabadi et al. (2013),Density,Liquid mixture 2,Liquid mixture 1,,70,AARlpN,Cc1ccccc1,toluene,AADYJk,O,water
AlADF,303.2,0.03,101,857.53,Asadabadi et al. (2013),Density,Liquid mixture 2,Liquid mixture 1,,70,AARlpN,Cc1ccccc1,toluene,AADYJk,O,water
AlADF,303.2,0.08,101,857.53,Asadabadi et al. (2013),Density,Liquid mixture 2,Liquid mixture 1,,70,AARlpN,Cc1ccccc1,toluene,AADYJk,O,water
AlADF,303.2,0.2,101,857.53,Asadabadi et al. (2013),Density,Liquid mixture 2,Liquid mixture 1,,70,AARlpN,Cc1ccccc1,toluene,AADYJk,O,water
AlADF,303.2,0.3,101,857.53,Asadabadi et al. (2013),Density,Liquid mixture 2,Liquid mixture 1,,70,AARlpN,Cc1ccccc1,toluene,AADYJk,O,water
AlADF,303.2,0.4,101,857.53,Asadabadi et al. (2013),Density,Liquid mixture 2,Liquid mixture 1,,70,AARlpN,Cc1ccccc1,toluene,AADYJk,O,water
AlADF,303.2,0.5,101,857.54,Asadabadi et al. (2013),Density,Liquid mixture 2,Liquid mixture 1,,70,AARlpN,Cc1ccccc1,toluene,AADYJk,O,water
AlADF,303.2,0.6,101,857.54,Asadabadi et al. (2013),Density,Liquid mixture 2,Liquid mixture 1,,70,AARlpN,Cc1ccccc1,toluene,AADYJk,O,water
AlADF,308.2,0,101,852.86,Asadabadi et al. (2013),Density,Liquid mixture 2,Liquid mixture 1,,70,AARlpN,Cc1ccccc1,toluene,AADYJk,O,water
AlADF,308.2,0.0001,101,852.86,Asadabadi et al. (2013),Density,Liquid mixture 2,Liquid mixture 1,,70,AARlpN,Cc1ccccc1,toluene,AADYJk,O,water
AlADF,308.2,0.00025,101,852.86,Asadabadi et al. (2013),Density,Liquid mixture 2,Liquid mixture 1,,70,AARlpN,Cc1ccccc1,toluene,AADYJk,O,water
AlADF,308.2,0.0005,101,852.86,Asadabadi et al. (2013),Density,Liquid mixture 2,Liquid mixture 1,,70,AARlpN,Cc1ccccc1,toluene,AADYJk,O,water
AlADF,308.2,0.001,101,852.86,Asadabadi et al. (2013),Density,Liquid mixture 2,Liquid mixture 1,,70,AARlpN,Cc1ccccc1,toluene,AADYJk,O,water
AlADF,308.2,0.0025,101,852.86,Asadabadi et al. (2013),Density,Liquid mixture 2,Liquid mixture 1,,70,AARlpN,Cc1ccccc1,toluene,AADYJk,O,water
AlADF,308.2,0.01,101,852.86,Asadabadi et al. (2013),Density,Liquid mixture 2,Liquid mixture 1,,70,AARlpN,Cc1ccccc1,toluene,AADYJk,O,water
AlADF,308.2,0.03,101,852.87,Asadabadi et al. (2013),Density,Liquid mixture 2,Liquid mixture 1,,70,AARlpN,Cc1ccccc1,toluene,AADYJk,O,water
AlADF,308.2,0.08,101,852.87,Asadabadi et al. (2013),Density,Liquid mixture 2,Liquid mixture 1,,70,AARlpN,Cc1ccccc1,toluene,AADYJk,O,water
AlADF,308.2,0.2,101,852.87,Asadabadi et al. (2013),Density,Liquid mixture 2,Liquid mixture 1,,70,AARlpN,Cc1ccccc1,toluene,AADYJk,O,water
AlADF,308.2,0.3,101,852.87,Asadabadi et al. (2013),Density,Liquid mixture 2,Liquid mixture 1,,70,AARlpN,Cc1ccccc1,toluene,AADYJk,O,water
AlADF,308.2,0.4,101,852.87,Asadabadi et al. (2013),Density,Liquid mixture 2,Liquid mixture 1,,70,AARlpN,Cc1ccccc1,toluene,AADYJk,O,water
AlADF,308.2,0.5,101,852.87,Asadabadi et al. (2013),Density,Liquid mixture 2,Liquid mixture 1,,70,AARlpN,Cc1ccccc1,toluene,AADYJk,O,water
AlADF,308.2,0.6,101,852.87,Asadabadi et al. (2013),Density,Liquid mixture 2,Liquid mixture 1,,70,AARlpN,Cc1ccccc1,toluene,AADYJk,O,water
AlADF,313.2,0,101,848.13,Asadabadi et al. (2013),Density,Liquid mixture 2,Liquid mixture 1,,70,AARlpN,Cc1ccccc1,toluene,AADYJk,O,water
AlADF,313.2,0.0001,101,848.13,Asadabadi et al. (2013),Density,Liquid mixture 2,Liquid mixture 1,,70,AARlpN,Cc1ccccc1,toluene,AADYJk,O,water
AlADF,313.2,0.00025,101,848.13,Asadabadi et al. (2013),Density,Liquid mixture 2,Liquid mixture 1,,70,AARlpN,Cc1ccccc1,toluene,AADYJk,O,water
AlADF,313.2,0.0005,101,848.13,Asadabadi et al. (2013),Density,Liquid mixture 2,Liquid mixture 1,,70,AARlpN,Cc1ccccc1,toluene,AADYJk,O,water
AlADF,313.2,0.001,101,848.13,Asadabadi et al. (2013),Density,Liquid mixture 2,Liquid mixture 1,,70,AARlpN,Cc1ccccc1,toluene,AADYJk,O,water
AlADF,313.2,0.0025,101,848.13,Asadabadi et al. (2013),Density,Liquid mixture 2,Liquid mixture 1,,70,AARlpN,Cc1ccccc1,toluene,AADYJk,O,water
AlADF,313.2,0.01,101,848.13,Asadabadi et al. (2013),Density,Liquid mixture 2,Liquid mixture 1,,70,AARlpN,Cc1ccccc1,toluene,AADYJk,O,water
AlADF,313.2,0.03,101,848.13,Asadabadi et al. (2013),Density,Liquid mixture 2,Liquid mixture 1,,70,AARlpN,Cc1ccccc1,toluene,AADYJk,O,water
AlADF,313.2,0.08,101,848.13,Asadabadi et al. (2013),Density,Liquid mixture 2,Liquid mixture 1,,70,AARlpN,Cc1ccccc1,toluene,AADYJk,O,water
AlADF,313.2,0.2,101,848.13,Asadabadi et al. (2013),Density,Liquid mixture 2,Liquid mixture 1,,70,AARlpN,Cc1ccccc1,toluene,AADYJk,O,water
AlADF,313.2,0.3,101,848.13,Asadabadi et al. (2013),Density,Liquid mixture 2,Liquid mixture 1,,70,AARlpN,Cc1ccccc1,toluene,AADYJk,O,water
AlADF,313.2,0.4,101,848.14,Asadabadi et al. (2013),Density,Liquid mixture 2,Liquid mixture 1,,70,AARlpN,Cc1ccccc1,toluene,AADYJk,O,water
AlADF,313.2,0.5,101,848.15,Asadabadi et al. (2013),Density,Liquid mixture 2,Liquid mixture 1,,70,AARlpN,Cc1ccccc1,toluene,AADYJk,O,water
AlADF,313.2,0.6,101,848.15,Asadabadi et al. (2013),Density,Liquid mixture 2,Liquid mixture 1,,70,AARlpN,Cc1ccccc1,toluene,AADYJk,O,water

File: density_csv_data/density_setid_AlHSH.csv
setid,"Pressure, kPa","Temperature, K","Specific density, kg/m<SUP>3</SUP>",reference,propertiy,phases,compound id 1,smile 1,compound name 1,compound id 2,smile 2,compound name 2,compound id 3,smile 3,compound name 3
AlHSH,100,288.15,1007.2,Zubeir et al. (2016b),Density,Liquid,ABCtKN,CCCCCCCCn1cc[n+](C)c1.N#C[C-](C#N)C#N,1-methyl-3-octylimidazolium tricyanomethanide,,,,,,
AlHSH,100,293.15,1004,Zubeir et al. (2016b),Density,Liquid,ABCtKN,CCCCCCCCn1cc[n+](C)c1.N#C[C-](C#N)C#N,1-methyl-3-octylimidazolium tricyanomethanide,,,,,,
AlHSH,100,298.15,1000.8,Zubeir et al. (2016b),Density,Liquid,ABCtKN,CCCCCCCCn1cc[n+](C)c1.N#C[C-](C#N)C#N,1-methyl-3-octylimidazolium tricyanomethanide,,,,,,
AlHSH,100,303.15,997.9,Zubeir et al. (2016b),Density,Liquid,ABCtKN,CCCCCCCCn1cc[n+](C)c1.N#C[C-](C#N)C#N,1-methyl-3-octylimidazolium tricyanomethanide,,,,,,
AlHSH,100,308.15,994.7,Zubeir et al. (2016b),Density,Liquid,ABCtKN,CCCCCCCCn1cc[n+](C)c1.N#C[C-](C#N)C#N,1-methyl-3-octylimidazolium tricyanomethanide,,,,,,
AlHSH,100,313.15,991.5,Zubeir et al. (2016b),Density,Liquid,ABCtKN,CCCCCCCCn1cc[n+](C)c1.N#C[C-](C#N)C#N,1-methyl-3-octylimidazolium tricyanomethanide,,,,,,
AlHSH,100,318.15,988.3,Zubeir et al. (2016b),Density,Liquid,ABCtKN,CCCCCCCCn1cc[n+](C)c1.N#C[C-](C#N)C#N,1-methyl-3-octylimidazolium tricyanomethanide,,,,,,
AlHSH,100,323.15,985.2,Zubeir et al. (2016b),Density,Liquid,ABCtKN,CCCCCCCCn1cc[n+](C)c1.N#C[C-](C#N)C#N,1-methyl-3-octylimidazolium tricyanomethanide,,,,,,
AlHSH,100,328.15,982,Zubeir et al. (2016b),Density,Liquid,ABCtKN,CCCCCCCCn1cc[n+](C)c1.N#C[C-](C#N)C#N,1-methyl-3-octylimidazolium tricyanomethanide,,,,,,
AlHSH,100,333.15,978.9,Zubeir et al. (2016b),Density,Liquid,ABCtKN,CCCCCCCCn1cc[n+](C)c1.N#C[C-](C#N)C#N,1-methyl-3-octylimidazolium tricyanomethanide,,,,,,
AlHSH,100,338.15,975.8,Zubeir et al. (2016b),Density,Liquid,ABCtKN,CCCCCCCCn1cc[n+](C)c1.N#C[C-](C#N)C#N,1-methyl-3-octylimidazolium tricyanomethanide,,,,,,
AlHSH,100,343.15,972.7,Zubeir et al. (2016b),Density,Liquid,ABCtKN,CCCCCCCCn1cc[n+](C)c1.N#C[C-](C#N)C#N,1-methyl-3-octylimidazolium tricyanomethanide,,,,,,
AlHSH,100,348.15,969.6,Zubeir et al. (2016b),Density,Liquid,ABCtKN,CCCCCCCCn1cc[n+](C)c1.N#C[C-](C#N)C#N,1-methyl-3-octylimidazolium tricyanomethanide,,,,,,
AlHSH,100,353.15,966.5,Zubeir et al. (2016b),Density,Liquid,ABCtKN,CCCCCCCCn1cc[n+](C)c1.N#C[C-](C#N)C#N,1-methyl-3-octylimidazolium tricyanomethanide,,,,,,
AlHSH,100,358.15,963.4,Zubeir et al. (2016b),Density,Liquid,ABCtKN,CCCCCCCCn1cc[n+](C)c1.N#C[C-](C#N)C#N,1-methyl-3-octylimidazolium tricyanomethanide,,,,,,
AlHSH,100,363.15,960.4,Zubeir et al. (2016b),Density,Liquid,ABCtKN,CCCCCCCCn1cc[n+](C)c1.N#C[C-](C#N)C#N,1-methyl-3-octylimidazolium tricyanomethanide,,,,,,

File: density_csv_data/density_setid_Alblb.csv
setid,"Pressure, kPa","Temperature, K","Specific density, kg/m<SUP>3</SUP>",reference,propertiy,phases,compound id 1,smile 1,compound name 1,compound id 2,smile 2,compound name 2,compound id 3,smile 3,compound name 3
Alblb,101,293.15,1.5389,Nath and Henni (2020),Density,Liquid,ABWsuo,C=CCn1cc[nH+]c1.O=S(=O)([N-]S(=O)(=O)C(F)(F)F)C(F)(F)F,1-allyl-3H-imidazolium bis(trifluoromethylsulfonyl)imide,,,,,,
Alblb,101,298.15,1.5337,Nath and Henni (2020),Density,Liquid,ABWsuo,C=CCn1cc[nH+]c1.O=S(=O)([N-]S(=O)(=O)C(F)(F)F)C(F)(F)F,1-allyl-3H-imidazolium bis(trifluoromethylsulfonyl)imide,,,,,,
Alblb,101,303.15,1.5285,Nath and Henni (2020),Density,Liquid,ABWsuo,C=CCn1cc[nH+]c1.O=S(=O)([N-]S(=O)(=O)C(F)(F)F)C(F)(F)F,1-allyl-3H-imidazolium bis(trifluoromethylsulfonyl)imide,,,,,,
Alblb,101,308.15,1.5233,Nath and Henni (2020),Density,Liquid,ABWsuo,C=CCn1cc[nH+]c1.O=S(=O)([N-]S(=O)(=O)C(F)(F)F)C(F)(F)F,1-allyl-3H-imidazolium bis(trifluoromethylsulfonyl)imide,,,,,,
Alblb,101,313.15,1.518,Nath and Henni (2020),Density,Liquid,ABWsuo,C=CCn1cc[nH+]c1.O=S(=O)([N-]S(=O)(=O)C(F)(F)F)C(F)(F)F,1-allyl-3H-imidazolium bis(trifluoromethylsulfonyl)imide,,,,,,
Alblb,101,318.15,1.5127,Nath and Henni (2020),Density,Liquid,ABWsuo,C=CCn1cc[nH+]c1.O=S(=O)([N-]S(=O)(=O)C(F)(F)F)C(F)(F)F,1-allyl-3H-imidazolium bis(trifluoromethylsulfonyl)imide,,,,,,
Alblb,101,323.15,1.5074,Nath and Henni (2020),Density,Liquid,ABWsuo,C=CCn1cc[nH+]c1.O=S(=O)([N-]S(=O)(=O)C(F)(F)F)C(F)(F)F,1-allyl-3H-imidazolium bis(trifluoromethylsulfonyl)imide,,,,,,
Alblb,101,328.15,1.5019,Nath and Henni (2020),Density,Liquid,ABWsuo,C=CCn1cc[nH+]c1.O=S(=O)([N-]S(=O)(=O)C(F)(F)F)C(F)(F)F,1-allyl-3H-imidazolium bis(trifluoromethylsulfonyl)imide,,,,,,
Alblb,101,333.15,1.496,Nath and Henni (2020),Density,Liquid,ABWsuo,C=CCn1cc[nH+]c1.O=S(=O)([N-]S(=O)(=O)C(F)(F)F)C(F)(F)F,1-allyl-3H-imidazolium bis(trifluoromethylsulfonyl)imide,,,,,,
Alblb,101,338.15,1.4899,Nath and Henni (2020),Density,Liquid,ABWsuo,C=CCn1cc[nH+]c1.O=S(=O)([N-]S(=O)(=O)C(F)(F)F)C(F)(F)F,1-allyl-3H-imidazolium bis(trifluoromethylsulfonyl)imide,,,,,,
Alblb,101,343.15,1.4836,Nath and Henni (2020),Density,Liquid,ABWsuo,C=CCn1cc[nH+]c1.O=S(=O)([N-]S(=O)(=O)C(F)(F)F)C(F)(F)F,1-allyl-3H-imidazolium bis(trifluoromethylsulfonyl)imide,,,,,,

File: density_csv_data/density_setid_AlqfG.csv
setid,"MolaLity of guanidine acetate, mol/kg","Temperature, K","Pressure, kPa","Specific density, kg/m<SUP>3</SUP>",reference,propertiy,phases,compound id 1,smile 1,compound name 1,compound id 2,smile 2,compound name 2,compound id 3,smile 3,compound name 3
AlqfG,0.0143,298,101,997.96,Kumar (2001),Density,Liquid,AAWvWm,CC(=O)O.N=C(N)N,guanidine acetate,AADYJk,O,water,,,
AlqfG,0.0267,298,101,998.74,Kumar (2001),Density,Liquid,AAWvWm,CC(=O)O.N=C(N)N,guanidine acetate,AADYJk,O,water,,,
AlqfG,0.0489,298,101,1001.1,Kumar (2001),Density,Liquid,AAWvWm,CC(=O)O.N=C(N)N,guanidine acetate,AADYJk,O,water,,,
AlqfG,0.0852,298,101,1002.4,Kumar (2001),Density,Liquid,AAWvWm,CC(=O)O.N=C(N)N,guanidine acetate,AADYJk,O,water,,,
AlqfG,0.4991,298,101,1026.9,Kumar (2001),Density,Liquid,AAWvWm,CC(=O)O.N=C(N)N,guanidine acetate,AADYJk,O,water,,,
AlqfG,0.7092,298,101,1038.6,Kumar (2001),Density,Liquid,AAWvWm,CC(=O)O.N=C(N)N,guanidine acetate,AADYJk,O,water,,,
AlqfG,1.0256,298,101,1055.5,Kumar (2001),Density,Liquid,AAWvWm,CC(=O)O.N=C(N)N,guanidine acetate,AADYJk,O,water,,,
AlqfG,1.4952,298,101,1079.1,Kumar (2001),Density,Liquid,AAWvWm,CC(=O)O.N=C(N)N,guanidine acetate,AADYJk,O,water,,,
AlqfG,2.0434,298,101,1104.4,Kumar (2001),Density,Liquid,AAWvWm,CC(=O)O.N=C(N)N,guanidine acetate,AADYJk,O,water,,,
AlqfG,2.6101,298,101,1128.5,Kumar (2001),Density,Liquid,AAWvWm,CC(=O)O.N=C(N)N,guanidine acetate,AADYJk,O,water,,,

File: density_csv_data/density_setid_AlxXH.csv
setid,"Temperature, K","Pressure, kPa","Specific density, kg/m<SUP>3</SUP>",reference,propertiy,phases,compound id 1,smile 1,compound name 1,compound id 2,smile 2,compound name 2,compound id 3,smile 3,compound name 3
AlxXH,288.15,101.3,1445.93,Liu et al. (2021a),Density,Liquid,ABchwx,CCCC[n+]1ccn(C)c1.O=S(=O)([N-]S(=O)(=O)C(F)(F)F)C(F)(F)F,1-butyl-3-methylimidazolium bis(trifluoromethylsulfonyl)imide,,,,,,
AlxXH,293.15,101.3,1441.1,Liu et al. (2021a),Density,Liquid,ABchwx,CCCC[n+]1ccn(C)c1.O=S(=O)([N-]S(=O)(=O)C(F)(F)F)C(F)(F)F,1-butyl-3-methylimidazolium bis(trifluoromethylsulfonyl)imide,,,,,,
AlxXH,298.15,101.3,1436.27,Liu et al. (2021a),Density,Liquid,ABchwx,CCCC[n+]1ccn(C)c1.O=S(=O)([N-]S(=O)(=O)C(F)(F)F)C(F)(F)F,1-butyl-3-methylimidazolium bis(trifluoromethylsulfonyl)imide,,,,,,
AlxXH,303.15,101.3,1431.47,Liu et al. (2021a),Density,Liquid,ABchwx,CCCC[n+]1ccn(C)c1.O=S(=O)([N-]S(=O)(=O)C(F)(F)F)C(F)(F)F,1-butyl-3-methylimidazolium bis(trifluoromethylsulfonyl)imide,,,,,,
AlxXH,308.15,101.3,1426.69,Liu et al. (2021a),Density,Liquid,ABchwx,CCCC[n+]1ccn(C)c1.O=S(=O)([N-]S(=O)(=O)C(F)(F)F)C(F)(F)F,1-butyl-3-methylimidazolium bis(trifluoromethylsulfonyl)imide,,,,,,
AlxXH,313.15,101.3,1421.93,Liu et al. (2021a),Density,Liquid,ABchwx,CCCC[n+]1ccn(C)c1.O=S(=O)([N-]S(=O)(=O)C(F)(F)F)C(F)(F)F,1-butyl-3-methylimidazolium bis(trifluoromethylsulfonyl)imide,,,,,,
AlxXH,318.15,101.3,1417.18,Liu et al. (2021a),Density,Liquid,ABchwx,CCCC[n+]1ccn(C)c1.O=S(=O)([N-]S(=O)(=O)C(F)(F)F)C(F)(F)F,1-butyl-3-methylimidazolium bis(trifluoromethylsulfonyl)imide,,,,,,
AlxXH,323.15,101.3,1412.44,Liu et al. (2021a),Density,Liquid,ABchwx,CCCC[n+]1ccn(C)c1.O=S(=O)([N-]S(=O)(=O)C(F)(F)F)C(F)(F)F,1-butyl-3-methylimidazolium bis(trifluoromethylsulfonyl)imide,,,,,,
AlxXH,328.15,101.3,1407.72,Liu et al. (2021a),Density,Liquid,ABchwx,CCCC[n+]1ccn(C)c1.O=S(=O)([N-]S(=O)(=O)C(F)(F)F)C(F)(F)F,1-butyl-3-methylimidazolium bis(trifluoromethylsulfonyl)imide,,,,,,
AlxXH,333.15,101.3,1403.02,Liu et al. (2021a),Density,Liquid,ABchwx,CCCC[n+]1ccn(C)c1.O=S(=O)([N-]S(=O)(=O)C(F)(F)F)C(F)(F)F,1-butyl-3-methylimidazolium bis(trifluoromethylsulfonyl)imide,,,,,,
AlxXH,338.15,101.3,1398.33,Liu et al. (2021a),Density,Liquid,ABchwx,CCCC[n+]1ccn(C)c1.O=S(=O)([N-]S(=O)(=O)C(F)(F)F)C(F)(F)F,1-butyl-3-methylimidazolium bis(trifluoromethylsulfonyl)imide,,,,,,
AlxXH,343.15,101.3,1393.65,Liu et al. (2021a),Density,Liquid,ABchwx,CCCC[n+]1ccn(C)c1.O=S(=O)([N-]S(=O)(=O)C(F)(F)F)C(F)(F)F,1-butyl-3-methylimidazolium bis(trifluoromethylsulfonyl)imide,,,,,,
AlxXH,348.15,101.3,1388.99,Liu et al. (2021a),Density,Liquid,ABchwx,CCCC[n+]1ccn(C)c1.O=S(=O)([N-]S(=O)(=O)C(F)(F)F)C(F)(F)F,1-butyl-3-methylimidazolium bis(trifluoromethylsulfonyl)imide,,,,,,

File: density_csv_data/density_setid_AmjQW.csv
setid,"Temperature, K",Mole fraction of 1-ethyl-3-methylimidazolium thiocyanate,"Pressure, kPa","Specific density, kg/m<SUP>3</SUP>",reference,propertiy,phases,compound id 1,smile 1,compound name 1,compound id 2,smile 2,compound name 2,compound id 3,smile 3,compound name 3
AmjQW,298.15,0.2,101,1045.2,Anantharaj and Banerjee (2011),Density,Liquid,AAPLMm,c1ccncc1,pyridine,AAgcST,CC[n+]1ccn(C)c1.N#C[S-],1-ethyl-3-methylimidazolium thiocyanate,,,
AmjQW,298.15,0.3,101,1060.1,Anantharaj and Banerjee (2011),Density,Liquid,AAPLMm,c1ccncc1,pyridine,AAgcST,CC[n+]1ccn(C)c1.N#C[S-],1-ethyl-3-methylimidazolium thiocyanate,,,
AmjQW,298.15,0.4,101,1072.6,Anantharaj and Banerjee (2011),Density,Liquid,AAPLMm,c1ccncc1,pyridine,AAgcST,CC[n+]1ccn(C)c1.N#C[S-],1-ethyl-3-methylimidazolium thiocyanate,,,
AmjQW,298.15,0.5,101,1082.3,Anantharaj and Banerjee (2011),Density,Liquid,AAPLMm,c1ccncc1,pyridine,AAgcST,CC[n+]1ccn(C)c1.N#C[S-],1-ethyl-3-methylimidazolium thiocyanate,,,
AmjQW,298.15,0.6,101,1092.8,Anantharaj and Banerjee (2011),Density,Liquid,AAPLMm,c1ccncc1,pyridine,AAgcST,CC[n+]1ccn(C)c1.N#C[S-],1-ethyl-3-methylimidazolium thiocyanate,,,
AmjQW,298.15,0.7,101,1096.5,Anantharaj and Banerjee (2011),Density,Liquid,AAPLMm,c1ccncc1,pyridine,AAgcST,CC[n+]1ccn(C)c1.N#C[S-],1-ethyl-3-methylimidazolium thiocyanate,,,
AmjQW,298.15,0.8,101,1102.1,Anantharaj and Banerjee (2011),Density,Liquid,AAPLMm,c1ccncc1,pyridine,AAgcST,CC[n+]1ccn(C)c1.N#C[S-],1-ethyl-3-methylimidazolium thiocyanate,,,
AmjQW,303.15,0.2,101,1041.2,Anantharaj and Banerjee (2011),Density,Liquid,AAPLMm,c1ccncc1,pyridine,AAgcST,CC[n+]1ccn(C)c1.N#C[S-],1-ethyl-3-methylimidazolium thiocyanate,,,
AmjQW,303.15,0.3,101,1056.3,Anantharaj and Banerjee (2011),Density,Liquid,AAPLMm,c1ccncc1,pyridine,AAgcST,CC[n+]1ccn(C)c1.N#C[S-],1-ethyl-3-methylimidazolium thiocyanate,,,
AmjQW,303.15,0.4,101,1069.1,Anantharaj and Banerjee (2011),Density,Liquid,AAPLMm,c1ccncc1,pyridine,AAgcST,CC[n+]1ccn(C)c1.N#C[S-],1-ethyl-3-methylimidazolium thiocyanate,,,
AmjQW,303.15,0.5,101,1078.8,Anantharaj and Banerjee (2011),Density,Liquid,AAPLMm,c1ccncc1,pyridine,AAgcST,CC[n+]1ccn(C)c1.N#C[S-],1-ethyl-3-methylimidazolium thiocyanate,,,
AmjQW,303.15,0.6,101,1089.5,Anantharaj and Banerjee (2011),Density,Liquid,AAPLMm,c1ccncc1,pyridine,AAgcST,CC[n+]1ccn(C)c1.N#C[S-],1-ethyl-3-methylimidazolium thiocyanate,,,
AmjQW,303.15,0.7,101,1093.3,Anantharaj and Banerjee (2011),Density,Liquid,AAPLMm,c1ccncc1,pyridine,AAgcST,CC[n+]1ccn(C)c1.N#C[S-],1-ethyl-3-methylimidazolium thiocyanate,,,
AmjQW,303.15,0.8,101,1098.9,Anantharaj and Banerjee (2011),Density,Liquid,AAPLMm,c1ccncc1,pyridine,AAgcST,CC[n+]1ccn(C)c1.N#C[S-],1-ethyl-3-methylimidazolium thiocyanate,,,
AmjQW,308.15,0.2,101,1037.2,Anantharaj and Banerjee (2011),Density,Liquid,AAPLMm,c1ccncc1,pyridine,AAgcST,CC[n+]1ccn(C)c1.N#C[S-],1-ethyl-3-methylimidazolium thiocyanate,,,
AmjQW,308.15,0.3,101,1052.5,Anantharaj and Banerjee (2011),Density,Liquid,AAPLMm,c1ccncc1,pyridine,AAgcST,CC[n+]1ccn(C)c1.N#C[S-],1-ethyl-3-methylimidazolium thiocyanate,,,
AmjQW,308.15,0.4,101,1065.5,Anantharaj and Banerjee (2011),Density,Liquid,AAPLMm,c1ccncc1,pyridine,AAgcST,CC[n+]1ccn(C)c1.N#C[S-],1-ethyl-3-methylimidazolium thiocyanate,,,
AmjQW,308.15,0.5,101,1075.4,Anantharaj and Banerjee (2011),Density,Liquid,AAPLMm,c1ccncc1,pyridine,AAgcST,CC[n+]1ccn(C)c1.N#C[S-],1-ethyl-3-methylimidazolium thiocyanate,,,
AmjQW,308.15,0.6,101,1086.2,Anantharaj and Banerjee (2011),Density,Liquid,AAPLMm,c1ccncc1,pyridine,AAgcST,CC[n+]1ccn(C)c1.N#C[S-],1-ethyl-3-methylimidazolium thiocyanate,,,
AmjQW,308.15,0.7,101,1090,Anantharaj and Banerjee (2011),Density,Liquid,AAPLMm,c1ccncc1,pyridine,AAgcST,CC[n+]1ccn(C)c1.N#C[S-],1-ethyl-3-methylimidazolium thiocyanate,,,
AmjQW,308.15,0.8,101,1095.7,Anantharaj and Banerjee (2011),Density,Liquid,AAPLMm,c1ccncc1,pyridine,AAgcST,CC[n+]1ccn(C)c1.N#C[S-],1-ethyl-3-methylimidazolium thiocyanate,,,
AmjQW,313.15,0.2,101,1033.2,Anantharaj and Banerjee (2011),Density,Liquid,AAPLMm,c1ccncc1,pyridine,AAgcST,CC[n+]1ccn(C)c1.N#C[S-],1-ethyl-3-methylimidazolium thiocyanate,,,
AmjQW,313.15,0.3,101,1048.8,Anantharaj and Banerjee (2011),Density,Liquid,AAPLMm,c1ccncc1,pyridine,AAgcST,CC[n+]1ccn(C)c1.N#C[S-],1-ethyl-3-methylimidazolium thiocyanate,,,
AmjQW,313.15,0.4,101,1062,Anantharaj and Banerjee (2011),Density,Liquid,AAPLMm,c1ccncc1,pyridine,AAgcST,CC[n+]1ccn(C)c1.N#C[S-],1-ethyl-3-methylimidazolium thiocyanate,,,
AmjQW,313.15,0.5,101,1072,Anantharaj and Banerjee (2011),Density,Liquid,AAPLMm,c1ccncc1,pyridine,AAgcST,CC[n+]1ccn(C)c1.N#C[S-],1-ethyl-3-methylimidazolium thiocyanate,,,
AmjQW,313.15,0.6,101,1083,Anantharaj and Banerjee (2011),Density,Liquid,AAPLMm,c1ccncc1,pyridine,AAgcST,CC[n+]1ccn(C)c1.N#C[S-],1-ethyl-3-methylimidazolium thiocyanate,,,
AmjQW,313.15,0.7,101,1086.8,Anantharaj and Banerjee (2011),Density,Liquid,AAPLMm,c1ccncc1,pyridine,AAgcST,CC[n+]1ccn(C)c1.N#C[S-],1-ethyl-3-methylimidazolium thiocyanate,,,
AmjQW,313.15,0.8,101,1092.5,Anantharaj and Banerjee (2011),Density,Liquid,AAPLMm,c1ccncc1,pyridine,AAgcST,CC[n+]1ccn(C)c1.N#C[S-],1-ethyl-3-methylimidazolium thiocyanate,,,
AmjQW,318.15,0.2,101,1029.3,Anantharaj and Banerjee (2011),Density,Liquid,AAPLMm,c1ccncc1,pyridine,AAgcST,CC[n+]1ccn(C)c1.N#C[S-],1-ethyl-3-methylimidazolium thiocyanate,,,
AmjQW,318.15,0.3,101,1045,Anantharaj and Banerjee (2011),Density,Liquid,AAPLMm,c1ccncc1,pyridine,AAgcST,CC[n+]1ccn(C)c1.N#C[S-],1-ethyl-3-methylimidazolium thiocyanate,,,
AmjQW,318.15,0.4,101,1058.5,Anantharaj and Banerjee (2011),Density,Liquid,AAPLMm,c1ccncc1,pyridine,AAgcST,CC[n+]1ccn(C)c1.N#C[S-],1-ethyl-3-methylimidazolium thiocyanate,,,
AmjQW,318.15,0.5,101,1068.6,Anantharaj and Banerjee (2011),Density,Liquid,AAPLMm,c1ccncc1,pyridine,AAgcST,CC[n+]1ccn(C)c1.N#C[S-],1-ethyl-3-methylimidazolium thiocyanate,,,
AmjQW,318.15,0.6,101,1079.7,Anantharaj and Banerjee (2011),Density,Liquid,AAPLMm,c1ccncc1,pyridine,AAgcST,CC[n+]1ccn(C)c1.N#C[S-],1-ethyl-3-methylimidazolium thiocyanate,,,
AmjQW,318.15,0.7,101,1083.6,Anantharaj and Banerjee (2011),Density,Liquid,AAPLMm,c1ccncc1,pyridine,AAgcST,CC[n+]1ccn(C)c1.N#C[S-],1-ethyl-3-methylimidazolium thiocyanate,,,
AmjQW,318.15,0.8,101,1089.4,Anantharaj and Banerjee (2011),Density,Liquid,AAPLMm,c1ccncc1,pyridine,AAgcST,CC[n+]1ccn(C)c1.N#C[S-],1-ethyl-3-methylimidazolium thiocyanate,,,
AmjQW,323.15,0.2,101,1025.3,Anantharaj and Banerjee (2011),Density,Liquid,AAPLMm,c1ccncc1,pyridine,AAgcST,CC[n+]1ccn(C)c1.N#C[S-],1-ethyl-3-methylimidazolium thiocyanate,,,
AmjQW,323.15,0.3,101,1041.2,Anantharaj and Banerjee (2011),Density,Liquid,AAPLMm,c1ccncc1,pyridine,AAgcST,CC[n+]1ccn(C)c1.N#C[S-],1-ethyl-3-methylimidazolium thiocyanate,,,
AmjQW,323.15,0.4,101,1055,Anantharaj and Banerjee (2011),Density,Liquid,AAPLMm,c1ccncc1,pyridine,AAgcST,CC[n+]1ccn(C)c1.N#C[S-],1-ethyl-3-methylimidazolium thiocyanate,,,
AmjQW,323.15,0.5,101,1065.3,Anantharaj and Banerjee (2011),Density,Liquid,AAPLMm,c1ccncc1,pyridine,AAgcST,CC[n+]1ccn(C)c1.N#C[S-],1-ethyl-3-methylimidazolium thiocyanate,,,
AmjQW,323.15,0.6,101,1076.5,Anantharaj and Banerjee (2011),Density,Liquid,AAPLMm,c1ccncc1,pyridine,AAgcST,CC[n+]1ccn(C)c1.N#C[S-],1-ethyl-3-methylimidazolium thiocyanate,,,
AmjQW,323.15,0.7,101,1080.4,Anantharaj and Banerjee (2011),Density,Liquid,AAPLMm,c1ccncc1,pyridine,AAgcST,CC[n+]1ccn(C)c1.N#C[S-],1-ethyl-3-methylimidazolium thiocyanate,,,
AmjQW,323.15,0.8,101,1086.2,Anantharaj and Banerjee (2011),Density,Liquid,AAPLMm,c1ccncc1,pyridine,AAgcST,CC[n+]1ccn(C)c1.N#C[S-],1-ethyl-3-methylimidazolium thiocyanate,,,
