Repository: kamranayazheydarov/ILTHERMO-data

# ILThermo Data Processing

This project processes JSON files containing density data and merges them into CSV files. It also updates the CSV files with metadata and SMILES strings for compounds.

## main_functions.py

This script contains the main functions for processing the density data.

## File Descriptions

### #file:compounds.csv

This file contains compound information with the following headers:
- `id` (integer): The unique identifier for each compound.
- `smiles` (string): The SMILES string representation of the compound.

File: density_csv_data/density_setid_AnHVo.csv
setid,Mole fraction of sodium bis(fluorosulfonyl)amide,"Temperature, K","Pressure, kPa","Specific density, kg/m<SUP>3</SUP>",reference,propertiy,phases,compound id 1,smile 1,compound name 1,compound id 2,smile 2,compound name 2,compound id 3,smile 3,compound name 3
AnHVo,0.3,283,101,1520,Yang et al. (2019f),Density,Liquid,AAnDam,O=S(=O)(F)[N-]S(=O)(=O)F.[Na+],sodium bis(fluorosulfonyl)amide,ABEfYI,CC[N+]1(C)CCCC1.O=S(=O)(F)[N-]S(=O)(=O)F,N-ethyl-N-methylpyrrolidinium bis(fluorosulfonyl)amide,,,
AnHVo,0.3,293,101,1510,Yang et al. (2019f),Density,Liquid,AAnDam,O=S(=O)(F)[N-]S(=O)(=O)F.[Na+],sodium bis(fluorosulfonyl)amide,ABEfYI,CC[N+]1(C)CCCC1.O=S(=O)(F)[N-]S(=O)(=O)F,N-ethyl-N-methylpyrrolidinium bis(fluorosulfonyl)amide,,,
AnHVo,0.3,303,101,1500,Yang et al. (2019f),Density,Liquid,AAnDam,O=S(=O)(F)[N-]S(=O)(=O)F.[Na+],sodium bis(fluorosulfonyl)amide,ABEfYI,CC[N+]1(C)CCCC1.O=S(=O)(F)[N-]S(=O)(=O)F,N-ethyl-N-methylpyrrolidinium bis(fluorosulfonyl)amide,,,
AnHVo,0.3,313,101,1490,Yang et al. (2019f),Density,Liquid,AAnDam,O=S(=O)(F)[N-]S(=O)(=O)F.[Na+],sodium bis(fluorosulfonyl)amide,ABEfYI,CC[N+]1(C)CCCC1.O=S(=O)(F)[N-]S(=O)(=O)F,N-ethyl-N-methylpyrrolidinium bis(fluorosulfonyl)amide,,,
AnHVo,0.3,323,101,1480,Yang et al. (2019f),Density,Liquid,AAnDam,O=S(=O)(F)[N-]S(=O)(=O)F.[Na+],sodium bis(fluorosulfonyl)amide,ABEfYI,CC[N+]1(C)CCCC1.O=S(=O)(F)[N-]S(=O)(=O)F,N-ethyl-N-methylpyrrolidinium bis(fluorosulfonyl)amide,,,
AnHVo,0.3,333,101,1470,Yang et al. (2019f),Density,Liquid,AAnDam,O=S(=O)(F)[N-]S(=O)(=O)F.[Na+],sodium bis(fluorosulfonyl)amide,ABEfYI,CC[N+]1(C)CCCC1.O=S(=O)(F)[N-]S(=O)(=O)F,N-ethyl-N-methylpyrrolidinium bis(fluorosulfonyl)amide,,,
AnHVo,0.3,343,101,1460,Yang et al. (2019f),Density,Liquid,AAnDam,O=S(=O)(F)[N-]S(=O)(=O)F.[Na+],sodium bis(fluorosulfonyl)amide,ABEfYI,CC[N+]1(C)CCCC1.O=S(=O)(F)[N-]S(=O)(=O)F,N-ethyl-N-methylpyrrolidinium bis(fluorosulfonyl)amide,,,
AnHVo,0.3,353,101,1460,Yang et al. (2019f),Density,Liquid,AAnDam,O=S(=O)(F)[N-]S(=O)(=O)F.[Na+],sodium bis(fluorosulfonyl)amide,ABEfYI,CC[N+]1(C)CCCC1.O=S(=O)(F)[N-]S(=O)(=O)F,N-ethyl-N-methylpyrrolidinium bis(fluorosulfonyl)amide,,,
AnHVo,0.4,283,101,1570,Yang et al. (2019f),Density,Liquid,AAnDam,O=S(=O)(F)[N-]S(=O)(=O)F.[Na+],sodium bis(fluorosulfonyl)amide,ABEfYI,CC[N+]1(C)CCCC1.O=S(=O)(F)[N-]S(=O)(=O)F,N-ethyl-N-methylpyrrolidinium bis(fluorosulfonyl)amide,,,
AnHVo,0.4,293,101,1560,Yang et al. (2019f),Density,Liquid,AAnDam,O=S(=O)(F)[N-]S(=O)(=O)F.[Na+],sodium bis(fluorosulfonyl)amide,ABEfYI,CC[N+]1(C)CCCC1.O=S(=O)(F)[N-]S(=O)(=O)F,N-ethyl-N-methylpyrrolidinium bis(fluorosulfonyl)amide,,,
AnHVo,0.4,303,101,1550,Yang et al. (2019f),Density,Liquid,AAnDam,O=S(=O)(F)[N-]S(=O)(=O)F.[Na+],sodium bis(fluorosulfonyl)amide,ABEfYI,CC[N+]1(C)CCCC1.O=S(=O)(F)[N-]S(=O)(=O)F,N-ethyl-N-methylpyrrolidinium bis(fluorosulfonyl)amide,,,
AnHVo,0.4,313,101,1540,Yang et al. (2019f),Density,Liquid,AAnDam,O=S(=O)(F)[N-]S(=O)(=O)F.[Na+],sodium bis(fluorosulfonyl)amide,ABEfYI,CC[N+]1(C)CCCC1.O=S(=O)(F)[N-]S(=O)(=O)F,N-ethyl-N-methylpyrrolidinium bis(fluorosulfonyl)amide,,,
AnHVo,0.4,323,101,1530,Yang et al. (2019f),Density,Liquid,AAnDam,O=S(=O)(F)[N-]S(=O)(=O)F.[Na+],sodium bis(fluorosulfonyl)amide,ABEfYI,CC[N+]1(C)CCCC1.O=S(=O)(F)[N-]S(=O)(=O)F,N-ethyl-N-methylpyrrolidinium bis(fluorosulfonyl)amide,,,
AnHVo,0.4,333,101,1520,Yang et al. (2019f),Density,Liquid,AAnDam,O=S(=O)(F)[N-]S(=O)(=O)F.[Na+],sodium bis(fluorosulfonyl)amide,ABEfYI,CC[N+]1(C)CCCC1.O=S(=O)(F)[N-]S(=O)(=O)F,N-ethyl-N-methylpyrrolidinium bis(fluorosulfonyl)amide,,,
AnHVo,0.4,343,101,1510,Yang et al. (2019f),Density,Liquid,AAnDam,O=S(=O)(F)[N-]S(=O)(=O)F.[Na+],sodium bis(fluorosulfonyl)amide,ABEfYI,CC[N+]1(C)CCCC1.O=S(=O)(F)[N-]S(=O)(=O)F,N-ethyl-N-methylpyrrolidinium bis(fluorosulfonyl)amide,,,
AnHVo,0.4,353,101,1510,Yang et al. (2019f),Density,Liquid,AAnDam,O=S(=O)(F)[N-]S(=O)(=O)F.[Na+],sodium bis(fluorosulfonyl)amide,ABEfYI,CC[N+]1(C)CCCC1.O=S(=O)(F)[N-]S(=O)(=O)F,N-ethyl-N-methylpyrrolidinium bis(fluorosulfonyl)amide,,,
AnHVo,0.5,283,101,1630,Yang et al. (2019f),Density,Liquid,AAnDam,O=S(=O)(F)[N-]S(=O)(=O)F.[Na+],sodium bis(fluorosulfonyl)amide,ABEfYI,CC[N+]1(C)CCCC1.O=S(=O)(F)[N-]S(=O)(=O)F,N-ethyl-N-methylpyrrolidinium bis(fluorosulfonyl)amide,,,
AnHVo,0.5,293,101,1630,Yang et al. (2019f),Density,Liquid,AAnDam,O=S(=O)(F)[N-]S(=O)(=O)F.[Na+],sodium bis(fluorosulfonyl)amide,ABEfYI,CC[N+]1(C)CCCC1.O=S(=O)(F)[N-]S(=O)(=O)F,N-ethyl-N-methylpyrrolidinium bis(fluorosulfonyl)amide,,,
AnHVo,0.5,303,101,1620,Yang et al. (2019f),Density,Liquid,AAnDam,O=S(=O)(F)[N-]S(=O)(=O)F.[Na+],sodium bis(fluorosulfonyl)amide,ABEfYI,CC[N+]1(C)CCCC1.O=S(=O)(F)[N-]S(=O)(=O)F,N-ethyl-N-methylpyrrolidinium bis(fluorosulfonyl)amide,,,
AnHVo,0.5,313,101,1610,Yang et al. (2019f),Density,Liquid,AAnDam,O=S(=O)(F)[N-]S(=O)(=O)F.[Na+],sodium bis(fluorosulfonyl)amide,ABEfYI,CC[N+]1(C)CCCC1.O=S(=O)(F)[N-]S(=O)(=O)F,N-ethyl-N-methylpyrrolidinium bis(fluorosulfonyl)amide,,,
AnHVo,0.5,323,101,1600,Yang et al. (2019f),Density,Liquid,AAnDam,O=S(=O)(F)[N-]S(=O)(=O)F.[Na+],sodium bis(fluorosulfonyl)amide,ABEfYI,CC[N+]1(C)CCCC1.O=S(=O)(F)[N-]S(=O)(=O)F,N-ethyl-N-methylpyrrolidinium bis(fluorosulfonyl)amide,,,
AnHVo,0.5,333,101,1590,Yang et al. (2019f),Density,Liquid,AAnDam,O=S(=O)(F)[N-]S(=O)(=O)F.[Na+],sodium bis(fluorosulfonyl)amide,ABEfYI,CC[N+]1(C)CCCC1.O=S(=O)(F)[N-]S(=O)(=O)F,N-ethyl-N-methylpyrrolidinium bis(fluorosulfonyl)amide,,,
AnHVo,0.5,343,101,1580,Yang et al. (2019f),Density,Liquid,AAnDam,O=S(=O)(F)[N-]S(=O)(=O)F.[Na+],sodium bis(fluorosulfonyl)amide,ABEfYI,CC[N+]1(C)CCCC1.O=S(=O)(F)[N-]S(=O)(=O)F,N-ethyl-N-methylpyrrolidinium bis(fluorosulfonyl)amide,,,
AnHVo,0.5,353,101,1570,Yang et al. (2019f),Density,Liquid,AAnDam,O=S(=O)(F)[N-]S(=O)(=O)F.[Na+],sodium bis(fluorosulfonyl)amide,ABEfYI,CC[N+]1(C)CCCC1.O=S(=O)(F)[N-]S(=O)(=O)F,N-ethyl-N-methylpyrrolidinium bis(fluorosulfonyl)amide,,,
AnHVo,0.6,283,101,1710,Yang et al. (2019f),Density,Liquid,AAnDam,O=S(=O)(F)[N-]S(=O)(=O)F.[Na+],sodium bis(fluorosulfonyl)amide,ABEfYI,CC[N+]1(C)CCCC1.O=S(=O)(F)[N-]S(=O)(=O)F,N-ethyl-N-methylpyrrolidinium bis(fluorosulfonyl)amide,,,
AnHVo,0.6,293,101,1700,Yang et al. (2019f),Density,Liquid,AAnDam,O=S(=O)(F)[N-]S(=O)(=O)F.[Na+],sodium bis(fluorosulfonyl)amide,ABEfYI,CC[N+]1(C)CCCC1.O=S(=O)(F)[N-]S(=O)(=O)F,N-ethyl-N-methylpyrrolidinium bis(fluorosulfonyl)amide,,,
AnHVo,0.6,303,101,1690,Yang et al. (2019f),Density,Liquid,AAnDam,O=S(=O)(F)[N-]S(=O)(=O)F.[Na+],sodium bis(fluorosulfonyl)amide,ABEfYI,CC[N+]1(C)CCCC1.O=S(=O)(F)[N-]S(=O)(=O)F,N-ethyl-N-methylpyrrolidinium bis(fluorosulfonyl)amide,,,
AnHVo,0.6,313,101,1680,Yang et al. (2019f),Density,Liquid,AAnDam,O=S(=O)(F)[N-]S(=O)(=O)F.[Na+],sodium bis(fluorosulfonyl)amide,ABEfYI,CC[N+]1(C)CCCC1.O=S(=O)(F)[N-]S(=O)(=O)F,N-ethyl-N-methylpyrrolidinium bis(fluorosulfonyl)amide,,,
AnHVo,0.6,323,101,1670,Yang et al. (2019f),Density,Liquid,AAnDam,O=S(=O)(F)[N-]S(=O)(=O)F.[Na+],sodium bis(fluorosulfonyl)amide,ABEfYI,CC[N+]1(C)CCCC1.O=S(=O)(F)[N-]S(=O)(=O)F,N-ethyl-N-methylpyrrolidinium bis(fluorosulfonyl)amide,,,
AnHVo,0.6,333,101,1660,Yang et al. (2019f),Density,Liquid,AAnDam,O=S(=O)(F)[N-]S(=O)(=O)F.[Na+],sodium bis(fluorosulfonyl)amide,ABEfYI,CC[N+]1(C)CCCC1.O=S(=O)(F)[N-]S(=O)(=O)F,N-ethyl-N-methylpyrrolidinium bis(fluorosulfonyl)amide,,,
AnHVo,0.6,343,101,1650,Yang et al. (2019f),Density,Liquid,AAnDam,O=S(=O)(F)[N-]S(=O)(=O)F.[Na+],sodium bis(fluorosulfonyl)amide,ABEfYI,CC[N+]1(C)CCCC1.O=S(=O)(F)[N-]S(=O)(=O)F,N-ethyl-N-methylpyrrolidinium bis(fluorosulfonyl)amide,,,
AnHVo,0.6,353,101,1640,Yang et al. (2019f),Density,Liquid,AAnDam,O=S(=O)(F)[N-]S(=O)(=O)F.[Na+],sodium bis(fluorosulfonyl)amide,ABEfYI,CC[N+]1(C)CCCC1.O=S(=O)(F)[N-]S(=O)(=O)F,N-ethyl-N-methylpyrrolidinium bis(fluorosulfonyl)amide,,,
AnHVo,0.7,283,101,1800,Yang et al. (2019f),Density,Liquid,AAnDam,O=S(=O)(F)[N-]S(=O)(=O)F.[Na+],sodium bis(fluorosulfonyl)amide,ABEfYI,CC[N+]1(C)CCCC1.O=S(=O)(F)[N-]S(=O)(=O)F,N-ethyl-N-methylpyrrolidinium bis(fluorosulfonyl)amide,,,
AnHVo,0.7,293,101,1790,Yang et al. (2019f),Density,Liquid,AAnDam,O=S(=O)(F)[N-]S(=O)(=O)F.[Na+],sodium bis(fluorosulfonyl)amide,ABEfYI,CC[N+]1(C)CCCC1.O=S(=O)(F)[N-]S(=O)(=O)F,N-ethyl-N-methylpyrrolidinium bis(fluorosulfonyl)amide,,,
AnHVo,0.7,303,101,1780,Yang et al. (2019f),Density,Liquid,AAnDam,O=S(=O)(F)[N-]S(=O)(=O)F.[Na+],sodium bis(fluorosulfonyl)amide,ABEfYI,CC[N+]1(C)CCCC1.O=S(=O)(F)[N-]S(=O)(=O)F,N-ethyl-N-methylpyrrolidinium bis(fluorosulfonyl)amide,,,
AnHVo,0.7,313,101,1770,Yang et al. (2019f),Density,Liquid,AAnDam,O=S(=O)(F)[N-]S(=O)(=O)F.[Na+],sodium bis(fluorosulfonyl)amide,ABEfYI,CC[N+]1(C)CCCC1.O=S(=O)(F)[N-]S(=O)(=O)F,N-ethyl-N-methylpyrrolidinium bis(fluorosulfonyl)amide,,,
AnHVo,0.7,323,101,1760,Yang et al. (2019f),Density,Liquid,AAnDam,O=S(=O)(F)[N-]S(=O)(=O)F.[Na+],sodium bis(fluorosulfonyl)amide,ABEfYI,CC[N+]1(C)CCCC1.O=S(=O)(F)[N-]S(=O)(=O)F,N-ethyl-N-methylpyrrolidinium bis(fluorosulfonyl)amide,,,
AnHVo,0.7,333,101,1750,Yang et al. (2019f),Density,Liquid,AAnDam,O=S(=O)(F)[N-]S(=O)(=O)F.[Na+],sodium bis(fluorosulfonyl)amide,ABEfYI,CC[N+]1(C)CCCC1.O=S(=O)(F)[N-]S(=O)(=O)F,N-ethyl-N-methylpyrrolidinium bis(fluorosulfonyl)amide,,,
AnHVo,0.7,343,101,1740,Yang et al. (2019f),Density,Liquid,AAnDam,O=S(=O)(F)[N-]S(=O)(=O)F.[Na+],sodium bis(fluorosulfonyl)amide,ABEfYI,CC[N+]1(C)CCCC1.O=S(=O)(F)[N-]S(=O)(=O)F,N-ethyl-N-methylpyrrolidinium bis(fluorosulfonyl)amide,,,
AnHVo,0.7,353,101,1730,Yang et al. (2019f),Density,Liquid,AAnDam,O=S(=O)(F)[N-]S(=O)(=O)F.[Na+],sodium bis(fluorosulfonyl)amide,ABEfYI,CC[N+]1(C)CCCC1.O=S(=O)(F)[N-]S(=O)(=O)F,N-ethyl-N-methylpyrrolidinium bis(fluorosulfonyl)amide,,,

File: density_csv_data/density_setid_AnqxP.csv
setid,"Temperature, K","MolaLity of N-(bis(dimethylamino)methylene)-N-ethylethanaminium bis((trifluoromethyl)sulfonyl)amide, mol/kg","Pressure, kPa","Specific density, kg/m<SUP>3</SUP>",reference,propertiy,phases,compound id 1,smile 1,compound name 1,compound id 2,smile 2,compound name 2,compound id 3,smile 3,compound name 3
AnqxP,293.15,0,101,789.53,Lu et al. (2020),Density,Liquid,ABjAEx,CC[N+](CC)=C(N(C)C)N(C)C.O=S(=O)([N-]S(=O)(=O)C(F)(F)F)C(F)(F)F,N-(bis(dimethylamino)methylene)-N-ethylethanaminium bis((trifluoromethyl)sulfonyl)amide,AAIsrh,CCO,ethanol,,,
AnqxP,293.15,0.0102,101,791.24,Lu et al. (2020),Density,Liquid,ABjAEx,CC[N+](CC)=C(N(C)C)N(C)C.O=S(=O)([N-]S(=O)(=O)C(F)(F)F)C(F)(F)F,N-(bis(dimethylamino)methylene)-N-ethylethanaminium bis((trifluoromethyl)sulfonyl)amide,AAIsrh,CCO,ethanol,,,
AnqxP,293.15,0.0195,101,792.76,Lu et al. (2020),Density,Liquid,ABjAEx,CC[N+](CC)=C(N(C)C)N(C)C.O=S(=O)([N-]S(=O)(=O)C(F)(F)F)C(F)(F)F,N-(bis(dimethylamino)methylene)-N-ethylethanaminium bis((trifluoromethyl)sulfonyl)amide,AAIsrh,CCO,ethanol,,,
AnqxP,293.15,0.0499,101,797.62,Lu et al. (2020),Density,Liquid,ABjAEx,CC[N+](CC)=C(N(C)C)N(C)C.O=S(=O)([N-]S(=O)(=O)C(F)(F)F)C(F)(F)F,N-(bis(dimethylamino)methylene)-N-ethylethanaminium bis((trifluoromethyl)sulfonyl)amide,AAIsrh,CCO,ethanol,,,
AnqxP,293.15,0.1028,101,805.66,Lu et al. (2020),Density,Liquid,ABjAEx,CC[N+](CC)=C(N(C)C)N(C)C.O=S(=O)([N-]S(=O)(=O)C(F)(F)F)C(F)(F)F,N-(bis(dimethylamino)methylene)-N-ethylethanaminium bis((trifluoromethyl)sulfonyl)amide,AAIsrh,CCO,ethanol,,,
AnqxP,293.15,0.1983,101,819.45,Lu et al. (2020),Density,Liquid,ABjAEx,CC[N+](CC)=C(N(C)C)N(C)C.O=S(=O)([N-]S(=O)(=O)C(F)(F)F)C(F)(F)F,N-(bis(dimethylamino)methylene)-N-ethylethanaminium bis((trifluoromethyl)sulfonyl)amide,AAIsrh,CCO,ethanol,,,
AnqxP,293.15,0.3978,101,846.11,Lu et al. (2020),Density,Liquid,ABjAEx,CC[N+](CC)=C(N(C)C)N(C)C.O=S(=O)([N-]S(=O)(=O)C(F)(F)F)C(F)(F)F,N-(bis(dimethylamino)methylene)-N-ethylethanaminium bis((trifluoromethyl)sulfonyl)amide,AAIsrh,CCO,ethanol,,,
AnqxP,293.15,0.5902,101,869.5,Lu et al. (2020),Density,Liquid,ABjAEx,CC[N+](CC)=C(N(C)C)N(C)C.O=S(=O)([N-]S(=O)(=O)C(F)(F)F)C(F)(F)F,N-(bis(dimethylamino)methylene)-N-ethylethanaminium bis((trifluoromethyl)sulfonyl)amide,AAIsrh,CCO,ethanol,,,
AnqxP,293.15,0.7922,101,892,Lu et al. (2020),Density,Liquid,ABjAEx,CC[N+](CC)=C(N(C)C)N(C)C.O=S(=O)([N-]S(=O)(=O)C(F)(F)F)C(F)(F)F,N-(bis(dimethylamino)methylene)-N-ethylethanaminium bis((trifluoromethyl)sulfonyl)amide,AAIsrh,CCO,ethanol,,,
AnqxP,293.15,0.998,101,912.9,Lu et al. (2020),Density,Liquid,ABjAEx,CC[N+](CC)=C(N(C)C)N(C)C.O=S(=O)([N-]S(=O)(=O)C(F)(F)F)C(F)(F)F,N-(bis(dimethylamino)methylene)-N-ethylethanaminium bis((trifluoromethyl)sulfonyl)amide,AAIsrh,CCO,ethanol,,,
AnqxP,293.15,1.184,101,930.4,Lu et al. (2020),Density,Liquid,ABjAEx,CC[N+](CC)=C(N(C)C)N(C)C.O=S(=O)([N-]S(=O)(=O)C(F)(F)F)C(F)(F)F,N-(bis(dimethylamino)methylene)-N-ethylethanaminium bis((trifluoromethyl)sulfonyl)amide,AAIsrh,CCO,ethanol,,,
AnqxP,293.15,1.399,101,949.1,Lu et al. (2020),Density,Liquid,ABjAEx,CC[N+](CC)=C(N(C)C)N(C)C.O=S(=O)([N-]S(=O)(=O)C(F)(F)F)C(F)(F)F,N-(bis(dimethylamino)methylene)-N-ethylethanaminium bis((trifluoromethyl)sulfonyl)amide,AAIsrh,CCO,ethanol,,,
AnqxP,293.15,1.7,101,972.9,Lu et al. (2020),Density,Liquid,ABjAEx,CC[N+](CC)=C(N(C)C)N(C)C.O=S(=O)([N-]S(=O)(=O)C(F)(F)F)C(F)(F)F,N-(bis(dimethylamino)methylene)-N-ethylethanaminium bis((trifluoromethyl)sulfonyl)amide,AAIsrh,CCO,ethanol,,,
AnqxP,293.15,1.995,101,993.8,Lu et al. (2020),Density,Liquid,ABjAEx,CC[N+](CC)=C(N(C)C)N(C)C.O=S(=O)([N-]S(=O)(=O)C(F)(F)F)C(F)(F)F,N-(bis(dimethylamino)methylene)-N-ethylethanaminium bis((trifluoromethyl)sulfonyl)amide,AAIsrh,CCO,ethanol,,,
AnqxP,293.15,2.487,101,1024.2,Lu et al. (2020),Density,Liquid,ABjAEx,CC[N+](CC)=C(N(C)C)N(C)C.O=S(=O)([N-]S(=O)(=O)C(F)(F)F)C(F)(F)F,N-(bis(dimethylamino)methylene)-N-ethylethanaminium bis((trifluoromethyl)sulfonyl)amide,AAIsrh,CCO,ethanol,,,
AnqxP,293.15,3.004,101,1051.2,Lu et al. (2020),Density,Liquid,ABjAEx,CC[N+](CC)=C(N(C)C)N(C)C.O=S(=O)([N-]S(=O)(=O)C(F)(F)F)C(F)(F)F,N-(bis(dimethylamino)methylene)-N-ethylethanaminium bis((trifluoromethyl)sulfonyl)amide,AAIsrh,CCO,ethanol,,,
AnqxP,298.15,0,101,785.25,Lu et al. (2020),Density,Liquid,ABjAEx,CC[N+](CC)=C(N(C)C)N(C)C.O=S(=O)([N-]S(=O)(=O)C(F)(F)F)C(F)(F)F,N-(bis(dimethylamino)methylene)-N-ethylethanaminium bis((trifluoromethyl)sulfonyl)amide,AAIsrh,CCO,ethanol,,,
AnqxP,298.15,0.0102,101,786.96,Lu et al. (2020),Density,Liquid,ABjAEx,CC[N+](CC)=C(N(C)C)N(C)C.O=S(=O)([N-]S(=O)(=O)C(F)(F)F)C(F)(F)F,N-(bis(dimethylamino)methylene)-N-ethylethanaminium bis((trifluoromethyl)sulfonyl)amide,AAIsrh,CCO,ethanol,,,
AnqxP,298.15,0.0195,101,788.48,Lu et al. (2020),Density,Liquid,ABjAEx,CC[N+](CC)=C(N(C)C)N(C)C.O=S(=O)([N-]S(=O)(=O)C(F)(F)F)C(F)(F)F,N-(bis(dimethylamino)methylene)-N-ethylethanaminium bis((trifluoromethyl)sulfonyl)amide,AAIsrh,CCO,ethanol,,,
AnqxP,298.15,0.0499,101,793.34,Lu et al. (2020),Density,Liquid,ABjAEx,CC[N+](CC)=C(N(C)C)N(C)C.O=S(=O)([N-]S(=O)(=O)C(F)(F)F)C(F)(F)F,N-(bis(dimethylamino)methylene)-N-ethylethanaminium bis((trifluoromethyl)sulfonyl)amide,AAIsrh,CCO,ethanol,,,
AnqxP,298.15,0.1028,101,801.35,Lu et al. (2020),Density,Liquid,ABjAEx,CC[N+](CC)=C(N(C)C)N(C)C.O=S(=O)([N-]S(=O)(=O)C(F)(F)F)C(F)(F)F,N-(bis(dimethylamino)methylene)-N-ethylethanaminium bis((trifluoromethyl)sulfonyl)amide,AAIsrh,CCO,ethanol,,,
AnqxP,298.15,0.1983,101,815.11,Lu et al. (2020),Density,Liquid,ABjAEx,CC[N+](CC)=C(N(C)C)N(C)C.O=S(=O)([N-]S(=O)(=O)C(F)(F)F)C(F)(F)F,N-(bis(dimethylamino)methylene)-N-ethylethanaminium bis((trifluoromethyl)sulfonyl)amide,AAIsrh,CCO,ethanol,,,
AnqxP,298.15,0.3978,101,841.72,Lu et al. (2020),Density,Liquid,ABjAEx,CC[N+](CC)=C(N(C)C)N(C)C.O=S(=O)([N-]S(=O)(=O)C(F)(F)F)C(F)(F)F,N-(bis(dimethylamino)methylene)-N-ethylethanaminium bis((trifluoromethyl)sulfonyl)amide,AAIsrh,CCO,ethanol,,,
AnqxP,298.15,0.5902,101,865.05,Lu et al. (2020),Density,Liquid,ABjAEx,CC[N+](CC)=C(N(C)C)N(C)C.O=S(=O)([N-]S(=O)(=O)C(F)(F)F)C(F)(F)F,N-(bis(dimethylamino)methylene)-N-ethylethanaminium bis((trifluoromethyl)sulfonyl)amide,AAIsrh,CCO,ethanol,,,
AnqxP,298.15,0.7922,101,887.5,Lu et al. (2020),Density,Liquid,ABjAEx,CC[N+](CC)=C(N(C)C)N(C)C.O=S(=O)([N-]S(=O)(=O)C(F)(F)F)C(F)(F)F,N-(bis(dimethylamino)methylene)-N-ethylethanaminium bis((trifluoromethyl)sulfonyl)amide,AAIsrh,CCO,ethanol,,,
AnqxP,298.15,0.998,101,908.3,Lu et al. (2020),Density,Liquid,ABjAEx,CC[N+](CC)=C(N(C)C)N(C)C.O=S(=O)([N-]S(=O)(=O)C(F)(F)F)C(F)(F)F,N-(bis(dimethylamino)methylene)-N-ethylethanaminium bis((trifluoromethyl)sulfonyl)amide,AAIsrh,CCO,ethanol,,,
AnqxP,298.15,1.184,101,925.8,Lu et al. (2020),Density,Liquid,ABjAEx,CC[N+](CC)=C(N(C)C)N(C)C.O=S(=O)([N-]S(=O)(=O)C(F)(F)F)C(F)(F)F,N-(bis(dimethylamino)methylene)-N-ethylethanaminium bis((trifluoromethyl)sulfonyl)amide,AAIsrh,CCO,ethanol,,,
AnqxP,298.15,1.399,101,944.5,Lu et al. (2020),Density,Liquid,ABjAEx,CC[N+](CC)=C(N(C)C)N(C)C.O=S(=O)([N-]S(=O)(=O)C(F)(F)F)C(F)(F)F,N-(bis(dimethylamino)methylene)-N-ethylethanaminium bis((trifluoromethyl)sulfonyl)amide,AAIsrh,CCO,ethanol,,,
AnqxP,298.15,1.7,101,968.3,Lu et al. (2020),Density,Liquid,ABjAEx,CC[N+](CC)=C(N(C)C)N(C)C.O=S(=O)([N-]S(=O)(=O)C(F)(F)F)C(F)(F)F,N-(bis(dimethylamino)methylene)-N-ethylethanaminium bis((trifluoromethyl)sulfonyl)amide,AAIsrh,CCO,ethanol,,,
AnqxP,298.15,1.995,101,989.1,Lu et al. (2020),Density,Liquid,ABjAEx,CC[N+](CC)=C(N(C)C)N(C)C.O=S(=O)([N-]S(=O)(=O)C(F)(F)F)C(F)(F)F,N-(bis(dimethylamino)methylene)-N-ethylethanaminium bis((trifluoromethyl)sulfonyl)amide,AAIsrh,CCO,ethanol,,,
AnqxP,298.15,2.487,101,1019.5,Lu et al. (2020),Density,Liquid,ABjAEx,CC[N+](CC)=C(N(C)C)N(C)C.O=S(=O)([N-]S(=O)(=O)C(F)(F)F)C(F)(F)F,N-(bis(dimethylamino)methylene)-N-ethylethanaminium bis((trifluoromethyl)sulfonyl)amide,AAIsrh,CCO,ethanol,,,
AnqxP,298.15,3.004,101,1046.5,Lu et al. (2020),Density,Liquid,ABjAEx,CC[N+](CC)=C(N(C)C)N(C)C.O=S(=O)([N-]S(=O)(=O)C(F)(F)F)C(F)(F)F,N-(bis(dimethylamino)methylene)-N-ethylethanaminium bis((trifluoromethyl)sulfonyl)amide,AAIsrh,CCO,ethanol,,,
AnqxP,303.15,0,101,780.93,Lu et al. (2020),Density,Liquid,ABjAEx,CC[N+](CC)=C(N(C)C)N(C)C.O=S(=O)([N-]S(=O)(=O)C(F)(F)F)C(F)(F)F,N-(bis(dimethylamino)methylene)-N-ethylethanaminium bis((trifluoromethyl)sulfonyl)amide,AAIsrh,CCO,ethanol,,,
AnqxP,303.15,0.0102,101,782.64,Lu et al. (2020),Density,Liquid,ABjAEx,CC[N+](CC)=C(N(C)C)N(C)C.O=S(=O)([N-]S(=O)(=O)C(F)(F)F)C(F)(F)F,N-(bis(dimethylamino)methylene)-N-ethylethanaminium bis((trifluoromethyl)sulfonyl)amide,AAIsrh,CCO,ethanol,,,
AnqxP,303.15,0.0195,101,784.16,Lu et al. (2020),Density,Liquid,ABjAEx,CC[N+](CC)=C(N(C)C)N(C)C.O=S(=O)([N-]S(=O)(=O)C(F)(F)F)C(F)(F)F,N-(bis(dimethylamino)methylene)-N-ethylethanaminium bis((trifluoromethyl)sulfonyl)amide,AAIsrh,CCO,ethanol,,,
AnqxP,303.15,0.0499,101,789.02,Lu et al. (2020),Density,Liquid,ABjAEx,CC[N+](CC)=C(N(C)C)N(C)C.O=S(=O)([N-]S(=O)(=O)C(F)(F)F)C(F)(F)F,N-(bis(dimethylamino)methylene)-N-ethylethanaminium bis((trifluoromethyl)sulfonyl)amide,AAIsrh,CCO,ethanol,,,
AnqxP,303.15,0.1028,101,797.01,Lu et al. (2020),Density,Liquid,ABjAEx,CC[N+](CC)=C(N(C)C)N(C)C.O=S(=O)([N-]S(=O)(=O)C(F)(F)F)C(F)(F)F,N-(bis(dimethylamino)methylene)-N-ethylethanaminium bis((trifluoromethyl)sulfonyl)amide,AAIsrh,CCO,ethanol,,,
AnqxP,303.15,0.1983,101,810.74,Lu et al. (2020),Density,Liquid,ABjAEx,CC[N+](CC)=C(N(C)C)N(C)C.O=S(=O)([N-]S(=O)(=O)C(F)(F)F)C(F)(F)F,N-(bis(dimethylamino)methylene)-N-ethylethanaminium bis((trifluoromethyl)sulfonyl)amide,AAIsrh,CCO,ethanol,,,
AnqxP,303.15,0.3978,101,837.3,Lu et al. (2020),Density,Liquid,ABjAEx,CC[N+](CC)=C(N(C)C)N(C)C.O=S(=O)([N-]S(=O)(=O)C(F)(F)F)C(F)(F)F,N-(bis(dimethylamino)methylene)-N-ethylethanaminium bis((trifluoromethyl)sulfonyl)amide,AAIsrh,CCO,ethanol,,,
AnqxP,303.15,0.5902,101,860.59,Lu et al. (2020),Density,Liquid,ABjAEx,CC[N+](CC)=C(N(C)C)N(C)C.O=S(=O)([N-]S(=O)(=O)C(F)(F)F)C(F)(F)F,N-(bis(dimethylamino)methylene)-N-ethylethanaminium bis((trifluoromethyl)sulfonyl)amide,AAIsrh,CCO,ethanol,,,
AnqxP,303.15,0.7922,101,883,Lu et al. (2020),Density,Liquid,ABjAEx,CC[N+](CC)=C(N(C)C)N(C)C.O=S(=O)([N-]S(=O)(=O)C(F)(F)F)C(F)(F)F,N-(bis(dimethylamino)methylene)-N-ethylethanaminium bis((trifluoromethyl)sulfonyl)amide,AAIsrh,CCO,ethanol,,,
AnqxP,303.15,0.998,101,903.8,Lu et al. (2020),Density,Liquid,ABjAEx,CC[N+](CC)=C(N(C)C)N(C)C.O=S(=O)([N-]S(=O)(=O)C(F)(F)F)C(F)(F)F,N-(bis(dimethylamino)methylene)-N-ethylethanaminium bis((trifluoromethyl)sulfonyl)amide,AAIsrh,CCO,ethanol,,,
AnqxP,303.15,1.184,101,921.2,Lu et al. (2020),Density,Liquid,ABjAEx,CC[N+](CC)=C(N(C)C)N(C)C.O=S(=O)([N-]S(=O)(=O)C(F)(F)F)C(F)(F)F,N-(bis(dimethylamino)methylene)-N-ethylethanaminium bis((trifluoromethyl)sulfonyl)amide,AAIsrh,CCO,ethanol,,,
AnqxP,303.15,1.399,101,939.9,Lu et al. (2020),Density,Liquid,ABjAEx,CC[N+](CC)=C(N(C)C)N(C)C.O=S(=O)([N-]S(=O)(=O)C(F)(F)F)C(F)(F)F,N-(bis(dimethylamino)methylene)-N-ethylethanaminium bis((trifluoromethyl)sulfonyl)amide,AAIsrh,CCO,ethanol,,,
AnqxP,303.15,1.7,101,963.6,Lu et al. (2020),Density,Liquid,ABjAEx,CC[N+](CC)=C(N(C)C)N(C)C.O=S(=O)([N-]S(=O)(=O)C(F)(F)F)C(F)(F)F,N-(bis(dimethylamino)methylene)-N-ethylethanaminium bis((trifluoromethyl)sulfonyl)amide,AAIsrh,CCO,ethanol,,,
AnqxP,303.15,1.995,101,984.5,Lu et al. (2020),Density,Liquid,ABjAEx,CC[N+](CC)=C(N(C)C)N(C)C.O=S(=O)([N-]S(=O)(=O)C(F)(F)F)C(F)(F)F,N-(bis(dimethylamino)methylene)-N-ethylethanaminium bis((trifluoromethyl)sulfonyl)amide,AAIsrh,CCO,ethanol,,,
AnqxP,303.15,2.487,101,1014.8,Lu et al. (2020),Density,Liquid,ABjAEx,CC[N+](CC)=C(N(C)C)N(C)C.O=S(=O)([N-]S(=O)(=O)C(F)(F)F)C(F)(F)F,N-(bis(dimethylamino)methylene)-N-ethylethanaminium bis((trifluoromethyl)sulfonyl)amide,AAIsrh,CCO,ethanol,,,
AnqxP,303.15,3.004,101,1041.8,Lu et al. (2020),Density,Liquid,ABjAEx,CC[N+](CC)=C(N(C)C)N(C)C.O=S(=O)([N-]S(=O)(=O)C(F)(F)F)C(F)(F)F,N-(bis(dimethylamino)methylene)-N-ethylethanaminium bis((trifluoromethyl)sulfonyl)amide,AAIsrh,CCO,ethanol,,,
AnqxP,308.15,0,101,776.58,Lu et al. (2020),Density,Liquid,ABjAEx,CC[N+](CC)=C(N(C)C)N(C)C.O=S(=O)([N-]S(=O)(=O)C(F)(F)F)C(F)(F)F,N-(bis(dimethylamino)methylene)-N-ethylethanaminium bis((trifluoromethyl)sulfonyl)amide,AAIsrh,CCO,ethanol,,,
AnqxP,308.15,0.0102,101,778.29,Lu et al. (2020),Density,Liquid,ABjAEx,CC[N+](CC)=C(N(C)C)N(C)C.O=S(=O)([N-]S(=O)(=O)C(F)(F)F)C(F)(F)F,N-(bis(dimethylamino)methylene)-N-ethylethanaminium bis((trifluoromethyl)sulfonyl)amide,AAIsrh,CCO,ethanol,,,
AnqxP,308.15,0.0195,101,779.81,Lu et al. (2020),Density,Liquid,ABjAEx,CC[N+](CC)=C(N(C)C)N(C)C.O=S(=O)([N-]S(=O)(=O)C(F)(F)F)C(F)(F)F,N-(bis(dimethylamino)methylene)-N-ethylethanaminium bis((trifluoromethyl)sulfonyl)amide,AAIsrh,CCO,ethanol,,,
AnqxP,308.15,0.0499,101,784.66,Lu et al. (2020),Density,Liquid,ABjAEx,CC[N+](CC)=C(N(C)C)N(C)C.O=S(=O)([N-]S(=O)(=O)C(F)(F)F)C(F)(F)F,N-(bis(dimethylamino)methylene)-N-ethylethanaminium bis((trifluoromethyl)sulfonyl)amide,AAIsrh,CCO,ethanol,,,
AnqxP,308.15,0.1028,101,792.64,Lu et al. (2020),Density,Liquid,ABjAEx,CC[N+](CC)=C(N(C)C)N(C)C.O=S(=O)([N-]S(=O)(=O)C(F)(F)F)C(F)(F)F,N-(bis(dimethylamino)methylene)-N-ethylethanaminium bis((trifluoromethyl)sulfonyl)amide,AAIsrh,CCO,ethanol,,,
AnqxP,308.15,0.1983,101,806.35,Lu et al. (2020),Density,Liquid,ABjAEx,CC[N+](CC)=C(N(C)C)N(C)C.O=S(=O)([N-]S(=O)(=O)C(F)(F)F)C(F)(F)F,N-(bis(dimethylamino)methylene)-N-ethylethanaminium bis((trifluoromethyl)sulfonyl)amide,AAIsrh,CCO,ethanol,,,
AnqxP,308.15,0.3978,101,832.85,Lu et al. (2020),Density,Liquid,ABjAEx,CC[N+](CC)=C(N(C)C)N(C)C.O=S(=O)([N-]S(=O)(=O)C(F)(F)F)C(F)(F)F,N-(bis(dimethylamino)methylene)-N-ethylethanaminium bis((trifluoromethyl)sulfonyl)amide,AAIsrh,CCO,ethanol,,,
AnqxP,308.15,0.5902,101,856.09,Lu et al. (2020),Density,Liquid,ABjAEx,CC[N+](CC)=C(N(C)C)N(C)C.O=S(=O)([N-]S(=O)(=O)C(F)(F)F)C(F)(F)F,N-(bis(dimethylamino)methylene)-N-ethylethanaminium bis((trifluoromethyl)sulfonyl)amide,AAIsrh,CCO,ethanol,,,
AnqxP,308.15,0.7922,101,878.5,Lu et al. (2020),Density,Liquid,ABjAEx,CC[N+](CC)=C(N(C)C)N(C)C.O=S(=O)([N-]S(=O)(=O)C(F)(F)F)C(F)(F)F,N-(bis(dimethylamino)methylene)-N-ethylethanaminium bis((trifluoromethyl)sulfonyl)amide,AAIsrh,CCO,ethanol,,,
AnqxP,308.15,0.998,101,899.2,Lu et al. (2020),Density,Liquid,ABjAEx,CC[N+](CC)=C(N(C)C)N(C)C.O=S(=O)([N-]S(=O)(=O)C(F)(F)F)C(F)(F)F,N-(bis(dimethylamino)methylene)-N-ethylethanaminium bis((trifluoromethyl)sulfonyl)amide,AAIsrh,CCO,ethanol,,,
AnqxP,308.15,1.184,101,916.6,Lu et al. (2020),Density,Liquid,ABjAEx,CC[N+](CC)=C(N(C)C)N(C)C.O=S(=O)([N-]S(=O)(=O)C(F)(F)F)C(F)(F)F,N-(bis(dimethylamino)methylene)-N-ethylethanaminium bis((trifluoromethyl)sulfonyl)amide,AAIsrh,CCO,ethanol,,,
AnqxP,308.15,1.399,101,935.3,Lu et al. (2020),Density,Liquid,ABjAEx,CC[N+](CC)=C(N(C)C)N(C)C.O=S(=O)([N-]S(=O)(=O)C(F)(F)F)C(F)(F)F,N-(bis(dimethylamino)methylene)-N-ethylethanaminium bis((trifluoromethyl)sulfonyl)amide,AAIsrh,CCO,ethanol,,,
AnqxP,308.15,1.7,101,959,Lu et al. (2020),Density,Liquid,ABjAEx,CC[N+](CC)=C(N(C)C)N(C)C.O=S(=O)([N-]S(=O)(=O)C(F)(F)F)C(F)(F)F,N-(bis(dimethylamino)methylene)-N-ethylethanaminium bis((trifluoromethyl)sulfonyl)amide,AAIsrh,CCO,ethanol,,,
AnqxP,308.15,1.995,101,979.8,Lu et al. (2020),Density,Liquid,ABjAEx,CC[N+](CC)=C(N(C)C)N(C)C.O=S(=O)([N-]S(=O)(=O)C(F)(F)F)C(F)(F)F,N-(bis(dimethylamino)methylene)-N-ethylethanaminium bis((trifluoromethyl)sulfonyl)amide,AAIsrh,CCO,ethanol,,,
AnqxP,308.15,2.487,101,1010.1,Lu et al. (2020),Density,Liquid,ABjAEx,CC[N+](CC)=C(N(C)C)N(C)C.O=S(=O)([N-]S(=O)(=O)C(F)(F)F)C(F)(F)F,N-(bis(dimethylamino)methylene)-N-ethylethanaminium bis((trifluoromethyl)sulfonyl)amide,AAIsrh,CCO,ethanol,,,
AnqxP,308.15,3.004,101,1037,Lu et al. (2020),Density,Liquid,ABjAEx,CC[N+](CC)=C(N(C)C)N(C)C.O=S(=O)([N-]S(=O)(=O)C(F)(F)F)C(F)(F)F,N-(bis(dimethylamino)methylene)-N-ethylethanaminium bis((trifluoromethyl)sulfonyl)amide,AAIsrh,CCO,ethanol,,,
AnqxP,313.15,0,101,772.19,Lu et al. (2020),Density,Liquid,ABjAEx,CC[N+](CC)=C(N(C)C)N(C)C.O=S(=O)([N-]S(=O)(=O)C(F)(F)F)C(F)(F)F,N-(bis(dimethylamino)methylene)-N-ethylethanaminium bis((trifluoromethyl)sulfonyl)amide,AAIsrh,CCO,ethanol,,,
AnqxP,313.15,0.0102,101,773.9,Lu et al. (2020),Density,Liquid,ABjAEx,CC[N+](CC)=C(N(C)C)N(C)C.O=S(=O)([N-]S(=O)(=O)C(F)(F)F)C(F)(F)F,N-(bis(dimethylamino)methylene)-N-ethylethanaminium bis((trifluoromethyl)sulfonyl)amide,AAIsrh,CCO,ethanol,,,
AnqxP,313.15,0.0195,101,775.42,Lu et al. (2020),Density,Liquid,ABjAEx,CC[N+](CC)=C(N(C)C)N(C)C.O=S(=O)([N-]S(=O)(=O)C(F)(F)F)C(F)(F)F,N-(bis(dimethylamino)methylene)-N-ethylethanaminium bis((trifluoromethyl)sulfonyl)amide,AAIsrh,CCO,ethanol,,,
AnqxP,313.15,0.0499,101,780.26,Lu et al. (2020),Density,Liquid,ABjAEx,CC[N+](CC)=C(N(C)C)N(C)C.O=S(=O)([N-]S(=O)(=O)C(F)(F)F)C(F)(F)F,N-(bis(dimethylamino)methylene)-N-ethylethanaminium bis((trifluoromethyl)sulfonyl)amide,AAIsrh,CCO,ethanol,,,
AnqxP,313.15,0.1028,101,788.23,Lu et al. (2020),Density,Liquid,ABjAEx,CC[N+](CC)=C(N(C)C)N(C)C.O=S(=O)([N-]S(=O)(=O)C(F)(F)F)C(F)(F)F,N-(bis(dimethylamino)methylene)-N-ethylethanaminium bis((trifluoromethyl)sulfonyl)amide,AAIsrh,CCO,ethanol,,,
AnqxP,313.15,0.1983,101,801.92,Lu et al. (2020),Density,Liquid,ABjAEx,CC[N+](CC)=C(N(C)C)N(C)C.O=S(=O)([N-]S(=O)(=O)C(F)(F)F)C(F)(F)F,N-(bis(dimethylamino)methylene)-N-ethylethanaminium bis((trifluoromethyl)sulfonyl)amide,AAIsrh,CCO,ethanol,,,
AnqxP,313.15,0.3978,101,828.37,Lu et al. (2020),Density,Liquid,ABjAEx,CC[N+](CC)=C(N(C)C)N(C)C.O=S(=O)([N-]S(=O)(=O)C(F)(F)F)C(F)(F)F,N-(bis(dimethylamino)methylene)-N-ethylethanaminium bis((trifluoromethyl)sulfonyl)amide,AAIsrh,CCO,ethanol,,,
AnqxP,313.15,0.5902,101,851.56,Lu et al. (2020),Density,Liquid,ABjAEx,CC[N+](CC)=C(N(C)C)N(C)C.O=S(=O)([N-]S(=O)(=O)C(F)(F)F)C(F)(F)F,N-(bis(dimethylamino)methylene)-N-ethylethanaminium bis((trifluoromethyl)sulfonyl)amide,AAIsrh,CCO,ethanol,,,
AnqxP,313.15,0.7922,101,873.9,Lu et al. (2020),Density,Liquid,ABjAEx,CC[N+](CC)=C(N(C)C)N(C)C.O=S(=O)([N-]S(=O)(=O)C(F)(F)F)C(F)(F)F,N-(bis(dimethylamino)methylene)-N-ethylethanaminium bis((trifluoromethyl)sulfonyl)amide,AAIsrh,CCO,ethanol,,,
AnqxP,313.15,0.998,101,894.6,Lu et al. (2020),Density,Liquid,ABjAEx,CC[N+](CC)=C(N(C)C)N(C)C.O=S(=O)([N-]S(=O)(=O)C(F)(F)F)C(F)(F)F,N-(bis(dimethylamino)methylene)-N-ethylethanaminium bis((trifluoromethyl)sulfonyl)amide,AAIsrh,CCO,ethanol,,,
AnqxP,313.15,1.184,101,912,Lu et al. (2020),Density,Liquid,ABjAEx,CC[N+](CC)=C(N(C)C)N(C)C.O=S(=O)([N-]S(=O)(=O)C(F)(F)F)C(F)(F)F,N-(bis(dimethylamino)methylene)-N-ethylethanaminium bis((trifluoromethyl)sulfonyl)amide,AAIsrh,CCO,ethanol,,,
AnqxP,313.15,1.399,101,930.6,Lu et al. (2020),Density,Liquid,ABjAEx,CC[N+](CC)=C(N(C)C)N(C)C.O=S(=O)([N-]S(=O)(=O)C(F)(F)F)C(F)(F)F,N-(bis(dimethylamino)methylene)-N-ethylethanaminium bis((trifluoromethyl)sulfonyl)amide,AAIsrh,CCO,ethanol,,,
AnqxP,313.15,1.7,101,954.2,Lu et al. (2020),Density,Liquid,ABjAEx,CC[N+](CC)=C(N(C)C)N(C)C.O=S(=O)([N-]S(=O)(=O)C(F)(F)F)C(F)(F)F,N-(bis(dimethylamino)methylene)-N-ethylethanaminium bis((trifluoromethyl)sulfonyl)amide,AAIsrh,CCO,ethanol,,,
AnqxP,313.15,1.995,101,975.1,Lu et al. (2020),Density,Liquid,ABjAEx,CC[N+](CC)=C(N(C)C)N(C)C.O=S(=O)([N-]S(=O)(=O)C(F)(F)F)C(F)(F)F,N-(bis(dimethylamino)methylene)-N-ethylethanaminium bis((trifluoromethyl)sulfonyl)amide,AAIsrh,CCO,ethanol,,,
AnqxP,313.15,2.487,101,1005.3,Lu et al. (2020),Density,Liquid,ABjAEx,CC[N+](CC)=C(N(C)C)N(C)C.O=S(=O)([N-]S(=O)(=O)C(F)(F)F)C(F)(F)F,N-(bis(dimethylamino)methylene)-N-ethylethanaminium bis((trifluoromethyl)sulfonyl)amide,AAIsrh,CCO,ethanol,,,
AnqxP,313.15,3.004,101,1032.3,Lu et al. (2020),Density,Liquid,ABjAEx,CC[N+](CC)=C(N(C)C)N(C)C.O=S(=O)([N-]S(=O)(=O)C(F)(F)F)C(F)(F)F,N-(bis(dimethylamino)methylene)-N-ethylethanaminium bis((trifluoromethyl)sulfonyl)amide,AAIsrh,CCO,ethanol,,,
AnqxP,318.15,0,101,767.75,Lu et al. (2020),Density,Liquid,ABjAEx,CC[N+](CC)=C(N(C)C)N(C)C.O=S(=O)([N-]S(=O)(=O)C(F)(F)F)C(F)(F)F,N-(bis(dimethylamino)methylene)-N-ethylethanaminium bis((trifluoromethyl)sulfonyl)amide,AAIsrh,CCO,ethanol,,,
AnqxP,318.15,0.0102,101,769.46,Lu et al. (2020),Density,Liquid,ABjAEx,CC[N+](CC)=C(N(C)C)N(C)C.O=S(=O)([N-]S(=O)(=O)C(F)(F)F)C(F)(F)F,N-(bis(dimethylamino)methylene)-N-ethylethanaminium bis((trifluoromethyl)sulfonyl)amide,AAIsrh,CCO,ethanol,,,
AnqxP,318.15,0.0195,101,770.98,Lu et al. (2020),Density,Liquid,ABjAEx,CC[N+](CC)=C(N(C)C)N(C)C.O=S(=O)([N-]S(=O)(=O)C(F)(F)F)C(F)(F)F,N-(bis(dimethylamino)methylene)-N-ethylethanaminium bis((trifluoromethyl)sulfonyl)amide,AAIsrh,CCO,ethanol,,,
AnqxP,318.15,0.0499,101,775.82,Lu et al. (2020),Density,Liquid,ABjAEx,CC[N+](CC)=C(N(C)C)N(C)C.O=S(=O)([N-]S(=O)(=O)C(F)(F)F)C(F)(F)F,N-(bis(dimethylamino)methylene)-N-ethylethanaminium bis((trifluoromethyl)sulfonyl)amide,AAIsrh,CCO,ethanol,,,
AnqxP,318.15,0.1028,101,783.77,Lu et al. (2020),Density,Liquid,ABjAEx,CC[N+](CC)=C(N(C)C)N(C)C.O=S(=O)([N-]S(=O)(=O)C(F)(F)F)C(F)(F)F,N-(bis(dimethylamino)methylene)-N-ethylethanaminium bis((trifluoromethyl)sulfonyl)amide,AAIsrh,CCO,ethanol,,,
AnqxP,318.15,0.1983,101,797.42,Lu et al. (2020),Density,Liquid,ABjAEx,CC[N+](CC)=C(N(C)C)N(C)C.O=S(=O)([N-]S(=O)(=O)C(F)(F)F)C(F)(F)F,N-(bis(dimethylamino)methylene)-N-ethylethanaminium bis((trifluoromethyl)sulfonyl)amide,AAIsrh,CCO,ethanol,,,
AnqxP,318.15,0.3978,101,823.85,Lu et al. (2020),Density,Liquid,ABjAEx,CC[N+](CC)=C(N(C)C)N(C)C.O=S(=O)([N-]S(=O)(=O)C(F)(F)F)C(F)(F)F,N-(bis(dimethylamino)methylene)-N-ethylethanaminium bis((trifluoromethyl)sulfonyl)amide,AAIsrh,CCO,ethanol,,,
AnqxP,318.15,0.5902,101,846.99,Lu et al. (2020),Density,Liquid,ABjAEx,CC[N+](CC)=C(N(C)C)N(C)C.O=S(=O)([N-]S(=O)(=O)C(F)(F)F)C(F)(F)F,N-(bis(dimethylamino)methylene)-N-ethylethanaminium bis((trifluoromethyl)sulfonyl)amide,AAIsrh,CCO,ethanol,,,
AnqxP,318.15,0.7922,101,869.3,Lu et al. (2020),Density,Liquid,ABjAEx,CC[N+](CC)=C(N(C)C)N(C)C.O=S(=O)([N-]S(=O)(=O)C(F)(F)F)C(F)(F)F,N-(bis(dimethylamino)methylene)-N-ethylethanaminium bis((trifluoromethyl)sulfonyl)amide,AAIsrh,CCO,ethanol,,,
AnqxP,318.15,0.998,101,890,Lu et al. (2020),Density,Liquid,ABjAEx,CC[N+](CC)=C(N(C)C)N(C)C.O=S(=O)([N-]S(=O)(=O)C(F)(F)F)C(F)(F)F,N-(bis(dimethylamino)methylene)-N-ethylethanaminium bis((trifluoromethyl)sulfonyl)amide,AAIsrh,CCO,ethanol,,,
AnqxP,318.15,1.184,101,907.3,Lu et al. (2020),Density,Liquid,ABjAEx,CC[N+](CC)=C(N(C)C)N(C)C.O=S(=O)([N-]S(=O)(=O)C(F)(F)F)C(F)(F)F,N-(bis(dimethylamino)methylene)-N-ethylethanaminium bis((trifluoromethyl)sulfonyl)amide,AAIsrh,CCO,ethanol,,,
AnqxP,318.15,1.399,101,925.9,Lu et al. (2020),Density,Liquid,ABjAEx,CC[N+](CC)=C(N(C)C)N(C)C.O=S(=O)([N-]S(=O)(=O)C(F)(F)F)C(F)(F)F,N-(bis(dimethylamino)methylene)-N-ethylethanaminium bis((trifluoromethyl)sulfonyl)amide,AAIsrh,CCO,ethanol,,,
AnqxP,318.15,1.7,101,949.5,Lu et al. (2020),Density,Liquid,ABjAEx,CC[N+](CC)=C(N(C)C)N(C)C.O=S(=O)([N-]S(=O)(=O)C(F)(F)F)C(F)(F)F,N-(bis(dimethylamino)methylene)-N-ethylethanaminium bis((trifluoromethyl)sulfonyl)amide,AAIsrh,CCO,ethanol,,,
AnqxP,318.15,1.995,101,970.3,Lu et al. (2020),Density,Liquid,ABjAEx,CC[N+](CC)=C(N(C)C)N(C)C.O=S(=O)([N-]S(=O)(=O)C(F)(F)F)C(F)(F)F,N-(bis(dimethylamino)methylene)-N-ethylethanaminium bis((trifluoromethyl)sulfonyl)amide,AAIsrh,CCO,ethanol,,,
AnqxP,318.15,2.487,101,1000.5,Lu et al. (2020),Density,Liquid,ABjAEx,CC[N+](CC)=C(N(C)C)N(C)C.O=S(=O)([N-]S(=O)(=O)C(F)(F)F)C(F)(F)F,N-(bis(dimethylamino)methylene)-N-ethylethanaminium bis((trifluoromethyl)sulfonyl)amide,AAIsrh,CCO,ethanol,,,
AnqxP,318.15,3.004,101,1027.5,Lu et al. (2020),Density,Liquid,ABjAEx,CC[N+](CC)=C(N(C)C)N(C)C.O=S(=O)([N-]S(=O)(=O)C(F)(F)F)C(F)(F)F,N-(bis(dimethylamino)methylene)-N-ethylethanaminium bis((trifluoromethyl)sulfonyl)amide,AAIsrh,CCO,ethanol,,,
AnqxP,323.15,0,101,763.27,Lu et al. (2020),Density,Liquid,ABjAEx,CC[N+](CC)=C(N(C)C)N(C)C.O=S(=O)([N-]S(=O)(=O)C(F)(F)F)C(F)(F)F,N-(bis(dimethylamino)methylene)-N-ethylethanaminium bis((trifluoromethyl)sulfonyl)amide,AAIsrh,CCO,ethanol,,,
AnqxP,323.15,0.0102,101,764.98,Lu et al. (2020),Density,Liquid,ABjAEx,CC[N+](CC)=C(N(C)C)N(C)C.O=S(=O)([N-]S(=O)(=O)C(F)(F)F)C(F)(F)F,N-(bis(dimethylamino)methylene)-N-ethylethanaminium bis((trifluoromethyl)sulfonyl)amide,AAIsrh,CCO,ethanol,,,
AnqxP,323.15,0.0195,101,766.5,Lu et al. (2020),Density,Liquid,ABjAEx,CC[N+](CC)=C(N(C)C)N(C)C.O=S(=O)([N-]S(=O)(=O)C(F)(F)F)C(F)(F)F,N-(bis(dimethylamino)methylene)-N-ethylethanaminium bis((trifluoromethyl)sulfonyl)amide,AAIsrh,CCO,ethanol,,,
AnqxP,323.15,0.0499,101,771.34,Lu et al. (2020),Density,Liquid,ABjAEx,CC[N+](CC)=C(N(C)C)N(C)C.O=S(=O)([N-]S(=O)(=O)C(F)(F)F)C(F)(F)F,N-(bis(dimethylamino)methylene)-N-ethylethanaminium bis((trifluoromethyl)sulfonyl)amide,AAIsrh,CCO,ethanol,,,
AnqxP,323.15,0.1028,101,779.25,Lu et al. (2020),Density,Liquid,ABjAEx,CC[N+](CC)=C(N(C)C)N(C)C.O=S(=O)([N-]S(=O)(=O)C(F)(F)F)C(F)(F)F,N-(bis(dimethylamino)methylene)-N-ethylethanaminium bis((trifluoromethyl)sulfonyl)amide,AAIsrh,CCO,ethanol,,,
AnqxP,323.15,0.1983,101,792.88,Lu et al. (2020),Density,Liquid,ABjAEx,CC[N+](CC)=C(N(C)C)N(C)C.O=S(=O)([N-]S(=O)(=O)C(F)(F)F)C(F)(F)F,N-(bis(dimethylamino)methylene)-N-ethylethanaminium bis((trifluoromethyl)sulfonyl)amide,AAIsrh,CCO,ethanol,,,
AnqxP,323.15,0.3978,101,819.28,Lu et al. (2020),Density,Liquid,ABjAEx,CC[N+](CC)=C(N(C)C)N(C)C.O=S(=O)([N-]S(=O)(=O)C(F)(F)F)C(F)(F)F,N-(bis(dimethylamino)methylene)-N-ethylethanaminium bis((trifluoromethyl)sulfonyl)amide,AAIsrh,CCO,ethanol,,,
AnqxP,323.15,0.5902,101,842.38,Lu et al. (2020),Density,Liquid,ABjAEx,CC[N+](CC)=C(N(C)C)N(C)C.O=S(=O)([N-]S(=O)(=O)C(F)(F)F)C(F)(F)F,N-(bis(dimethylamino)methylene)-N-ethylethanaminium bis((trifluoromethyl)sulfonyl)amide,AAIsrh,CCO,ethanol,,,
AnqxP,323.15,0.7922,101,864.7,Lu et al. (2020),Density,Liquid,ABjAEx,CC[N+](CC)=C(N(C)C)N(C)C.O=S(=O)([N-]S(=O)(=O)C(F)(F)F)C(F)(F)F,N-(bis(dimethylamino)methylene)-N-ethylethanaminium bis((trifluoromethyl)sulfonyl)amide,AAIsrh,CCO,ethanol,,,
AnqxP,323.15,0.998,101,885.3,Lu et al. (2020),Density,Liquid,ABjAEx,CC[N+](CC)=C(N(C)C)N(C)C.O=S(=O)([N-]S(=O)(=O)C(F)(F)F)C(F)(F)F,N-(bis(dimethylamino)methylene)-N-ethylethanaminium bis((trifluoromethyl)sulfonyl)amide,AAIsrh,CCO,ethanol,,,
AnqxP,323.15,1.184,101,902.6,Lu et al. (2020),Density,Liquid,ABjAEx,CC[N+](CC)=C(N(C)C)N(C)C.O=S(=O)([N-]S(=O)(=O)C(F)(F)F)C(F)(F)F,N-(bis(dimethylamino)methylene)-N-ethylethanaminium bis((trifluoromethyl)sulfonyl)amide,AAIsrh,CCO,ethanol,,,
AnqxP,323.15,1.399,101,921.2,Lu et al. (2020),Density,Liquid,ABjAEx,CC[N+](CC)=C(N(C)C)N(C)C.O=S(=O)([N-]S(=O)(=O)C(F)(F)F)C(F)(F)F,N-(bis(dimethylamino)methylene)-N-ethylethanaminium bis((trifluoromethyl)sulfonyl)amide,AAIsrh,CCO,ethanol,,,
AnqxP,323.15,1.7,101,944.7,Lu et al. (2020),Density,Liquid,ABjAEx,CC[N+](CC)=C(N(C)C)N(C)C.O=S(=O)([N-]S(=O)(=O)C(F)(F)F)C(F)(F)F,N-(bis(dimethylamino)methylene)-N-ethylethanaminium bis((trifluoromethyl)sulfonyl)amide,AAIsrh,CCO,ethanol,,,
AnqxP,323.15,1.995,101,965.5,Lu et al. (2020),Density,Liquid,ABjAEx,CC[N+](CC)=C(N(C)C)N(C)C.O=S(=O)([N-]S(=O)(=O)C(F)(F)F)C(F)(F)F,N-(bis(dimethylamino)methylene)-N-ethylethanaminium bis((trifluoromethyl)sulfonyl)amide,AAIsrh,CCO,ethanol,,,
AnqxP,323.15,2.487,101,995.7,Lu et al. (2020),Density,Liquid,ABjAEx,CC[N+](CC)=C(N(C)C)N(C)C.O=S(=O)([N-]S(=O)(=O)C(F)(F)F)C(F)(F)F,N-(bis(dimethylamino)methylene)-N-ethylethanaminium bis((trifluoromethyl)sulfonyl)amide,AAIsrh,CCO,ethanol,,,
AnqxP,323.15,3.004,101,1022.7,Lu et al. (2020),Density,Liquid,ABjAEx,CC[N+](CC)=C(N(C)C)N(C)C.O=S(=O)([N-]S(=O)(=O)C(F)(F)F)C(F)(F)F,N-(bis(dimethylamino)methylene)-N-ethylethanaminium bis((trifluoromethyl)sulfonyl)amide,AAIsrh,CCO,ethanol,,,

File: density_csv_data/density_setid_ApAjQ.csv
setid,"Temperature, K",Weight fraction of 2-aminoethan-1-ol,Weight fraction of 1-butyl-3-methylimidazolium dicyanamide,"Pressure, kPa","Specific density, kg/m<SUP>3</SUP>",reference,propertiy,phases,compound id 1,smile 1,compound name 1,compound id 2,smile 2,compound name 2,compound id 3,smile 3,compound name 3
ApAjQ,293.15,0.2998,0.2001,101,1026.33,Xu et al. (2014a),Density,Liquid,AALmBl,NCCO,2-aminoethan-1-ol,AADYJk,O,water,AAnYjG,CCCC[n+]1ccn(C)c1.N#C[N-]C#N,1-butyl-3-methylimidazolium dicyanamide
ApAjQ,293.15,0.2998,0.3002,101,1032.34,Xu et al. (2014a),Density,Liquid,AALmBl,NCCO,2-aminoethan-1-ol,AADYJk,O,water,AAnYjG,CCCC[n+]1ccn(C)c1.N#C[N-]C#N,1-butyl-3-methylimidazolium dicyanamide
ApAjQ,293.15,0.3003,0.0499,101,1016.5,Xu et al. (2014a),Density,Liquid,AALmBl,NCCO,2-aminoethan-1-ol,AADYJk,O,water,AAnYjG,CCCC[n+]1ccn(C)c1.N#C[N-]C#N,1-butyl-3-methylimidazolium dicyanamide
ApAjQ,293.15,0.3005,0.1008,101,1020,Xu et al. (2014a),Density,Liquid,AALmBl,NCCO,2-aminoethan-1-ol,AADYJk,O,water,AAnYjG,CCCC[n+]1ccn(C)c1.N#C[N-]C#N,1-butyl-3-methylimidazolium dicyanamide
ApAjQ,293.15,0.3009,0.4996,101,1042,Xu et al. (2014a),Density,Liquid,AALmBl,NCCO,2-aminoethan-1-ol,AADYJk,O,water,AAnYjG,CCCC[n+]1ccn(C)c1.N#C[N-]C#N,1-butyl-3-methylimidazolium dicyanamide
ApAjQ,303.15,0.2998,0.2001,101,1020.4,Xu et al. (2014a),Density,Liquid,AALmBl,NCCO,2-aminoethan-1-ol,AADYJk,O,water,AAnYjG,CCCC[n+]1ccn(C)c1.N#C[N-]C#N,1-butyl-3-methylimidazolium dicyanamide
ApAjQ,303.15,0.2998,0.3002,101,1025.91,Xu et al. (2014a),Density,Liquid,AALmBl,NCCO,2-aminoethan-1-ol,AADYJk,O,water,AAnYjG,CCCC[n+]1ccn(C)c1.N#C[N-]C#N,1-butyl-3-methylimidazolium dicyanamide
ApAjQ,303.15,0.3003,0.0499,101,1011.6,Xu et al. (2014a),Density,Liquid,AALmBl,NCCO,2-aminoethan-1-ol,AADYJk,O,water,AAnYjG,CCCC[n+]1ccn(C)c1.N#C[N-]C#N,1-butyl-3-methylimidazolium dicyanamide
ApAjQ,303.15,0.3005,0.1008,101,1015,Xu et al. (2014a),Density,Liquid,AALmBl,NCCO,2-aminoethan-1-ol,AADYJk,O,water,AAnYjG,CCCC[n+]1ccn(C)c1.N#C[N-]C#N,1-butyl-3-methylimidazolium dicyanamide
ApAjQ,303.15,0.3009,0.4996,101,1035,Xu et al. (2014a),Density,Liquid,AALmBl,NCCO,2-aminoethan-1-ol,AADYJk,O,water,AAnYjG,CCCC[n+]1ccn(C)c1.N#C[N-]C#N,1-butyl-3-methylimidazolium dicyanamide
ApAjQ,313.15,0.2998,0.2001,101,1014.22,Xu et al. (2014a),Density,Liquid,AALmBl,NCCO,2-aminoethan-1-ol,AADYJk,O,water,AAnYjG,CCCC[n+]1ccn(C)c1.N#C[N-]C#N,1-butyl-3-methylimidazolium dicyanamide
ApAjQ,313.15,0.2998,0.3002,101,1019.3,Xu et al. (2014a),Density,Liquid,AALmBl,NCCO,2-aminoethan-1-ol,AADYJk,O,water,AAnYjG,CCCC[n+]1ccn(C)c1.N#C[N-]C#N,1-butyl-3-methylimidazolium dicyanamide
ApAjQ,313.15,0.3003,0.0499,101,1006.3,Xu et al. (2014a),Density,Liquid,AALmBl,NCCO,2-aminoethan-1-ol,AADYJk,O,water,AAnYjG,CCCC[n+]1ccn(C)c1.N#C[N-]C#N,1-butyl-3-methylimidazolium dicyanamide
ApAjQ,313.15,0.3005,0.1008,101,1010,Xu et al. (2014a),Density,Liquid,AALmBl,NCCO,2-aminoethan-1-ol,AADYJk,O,water,AAnYjG,CCCC[n+]1ccn(C)c1.N#C[N-]C#N,1-butyl-3-methylimidazolium dicyanamide
ApAjQ,313.15,0.3009,0.4996,101,1028,Xu et al. (2014a),Density,Liquid,AALmBl,NCCO,2-aminoethan-1-ol,AADYJk,O,water,AAnYjG,CCCC[n+]1ccn(C)c1.N#C[N-]C#N,1-butyl-3-methylimidazolium dicyanamide
ApAjQ,323.15,0.2998,0.2001,101,1007.79,Xu et al. (2014a),Density,Liquid,AALmBl,NCCO,2-aminoethan-1-ol,AADYJk,O,water,AAnYjG,CCCC[n+]1ccn(C)c1.N#C[N-]C#N,1-butyl-3-methylimidazolium dicyanamide
ApAjQ,323.15,0.2998,0.3002,101,1012.53,Xu et al. (2014a),Density,Liquid,AALmBl,NCCO,2-aminoethan-1-ol,AADYJk,O,water,AAnYjG,CCCC[n+]1ccn(C)c1.N#C[N-]C#N,1-butyl-3-methylimidazolium dicyanamide
ApAjQ,323.15,0.3003,0.0499,101,1000.6,Xu et al. (2014a),Density,Liquid,AALmBl,NCCO,2-aminoethan-1-ol,AADYJk,O,water,AAnYjG,CCCC[n+]1ccn(C)c1.N#C[N-]C#N,1-butyl-3-methylimidazolium dicyanamide
ApAjQ,323.15,0.3005,0.1008,101,1003.5,Xu et al. (2014a),Density,Liquid,AALmBl,NCCO,2-aminoethan-1-ol,AADYJk,O,water,AAnYjG,CCCC[n+]1ccn(C)c1.N#C[N-]C#N,1-butyl-3-methylimidazolium dicyanamide
ApAjQ,323.15,0.3009,0.4996,101,1021,Xu et al. (2014a),Density,Liquid,AALmBl,NCCO,2-aminoethan-1-ol,AADYJk,O,water,AAnYjG,CCCC[n+]1ccn(C)c1.N#C[N-]C#N,1-butyl-3-methylimidazolium dicyanamide
ApAjQ,333.15,0.2998,0.2001,101,1001.11,Xu et al. (2014a),Density,Liquid,AALmBl,NCCO,2-aminoethan-1-ol,AADYJk,O,water,AAnYjG,CCCC[n+]1ccn(C)c1.N#C[N-]C#N,1-butyl-3-methylimidazolium dicyanamide
ApAjQ,333.15,0.2998,0.3002,101,1005.58,Xu et al. (2014a),Density,Liquid,AALmBl,NCCO,2-aminoethan-1-ol,AADYJk,O,water,AAnYjG,CCCC[n+]1ccn(C)c1.N#C[N-]C#N,1-butyl-3-methylimidazolium dicyanamide
ApAjQ,333.15,0.3003,0.0499,101,994.57,Xu et al. (2014a),Density,Liquid,AALmBl,NCCO,2-aminoethan-1-ol,AADYJk,O,water,AAnYjG,CCCC[n+]1ccn(C)c1.N#C[N-]C#N,1-butyl-3-methylimidazolium dicyanamide
ApAjQ,333.15,0.3005,0.1008,101,997.2,Xu et al. (2014a),Density,Liquid,AALmBl,NCCO,2-aminoethan-1-ol,AADYJk,O,water,AAnYjG,CCCC[n+]1ccn(C)c1.N#C[N-]C#N,1-butyl-3-methylimidazolium dicyanamide
ApAjQ,333.15,0.3009,0.4996,101,1014,Xu et al. (2014a),Density,Liquid,AALmBl,NCCO,2-aminoethan-1-ol,AADYJk,O,water,AAnYjG,CCCC[n+]1ccn(C)c1.N#C[N-]C#N,1-butyl-3-methylimidazolium dicyanamide
