Repository: kamranayazheydarov/ILTHERMO-data

# ILThermo Data Processing

This project processes JSON files containing density data and merges them into CSV files. It also updates the CSV files with metadata and SMILES strings for compounds.

## main_functions.py

This script contains the main functions for processing the density data.

## File Descriptions

### #file:compounds.csv

This file contains compound information with the following headers:
- `id` (integer): The unique identifier for each compound.
- `smiles` (string): The SMILES string representation of the compound.

File: refindex_csv_data/refindex_setid_KTndf.csv
setid,Weight fraction of propan-2-ol,Weight fraction of water,"Pressure, kPa","Temperature, K",Refractive index (Na D-line),reference,propertiy,phases,compound id 1,smile 1,compound name 1,compound id 2,smile 2,compound name 2,compound id 3,smile 3,compound name 3,Unnamed: 13
KTndf,0.021,0.3882,101,298.15,1.3816,Navarro et al. (2012),Refractive index,Liquid,AALcwx,CC(C)O,propan-2-ol,AADYJk,O,water,AArYBF,CCCC[n+]1ccn(C)c1.F[B-](F)(F)F,1-butyl-3-methylimidazolium tetrafluoroborate,
KTndf,0.0225,0.4948,101,298.15,1.3726,Navarro et al. (2012),Refractive index,Liquid,AALcwx,CC(C)O,propan-2-ol,AADYJk,O,water,AArYBF,CCCC[n+]1ccn(C)c1.F[B-](F)(F)F,1-butyl-3-methylimidazolium tetrafluoroborate,
KTndf,0.0228,0.6827,101,298.15,1.3577,Navarro et al. (2012),Refractive index,Liquid,AALcwx,CC(C)O,propan-2-ol,AADYJk,O,water,AArYBF,CCCC[n+]1ccn(C)c1.F[B-](F)(F)F,1-butyl-3-methylimidazolium tetrafluoroborate,
KTndf,0.0254,0.8671,101,298.15,1.3437,Navarro et al. (2012),Refractive index,Liquid,AALcwx,CC(C)O,propan-2-ol,AADYJk,O,water,AArYBF,CCCC[n+]1ccn(C)c1.F[B-](F)(F)F,1-butyl-3-methylimidazolium tetrafluoroborate,
KTndf,0.0315,0.1981,101,298.15,1.3986,Navarro et al. (2012),Refractive index,Liquid,AALcwx,CC(C)O,propan-2-ol,AADYJk,O,water,AArYBF,CCCC[n+]1ccn(C)c1.F[B-](F)(F)F,1-butyl-3-methylimidazolium tetrafluoroborate,
KTndf,0.0324,0.2944,101,298.15,1.3898,Navarro et al. (2012),Refractive index,Liquid,AALcwx,CC(C)O,propan-2-ol,AADYJk,O,water,AArYBF,CCCC[n+]1ccn(C)c1.F[B-](F)(F)F,1-butyl-3-methylimidazolium tetrafluoroborate,
KTndf,0.0334,0.2433,101,298.15,1.3941,Navarro et al. (2012),Refractive index,Liquid,AALcwx,CC(C)O,propan-2-ol,AADYJk,O,water,AArYBF,CCCC[n+]1ccn(C)c1.F[B-](F)(F)F,1-butyl-3-methylimidazolium tetrafluoroborate,
KTndf,0.0341,0.0161,101,298.15,1.4183,Navarro et al. (2012),Refractive index,Liquid,AALcwx,CC(C)O,propan-2-ol,AADYJk,O,water,AArYBF,CCCC[n+]1ccn(C)c1.F[B-](F)(F)F,1-butyl-3-methylimidazolium tetrafluoroborate,
KTndf,0.0341,0.0565,101,298.15,1.4134,Navarro et al. (2012),Refractive index,Liquid,AALcwx,CC(C)O,propan-2-ol,AADYJk,O,water,AArYBF,CCCC[n+]1ccn(C)c1.F[B-](F)(F)F,1-butyl-3-methylimidazolium tetrafluoroborate,
KTndf,0.0341,0.0949,101,298.15,1.4093,Navarro et al. (2012),Refractive index,Liquid,AALcwx,CC(C)O,propan-2-ol,AADYJk,O,water,AArYBF,CCCC[n+]1ccn(C)c1.F[B-](F)(F)F,1-butyl-3-methylimidazolium tetrafluoroborate,
KTndf,0.0348,0.0382,101,298.15,1.4154,Navarro et al. (2012),Refractive index,Liquid,AALcwx,CC(C)O,propan-2-ol,AADYJk,O,water,AArYBF,CCCC[n+]1ccn(C)c1.F[B-](F)(F)F,1-butyl-3-methylimidazolium tetrafluoroborate,
KTndf,0.0375,0.0094,101,298.15,1.4187,Navarro et al. (2012),Refractive index,Liquid,AALcwx,CC(C)O,propan-2-ol,AADYJk,O,water,AArYBF,CCCC[n+]1ccn(C)c1.F[B-](F)(F)F,1-butyl-3-methylimidazolium tetrafluoroborate,
KTndf,0.039,0.0197,101,298.15,1.4177,Navarro et al. (2012),Refractive index,Liquid,AALcwx,CC(C)O,propan-2-ol,AADYJk,O,water,AArYBF,CCCC[n+]1ccn(C)c1.F[B-](F)(F)F,1-butyl-3-methylimidazolium tetrafluoroborate,
KTndf,0.0418,0.1476,101,298.15,1.4033,Navarro et al. (2012),Refractive index,Liquid,AALcwx,CC(C)O,propan-2-ol,AADYJk,O,water,AArYBF,CCCC[n+]1ccn(C)c1.F[B-](F)(F)F,1-butyl-3-methylimidazolium tetrafluoroborate,
KTndf,0.0788,0.1282,101,298.15,1.4037,Navarro et al. (2012),Refractive index,Liquid,AALcwx,CC(C)O,propan-2-ol,AADYJk,O,water,AArYBF,CCCC[n+]1ccn(C)c1.F[B-](F)(F)F,1-butyl-3-methylimidazolium tetrafluoroborate,
KTndf,0.0957,0.0647,101,298.15,1.4095,Navarro et al. (2012),Refractive index,Liquid,AALcwx,CC(C)O,propan-2-ol,AADYJk,O,water,AArYBF,CCCC[n+]1ccn(C)c1.F[B-](F)(F)F,1-butyl-3-methylimidazolium tetrafluoroborate,
KTndf,0.1023,0.356,101,298.15,1.3837,Navarro et al. (2012),Refractive index,Liquid,AALcwx,CC(C)O,propan-2-ol,AADYJk,O,water,AArYBF,CCCC[n+]1ccn(C)c1.F[B-](F)(F)F,1-butyl-3-methylimidazolium tetrafluoroborate,
KTndf,0.1047,0.0244,101,298.15,1.4135,Navarro et al. (2012),Refractive index,Liquid,AALcwx,CC(C)O,propan-2-ol,AADYJk,O,water,AArYBF,CCCC[n+]1ccn(C)c1.F[B-](F)(F)F,1-butyl-3-methylimidazolium tetrafluoroborate,
KTndf,0.1049,0.453,101,298.15,1.376,Navarro et al. (2012),Refractive index,Liquid,AALcwx,CC(C)O,propan-2-ol,AADYJk,O,water,AArYBF,CCCC[n+]1ccn(C)c1.F[B-](F)(F)F,1-butyl-3-methylimidazolium tetrafluoroborate,
KTndf,0.1088,0.0433,101,298.15,1.4112,Navarro et al. (2012),Refractive index,Liquid,AALcwx,CC(C)O,propan-2-ol,AADYJk,O,water,AArYBF,CCCC[n+]1ccn(C)c1.F[B-](F)(F)F,1-butyl-3-methylimidazolium tetrafluoroborate,
KTndf,0.1089,0.0258,101,298.15,1.416,Navarro et al. (2012),Refractive index,Liquid,AALcwx,CC(C)O,propan-2-ol,AADYJk,O,water,AArYBF,CCCC[n+]1ccn(C)c1.F[B-](F)(F)F,1-butyl-3-methylimidazolium tetrafluoroborate,
KTndf,0.1089,0.6225,101,298.15,1.363,Navarro et al. (2012),Refractive index,Liquid,AALcwx,CC(C)O,propan-2-ol,AADYJk,O,water,AArYBF,CCCC[n+]1ccn(C)c1.F[B-](F)(F)F,1-butyl-3-methylimidazolium tetrafluoroborate,
KTndf,0.1124,0.7897,101,298.15,1.3507,Navarro et al. (2012),Refractive index,Liquid,AALcwx,CC(C)O,propan-2-ol,AADYJk,O,water,AArYBF,CCCC[n+]1ccn(C)c1.F[B-](F)(F)F,1-butyl-3-methylimidazolium tetrafluoroborate,
KTndf,0.1906,0.1495,101,298.15,1.3996,Navarro et al. (2012),Refractive index,Liquid,AALcwx,CC(C)O,propan-2-ol,AADYJk,O,water,AArYBF,CCCC[n+]1ccn(C)c1.F[B-](F)(F)F,1-butyl-3-methylimidazolium tetrafluoroborate,
KTndf,0.1926,0.3202,101,298.15,1.3852,Navarro et al. (2012),Refractive index,Liquid,AALcwx,CC(C)O,propan-2-ol,AADYJk,O,water,AArYBF,CCCC[n+]1ccn(C)c1.F[B-](F)(F)F,1-butyl-3-methylimidazolium tetrafluoroborate,
KTndf,0.1946,0.4077,101,298.15,1.3788,Navarro et al. (2012),Refractive index,Liquid,AALcwx,CC(C)O,propan-2-ol,AADYJk,O,water,AArYBF,CCCC[n+]1ccn(C)c1.F[B-](F)(F)F,1-butyl-3-methylimidazolium tetrafluoroborate,
KTndf,0.1971,0.0795,101,298.15,1.404,Navarro et al. (2012),Refractive index,Liquid,AALcwx,CC(C)O,propan-2-ol,AADYJk,O,water,AArYBF,CCCC[n+]1ccn(C)c1.F[B-](F)(F)F,1-butyl-3-methylimidazolium tetrafluoroborate,
KTndf,0.199,0.5595,101,298.15,1.3679,Navarro et al. (2012),Refractive index,Liquid,AALcwx,CC(C)O,propan-2-ol,AADYJk,O,water,AArYBF,CCCC[n+]1ccn(C)c1.F[B-](F)(F)F,1-butyl-3-methylimidazolium tetrafluoroborate,
KTndf,0.1999,0.2354,101,298.15,1.3906,Navarro et al. (2012),Refractive index,Liquid,AALcwx,CC(C)O,propan-2-ol,AADYJk,O,water,AArYBF,CCCC[n+]1ccn(C)c1.F[B-](F)(F)F,1-butyl-3-methylimidazolium tetrafluoroborate,
KTndf,0.2027,0.7093,101,298.15,1.3577,Navarro et al. (2012),Refractive index,Liquid,AALcwx,CC(C)O,propan-2-ol,AADYJk,O,water,AArYBF,CCCC[n+]1ccn(C)c1.F[B-](F)(F)F,1-butyl-3-methylimidazolium tetrafluoroborate,
KTndf,0.2039,0.021,101,298.15,1.4088,Navarro et al. (2012),Refractive index,Liquid,AALcwx,CC(C)O,propan-2-ol,AADYJk,O,water,AArYBF,CCCC[n+]1ccn(C)c1.F[B-](F)(F)F,1-butyl-3-methylimidazolium tetrafluoroborate,
KTndf,0.2074,0.0459,101,298.15,1.4132,Navarro et al. (2012),Refractive index,Liquid,AALcwx,CC(C)O,propan-2-ol,AADYJk,O,water,AArYBF,CCCC[n+]1ccn(C)c1.F[B-](F)(F)F,1-butyl-3-methylimidazolium tetrafluoroborate,
KTndf,0.2082,0.0398,101,298.15,1.4067,Navarro et al. (2012),Refractive index,Liquid,AALcwx,CC(C)O,propan-2-ol,AADYJk,O,water,AArYBF,CCCC[n+]1ccn(C)c1.F[B-](F)(F)F,1-butyl-3-methylimidazolium tetrafluoroborate,
KTndf,0.2117,0.2289,101,298.15,1.3913,Navarro et al. (2012),Refractive index,Liquid,AALcwx,CC(C)O,propan-2-ol,AADYJk,O,water,AArYBF,CCCC[n+]1ccn(C)c1.F[B-](F)(F)F,1-butyl-3-methylimidazolium tetrafluoroborate,
KTndf,0.2144,0.3227,101,298.15,1.3798,Navarro et al. (2012),Refractive index,Liquid,AALcwx,CC(C)O,propan-2-ol,AADYJk,O,water,AArYBF,CCCC[n+]1ccn(C)c1.F[B-](F)(F)F,1-butyl-3-methylimidazolium tetrafluoroborate,
KTndf,0.2176,0.2535,101,298.15,1.3899,Navarro et al. (2012),Refractive index,Liquid,AALcwx,CC(C)O,propan-2-ol,AADYJk,O,water,AArYBF,CCCC[n+]1ccn(C)c1.F[B-](F)(F)F,1-butyl-3-methylimidazolium tetrafluoroborate,
KTndf,0.2487,0.1734,101,298.15,1.394,Navarro et al. (2012),Refractive index,Liquid,AALcwx,CC(C)O,propan-2-ol,AADYJk,O,water,AArYBF,CCCC[n+]1ccn(C)c1.F[B-](F)(F)F,1-butyl-3-methylimidazolium tetrafluoroborate,
KTndf,0.2551,0.1609,101,298.15,1.3952,Navarro et al. (2012),Refractive index,Liquid,AALcwx,CC(C)O,propan-2-ol,AADYJk,O,water,AArYBF,CCCC[n+]1ccn(C)c1.F[B-](F)(F)F,1-butyl-3-methylimidazolium tetrafluoroborate,
KTndf,0.2598,0.1397,101,298.15,1.3987,Navarro et al. (2012),Refractive index,Liquid,AALcwx,CC(C)O,propan-2-ol,AADYJk,O,water,AArYBF,CCCC[n+]1ccn(C)c1.F[B-](F)(F)F,1-butyl-3-methylimidazolium tetrafluoroborate,
KTndf,0.2649,0.0996,101,298.15,1.4024,Navarro et al. (2012),Refractive index,Liquid,AALcwx,CC(C)O,propan-2-ol,AADYJk,O,water,AArYBF,CCCC[n+]1ccn(C)c1.F[B-](F)(F)F,1-butyl-3-methylimidazolium tetrafluoroborate,
KTndf,0.2711,0.2956,101,298.15,1.3849,Navarro et al. (2012),Refractive index,Liquid,AALcwx,CC(C)O,propan-2-ol,AADYJk,O,water,AArYBF,CCCC[n+]1ccn(C)c1.F[B-](F)(F)F,1-butyl-3-methylimidazolium tetrafluoroborate,
KTndf,0.2887,0.0254,101,298.15,1.4044,Navarro et al. (2012),Refractive index,Liquid,AALcwx,CC(C)O,propan-2-ol,AADYJk,O,water,AArYBF,CCCC[n+]1ccn(C)c1.F[B-](F)(F)F,1-butyl-3-methylimidazolium tetrafluoroborate,
KTndf,0.3152,0.2716,101,298.15,1.3858,Navarro et al. (2012),Refractive index,Liquid,AALcwx,CC(C)O,propan-2-ol,AADYJk,O,water,AArYBF,CCCC[n+]1ccn(C)c1.F[B-](F)(F)F,1-butyl-3-methylimidazolium tetrafluoroborate,
KTndf,0.3236,0.3424,101,298.15,1.3809,Navarro et al. (2012),Refractive index,Liquid,AALcwx,CC(C)O,propan-2-ol,AADYJk,O,water,AArYBF,CCCC[n+]1ccn(C)c1.F[B-](F)(F)F,1-butyl-3-methylimidazolium tetrafluoroborate,
KTndf,0.3265,0.202,101,298.15,1.39,Navarro et al. (2012),Refractive index,Liquid,AALcwx,CC(C)O,propan-2-ol,AADYJk,O,water,AArYBF,CCCC[n+]1ccn(C)c1.F[B-](F)(F)F,1-butyl-3-methylimidazolium tetrafluoroborate,
KTndf,0.3303,0.4678,101,298.15,1.3726,Navarro et al. (2012),Refractive index,Liquid,AALcwx,CC(C)O,propan-2-ol,AADYJk,O,water,AArYBF,CCCC[n+]1ccn(C)c1.F[B-](F)(F)F,1-butyl-3-methylimidazolium tetrafluoroborate,
KTndf,0.3376,0.5893,101,298.15,1.3643,Navarro et al. (2012),Refractive index,Liquid,AALcwx,CC(C)O,propan-2-ol,AADYJk,O,water,AArYBF,CCCC[n+]1ccn(C)c1.F[B-](F)(F)F,1-butyl-3-methylimidazolium tetrafluoroborate,
KTndf,0.3542,0.2071,101,298.15,1.3888,Navarro et al. (2012),Refractive index,Liquid,AALcwx,CC(C)O,propan-2-ol,AADYJk,O,water,AArYBF,CCCC[n+]1ccn(C)c1.F[B-](F)(F)F,1-butyl-3-methylimidazolium tetrafluoroborate,
KTndf,0.3759,0.2674,101,298.15,1.3845,Navarro et al. (2012),Refractive index,Liquid,AALcwx,CC(C)O,propan-2-ol,AADYJk,O,water,AArYBF,CCCC[n+]1ccn(C)c1.F[B-](F)(F)F,1-butyl-3-methylimidazolium tetrafluoroborate,
KTndf,0.3876,0.0592,101,298.15,1.3974,Navarro et al. (2012),Refractive index,Liquid,AALcwx,CC(C)O,propan-2-ol,AADYJk,O,water,AArYBF,CCCC[n+]1ccn(C)c1.F[B-](F)(F)F,1-butyl-3-methylimidazolium tetrafluoroborate,
KTndf,0.3969,0.1302,101,298.15,1.3924,Navarro et al. (2012),Refractive index,Liquid,AALcwx,CC(C)O,propan-2-ol,AADYJk,O,water,AArYBF,CCCC[n+]1ccn(C)c1.F[B-](F)(F)F,1-butyl-3-methylimidazolium tetrafluoroborate,
KTndf,0.3982,0.035,101,298.15,1.3983,Navarro et al. (2012),Refractive index,Liquid,AALcwx,CC(C)O,propan-2-ol,AADYJk,O,water,AArYBF,CCCC[n+]1ccn(C)c1.F[B-](F)(F)F,1-butyl-3-methylimidazolium tetrafluoroborate,
KTndf,0.4105,0.2126,101,298.15,1.3869,Navarro et al. (2012),Refractive index,Liquid,AALcwx,CC(C)O,propan-2-ol,AADYJk,O,water,AArYBF,CCCC[n+]1ccn(C)c1.F[B-](F)(F)F,1-butyl-3-methylimidazolium tetrafluoroborate,
KTndf,0.4318,0.2727,101,298.15,1.3831,Navarro et al. (2012),Refractive index,Liquid,AALcwx,CC(C)O,propan-2-ol,AADYJk,O,water,AArYBF,CCCC[n+]1ccn(C)c1.F[B-](F)(F)F,1-butyl-3-methylimidazolium tetrafluoroborate,
KTndf,0.4423,0.1492,101,298.15,1.3898,Navarro et al. (2012),Refractive index,Liquid,AALcwx,CC(C)O,propan-2-ol,AADYJk,O,water,AArYBF,CCCC[n+]1ccn(C)c1.F[B-](F)(F)F,1-butyl-3-methylimidazolium tetrafluoroborate,
KTndf,0.4588,0.2598,101,298.15,1.3826,Navarro et al. (2012),Refractive index,Liquid,AALcwx,CC(C)O,propan-2-ol,AADYJk,O,water,AArYBF,CCCC[n+]1ccn(C)c1.F[B-](F)(F)F,1-butyl-3-methylimidazolium tetrafluoroborate,
KTndf,0.5058,0.0288,101,298.15,1.3941,Navarro et al. (2012),Refractive index,Liquid,AALcwx,CC(C)O,propan-2-ol,AADYJk,O,water,AArYBF,CCCC[n+]1ccn(C)c1.F[B-](F)(F)F,1-butyl-3-methylimidazolium tetrafluoroborate,
KTndf,0.5144,0.0249,101,298.15,1.3888,Navarro et al. (2012),Refractive index,Liquid,AALcwx,CC(C)O,propan-2-ol,AADYJk,O,water,AArYBF,CCCC[n+]1ccn(C)c1.F[B-](F)(F)F,1-butyl-3-methylimidazolium tetrafluoroborate,
KTndf,0.5577,0.1042,101,298.15,1.3883,Navarro et al. (2012),Refractive index,Liquid,AALcwx,CC(C)O,propan-2-ol,AADYJk,O,water,AArYBF,CCCC[n+]1ccn(C)c1.F[B-](F)(F)F,1-butyl-3-methylimidazolium tetrafluoroborate,
KTndf,0.5826,0.3418,101,298.15,1.3744,Navarro et al. (2012),Refractive index,Liquid,AALcwx,CC(C)O,propan-2-ol,AADYJk,O,water,AArYBF,CCCC[n+]1ccn(C)c1.F[B-](F)(F)F,1-butyl-3-methylimidazolium tetrafluoroborate,
KTndf,0.5974,0.0689,101,298.15,1.3884,Navarro et al. (2012),Refractive index,Liquid,AALcwx,CC(C)O,propan-2-ol,AADYJk,O,water,AArYBF,CCCC[n+]1ccn(C)c1.F[B-](F)(F)F,1-butyl-3-methylimidazolium tetrafluoroborate,
KTndf,0.6124,0.0472,101,298.15,1.389,Navarro et al. (2012),Refractive index,Liquid,AALcwx,CC(C)O,propan-2-ol,AADYJk,O,water,AArYBF,CCCC[n+]1ccn(C)c1.F[B-](F)(F)F,1-butyl-3-methylimidazolium tetrafluoroborate,
KTndf,0.6275,0.2504,101,298.15,1.3773,Navarro et al. (2012),Refractive index,Liquid,AALcwx,CC(C)O,propan-2-ol,AADYJk,O,water,AArYBF,CCCC[n+]1ccn(C)c1.F[B-](F)(F)F,1-butyl-3-methylimidazolium tetrafluoroborate,
KTndf,0.6863,0.2655,101,298.15,1.3751,Navarro et al. (2012),Refractive index,Liquid,AALcwx,CC(C)O,propan-2-ol,AADYJk,O,water,AArYBF,CCCC[n+]1ccn(C)c1.F[B-](F)(F)F,1-butyl-3-methylimidazolium tetrafluoroborate,
KTndf,0.6909,0.1747,101,298.15,1.3796,Navarro et al. (2012),Refractive index,Liquid,AALcwx,CC(C)O,propan-2-ol,AADYJk,O,water,AArYBF,CCCC[n+]1ccn(C)c1.F[B-](F)(F)F,1-butyl-3-methylimidazolium tetrafluoroborate,
KTndf,0.697,0.1675,101,298.15,1.3793,Navarro et al. (2012),Refractive index,Liquid,AALcwx,CC(C)O,propan-2-ol,AADYJk,O,water,AArYBF,CCCC[n+]1ccn(C)c1.F[B-](F)(F)F,1-butyl-3-methylimidazolium tetrafluoroborate,
KTndf,0.7588,0.0936,101,298.15,1.381,Navarro et al. (2012),Refractive index,Liquid,AALcwx,CC(C)O,propan-2-ol,AADYJk,O,water,AArYBF,CCCC[n+]1ccn(C)c1.F[B-](F)(F)F,1-butyl-3-methylimidazolium tetrafluoroborate,
KTndf,0.7641,0.1822,101,298.15,1.3768,Navarro et al. (2012),Refractive index,Liquid,AALcwx,CC(C)O,propan-2-ol,AADYJk,O,water,AArYBF,CCCC[n+]1ccn(C)c1.F[B-](F)(F)F,1-butyl-3-methylimidazolium tetrafluoroborate,
KTndf,0.797,0.0479,101,298.15,1.3816,Navarro et al. (2012),Refractive index,Liquid,AALcwx,CC(C)O,propan-2-ol,AADYJk,O,water,AArYBF,CCCC[n+]1ccn(C)c1.F[B-](F)(F)F,1-butyl-3-methylimidazolium tetrafluoroborate,
KTndf,0.8316,0.11,101,298.15,1.3778,Navarro et al. (2012),Refractive index,Liquid,AALcwx,CC(C)O,propan-2-ol,AADYJk,O,water,AArYBF,CCCC[n+]1ccn(C)c1.F[B-](F)(F)F,1-butyl-3-methylimidazolium tetrafluoroborate,
KTndf,0.8831,0.0549,101,298.15,1.3781,Navarro et al. (2012),Refractive index,Liquid,AALcwx,CC(C)O,propan-2-ol,AADYJk,O,water,AArYBF,CCCC[n+]1ccn(C)c1.F[B-](F)(F)F,1-butyl-3-methylimidazolium tetrafluoroborate,
KTndf,0.9079,0.0283,101,298.15,1.378,Navarro et al. (2012),Refractive index,Liquid,AALcwx,CC(C)O,propan-2-ol,AADYJk,O,water,AArYBF,CCCC[n+]1ccn(C)c1.F[B-](F)(F)F,1-butyl-3-methylimidazolium tetrafluoroborate,

File: refindex_csv_data/refindex_setid_LCXoZ.csv
setid,Mole fraction of ethanol,"Pressure, kPa","Temperature, K",Refractive index (Na D-line),reference,propertiy,phases,compound id 1,smile 1,compound name 1,compound id 2,smile 2,compound name 2,compound id 3,smile 3,compound name 3,Unnamed: 13
LCXoZ,0.0793,101,298.15,1.42581,Andreatta et al. (2010b),Refractive index,Liquid,AAIsrh,CCO,ethanol,ABchwx,CCCC[n+]1ccn(C)c1.O=S(=O)([N-]S(=O)(=O)C(F)(F)F)C(F)(F)F,1-butyl-3-methylimidazolium bis(trifluoromethylsulfonyl)imide,,,,
LCXoZ,0.1174,101,298.15,1.42521,Andreatta et al. (2010b),Refractive index,Liquid,AAIsrh,CCO,ethanol,ABchwx,CCCC[n+]1ccn(C)c1.O=S(=O)([N-]S(=O)(=O)C(F)(F)F)C(F)(F)F,1-butyl-3-methylimidazolium bis(trifluoromethylsulfonyl)imide,,,,
LCXoZ,0.1393,101,298.15,1.42486,Andreatta et al. (2010b),Refractive index,Liquid,AAIsrh,CCO,ethanol,ABchwx,CCCC[n+]1ccn(C)c1.O=S(=O)([N-]S(=O)(=O)C(F)(F)F)C(F)(F)F,1-butyl-3-methylimidazolium bis(trifluoromethylsulfonyl)imide,,,,
LCXoZ,0.2058,101,298.15,1.42366,Andreatta et al. (2010b),Refractive index,Liquid,AAIsrh,CCO,ethanol,ABchwx,CCCC[n+]1ccn(C)c1.O=S(=O)([N-]S(=O)(=O)C(F)(F)F)C(F)(F)F,1-butyl-3-methylimidazolium bis(trifluoromethylsulfonyl)imide,,,,
LCXoZ,0.2578,101,298.15,1.42265,Andreatta et al. (2010b),Refractive index,Liquid,AAIsrh,CCO,ethanol,ABchwx,CCCC[n+]1ccn(C)c1.O=S(=O)([N-]S(=O)(=O)C(F)(F)F)C(F)(F)F,1-butyl-3-methylimidazolium bis(trifluoromethylsulfonyl)imide,,,,
LCXoZ,0.345,101,298.15,1.42066,Andreatta et al. (2010b),Refractive index,Liquid,AAIsrh,CCO,ethanol,ABchwx,CCCC[n+]1ccn(C)c1.O=S(=O)([N-]S(=O)(=O)C(F)(F)F)C(F)(F)F,1-butyl-3-methylimidazolium bis(trifluoromethylsulfonyl)imide,,,,
LCXoZ,0.384,101,298.15,1.41969,Andreatta et al. (2010b),Refractive index,Liquid,AAIsrh,CCO,ethanol,ABchwx,CCCC[n+]1ccn(C)c1.O=S(=O)([N-]S(=O)(=O)C(F)(F)F)C(F)(F)F,1-butyl-3-methylimidazolium bis(trifluoromethylsulfonyl)imide,,,,
LCXoZ,0.4122,101,298.15,1.41891,Andreatta et al. (2010b),Refractive index,Liquid,AAIsrh,CCO,ethanol,ABchwx,CCCC[n+]1ccn(C)c1.O=S(=O)([N-]S(=O)(=O)C(F)(F)F)C(F)(F)F,1-butyl-3-methylimidazolium bis(trifluoromethylsulfonyl)imide,,,,
LCXoZ,0.5622,101,298.15,1.41362,Andreatta et al. (2010b),Refractive index,Liquid,AAIsrh,CCO,ethanol,ABchwx,CCCC[n+]1ccn(C)c1.O=S(=O)([N-]S(=O)(=O)C(F)(F)F)C(F)(F)F,1-butyl-3-methylimidazolium bis(trifluoromethylsulfonyl)imide,,,,
LCXoZ,0.688,101,298.15,1.40712,Andreatta et al. (2010b),Refractive index,Liquid,AAIsrh,CCO,ethanol,ABchwx,CCCC[n+]1ccn(C)c1.O=S(=O)([N-]S(=O)(=O)C(F)(F)F)C(F)(F)F,1-butyl-3-methylimidazolium bis(trifluoromethylsulfonyl)imide,,,,
LCXoZ,0.7967,101,298.15,1.39852,Andreatta et al. (2010b),Refractive index,Liquid,AAIsrh,CCO,ethanol,ABchwx,CCCC[n+]1ccn(C)c1.O=S(=O)([N-]S(=O)(=O)C(F)(F)F)C(F)(F)F,1-butyl-3-methylimidazolium bis(trifluoromethylsulfonyl)imide,,,,
LCXoZ,0.8984,101,298.15,1.38526,Andreatta et al. (2010b),Refractive index,Liquid,AAIsrh,CCO,ethanol,ABchwx,CCCC[n+]1ccn(C)c1.O=S(=O)([N-]S(=O)(=O)C(F)(F)F)C(F)(F)F,1-butyl-3-methylimidazolium bis(trifluoromethylsulfonyl)imide,,,,

File: refindex_csv_data/refindex_setid_LUEvX.csv
setid,Mole fraction of propan-1-ol,"Pressure, kPa","Temperature, K",Refractive index (Na D-line),reference,propertiy,phases,compound id 1,smile 1,compound name 1,compound id 2,smile 2,compound name 2,compound id 3,smile 3,compound name 3,Unnamed: 13
LUEvX,0,101.3,298.15,1.43024,Gonzalez et al. (2012a),Refractive index,Liquid,AALcLI,CCCO,propan-1-ol,ABiCtA,CCCCCC[n+]1ccn(C)c1.O=S(=O)([N-]S(=O)(=O)C(F)(F)F)C(F)(F)F,1-hexyl-3-methylimidazolium bis[(trifluoromethyl)sulfonyl]imide,,,,
LUEvX,0.0406,101.3,298.15,1.42974,Gonzalez et al. (2012a),Refractive index,Liquid,AALcLI,CCCO,propan-1-ol,ABiCtA,CCCCCC[n+]1ccn(C)c1.O=S(=O)([N-]S(=O)(=O)C(F)(F)F)C(F)(F)F,1-hexyl-3-methylimidazolium bis[(trifluoromethyl)sulfonyl]imide,,,,
LUEvX,0.1017,101.3,298.15,1.42894,Gonzalez et al. (2012a),Refractive index,Liquid,AALcLI,CCCO,propan-1-ol,ABiCtA,CCCCCC[n+]1ccn(C)c1.O=S(=O)([N-]S(=O)(=O)C(F)(F)F)C(F)(F)F,1-hexyl-3-methylimidazolium bis[(trifluoromethyl)sulfonyl]imide,,,,
LUEvX,0.1756,101.3,298.15,1.42794,Gonzalez et al. (2012a),Refractive index,Liquid,AALcLI,CCCO,propan-1-ol,ABiCtA,CCCCCC[n+]1ccn(C)c1.O=S(=O)([N-]S(=O)(=O)C(F)(F)F)C(F)(F)F,1-hexyl-3-methylimidazolium bis[(trifluoromethyl)sulfonyl]imide,,,,
LUEvX,0.2693,101.3,298.15,1.4265,Gonzalez et al. (2012a),Refractive index,Liquid,AALcLI,CCCO,propan-1-ol,ABiCtA,CCCCCC[n+]1ccn(C)c1.O=S(=O)([N-]S(=O)(=O)C(F)(F)F)C(F)(F)F,1-hexyl-3-methylimidazolium bis[(trifluoromethyl)sulfonyl]imide,,,,
LUEvX,0.3963,101.3,298.15,1.424,Gonzalez et al. (2012a),Refractive index,Liquid,AALcLI,CCCO,propan-1-ol,ABiCtA,CCCCCC[n+]1ccn(C)c1.O=S(=O)([N-]S(=O)(=O)C(F)(F)F)C(F)(F)F,1-hexyl-3-methylimidazolium bis[(trifluoromethyl)sulfonyl]imide,,,,
LUEvX,0.4944,101.3,298.15,1.42156,Gonzalez et al. (2012a),Refractive index,Liquid,AALcLI,CCCO,propan-1-ol,ABiCtA,CCCCCC[n+]1ccn(C)c1.O=S(=O)([N-]S(=O)(=O)C(F)(F)F)C(F)(F)F,1-hexyl-3-methylimidazolium bis[(trifluoromethyl)sulfonyl]imide,,,,
LUEvX,0.608,101.3,298.15,1.41794,Gonzalez et al. (2012a),Refractive index,Liquid,AALcLI,CCCO,propan-1-ol,ABiCtA,CCCCCC[n+]1ccn(C)c1.O=S(=O)([N-]S(=O)(=O)C(F)(F)F)C(F)(F)F,1-hexyl-3-methylimidazolium bis[(trifluoromethyl)sulfonyl]imide,,,,
LUEvX,0.7013,101.3,298.15,1.41398,Gonzalez et al. (2012a),Refractive index,Liquid,AALcLI,CCCO,propan-1-ol,ABiCtA,CCCCCC[n+]1ccn(C)c1.O=S(=O)([N-]S(=O)(=O)C(F)(F)F)C(F)(F)F,1-hexyl-3-methylimidazolium bis[(trifluoromethyl)sulfonyl]imide,,,,
LUEvX,0.8,101.3,298.15,1.40802,Gonzalez et al. (2012a),Refractive index,Liquid,AALcLI,CCCO,propan-1-ol,ABiCtA,CCCCCC[n+]1ccn(C)c1.O=S(=O)([N-]S(=O)(=O)C(F)(F)F)C(F)(F)F,1-hexyl-3-methylimidazolium bis[(trifluoromethyl)sulfonyl]imide,,,,
LUEvX,0.8986,101.3,298.15,1.3992,Gonzalez et al. (2012a),Refractive index,Liquid,AALcLI,CCCO,propan-1-ol,ABiCtA,CCCCCC[n+]1ccn(C)c1.O=S(=O)([N-]S(=O)(=O)C(F)(F)F)C(F)(F)F,1-hexyl-3-methylimidazolium bis[(trifluoromethyl)sulfonyl]imide,,,,
LUEvX,0.9422,101.3,298.15,1.39333,Gonzalez et al. (2012a),Refractive index,Liquid,AALcLI,CCCO,propan-1-ol,ABiCtA,CCCCCC[n+]1ccn(C)c1.O=S(=O)([N-]S(=O)(=O)C(F)(F)F)C(F)(F)F,1-hexyl-3-methylimidazolium bis[(trifluoromethyl)sulfonyl]imide,,,,
LUEvX,1,101.3,298.15,1.38307,Gonzalez et al. (2012a),Refractive index,Liquid,AALcLI,CCCO,propan-1-ol,ABiCtA,CCCCCC[n+]1ccn(C)c1.O=S(=O)([N-]S(=O)(=O)C(F)(F)F)C(F)(F)F,1-hexyl-3-methylimidazolium bis[(trifluoromethyl)sulfonyl]imide,,,,

File: refindex_csv_data/refindex_setid_LUNOy.csv
setid,"Temperature, K",Mole fraction of 1-butyl-3-methylimidazolium methyl sulfate,"Pressure, kPa",Refractive index (Na D-line),reference,propertiy,phases,compound id 1,smile 1,compound name 1,compound id 2,smile 2,compound name 2,compound id 3,smile 3,compound name 3,Unnamed: 13
LUNOy,293.15,0,101,1.36138,Pereiro and Rodriguez (2007b),Refractive index,Liquid,AAIsrh,CCO,ethanol,AAwHNg,CCCC[n+]1ccn(C)c1.COS(=O)(=O)[O-],1-butyl-3-methylimidazolium methyl sulfate,,,,
LUNOy,293.15,0.0501,101,1.38149,Pereiro and Rodriguez (2007b),Refractive index,Liquid,AAIsrh,CCO,ethanol,AAwHNg,CCCC[n+]1ccn(C)c1.COS(=O)(=O)[O-],1-butyl-3-methylimidazolium methyl sulfate,,,,
LUNOy,293.15,0.1015,101,1.39827,Pereiro and Rodriguez (2007b),Refractive index,Liquid,AAIsrh,CCO,ethanol,AAwHNg,CCCC[n+]1ccn(C)c1.COS(=O)(=O)[O-],1-butyl-3-methylimidazolium methyl sulfate,,,,
LUNOy,293.15,0.1961,101,1.42043,Pereiro and Rodriguez (2007b),Refractive index,Liquid,AAIsrh,CCO,ethanol,AAwHNg,CCCC[n+]1ccn(C)c1.COS(=O)(=O)[O-],1-butyl-3-methylimidazolium methyl sulfate,,,,
LUNOy,293.15,0.299,101,1.43625,Pereiro and Rodriguez (2007b),Refractive index,Liquid,AAIsrh,CCO,ethanol,AAwHNg,CCCC[n+]1ccn(C)c1.COS(=O)(=O)[O-],1-butyl-3-methylimidazolium methyl sulfate,,,,
LUNOy,293.15,0.3914,101,1.44713,Pereiro and Rodriguez (2007b),Refractive index,Liquid,AAIsrh,CCO,ethanol,AAwHNg,CCCC[n+]1ccn(C)c1.COS(=O)(=O)[O-],1-butyl-3-methylimidazolium methyl sulfate,,,,
LUNOy,293.15,0.5025,101,1.45714,Pereiro and Rodriguez (2007b),Refractive index,Liquid,AAIsrh,CCO,ethanol,AAwHNg,CCCC[n+]1ccn(C)c1.COS(=O)(=O)[O-],1-butyl-3-methylimidazolium methyl sulfate,,,,
LUNOy,293.15,0.6073,101,1.46429,Pereiro and Rodriguez (2007b),Refractive index,Liquid,AAIsrh,CCO,ethanol,AAwHNg,CCCC[n+]1ccn(C)c1.COS(=O)(=O)[O-],1-butyl-3-methylimidazolium methyl sulfate,,,,
LUNOy,293.15,0.6982,101,1.46926,Pereiro and Rodriguez (2007b),Refractive index,Liquid,AAIsrh,CCO,ethanol,AAwHNg,CCCC[n+]1ccn(C)c1.COS(=O)(=O)[O-],1-butyl-3-methylimidazolium methyl sulfate,,,,
LUNOy,293.15,0.8002,101,1.47391,Pereiro and Rodriguez (2007b),Refractive index,Liquid,AAIsrh,CCO,ethanol,AAwHNg,CCCC[n+]1ccn(C)c1.COS(=O)(=O)[O-],1-butyl-3-methylimidazolium methyl sulfate,,,,
LUNOy,293.15,0.8992,101,1.47757,Pereiro and Rodriguez (2007b),Refractive index,Liquid,AAIsrh,CCO,ethanol,AAwHNg,CCCC[n+]1ccn(C)c1.COS(=O)(=O)[O-],1-butyl-3-methylimidazolium methyl sulfate,,,,
LUNOy,293.15,0.9498,101,1.47901,Pereiro and Rodriguez (2007b),Refractive index,Liquid,AAIsrh,CCO,ethanol,AAwHNg,CCCC[n+]1ccn(C)c1.COS(=O)(=O)[O-],1-butyl-3-methylimidazolium methyl sulfate,,,,
LUNOy,293.15,1,101,1.48077,Pereiro and Rodriguez (2007b),Refractive index,Liquid,AAIsrh,CCO,ethanol,AAwHNg,CCCC[n+]1ccn(C)c1.COS(=O)(=O)[O-],1-butyl-3-methylimidazolium methyl sulfate,,,,
LUNOy,298.15,0,101,1.35929,Pereiro and Rodriguez (2007b),Refractive index,Liquid,AAIsrh,CCO,ethanol,AAwHNg,CCCC[n+]1ccn(C)c1.COS(=O)(=O)[O-],1-butyl-3-methylimidazolium methyl sulfate,,,,
LUNOy,298.15,0.0501,101,1.3797,Pereiro and Rodriguez (2007b),Refractive index,Liquid,AAIsrh,CCO,ethanol,AAwHNg,CCCC[n+]1ccn(C)c1.COS(=O)(=O)[O-],1-butyl-3-methylimidazolium methyl sulfate,,,,
LUNOy,298.15,0.1015,101,1.39667,Pereiro and Rodriguez (2007b),Refractive index,Liquid,AAIsrh,CCO,ethanol,AAwHNg,CCCC[n+]1ccn(C)c1.COS(=O)(=O)[O-],1-butyl-3-methylimidazolium methyl sulfate,,,,
LUNOy,298.15,0.1961,101,1.41884,Pereiro and Rodriguez (2007b),Refractive index,Liquid,AAIsrh,CCO,ethanol,AAwHNg,CCCC[n+]1ccn(C)c1.COS(=O)(=O)[O-],1-butyl-3-methylimidazolium methyl sulfate,,,,
LUNOy,298.15,0.299,101,1.43478,Pereiro and Rodriguez (2007b),Refractive index,Liquid,AAIsrh,CCO,ethanol,AAwHNg,CCCC[n+]1ccn(C)c1.COS(=O)(=O)[O-],1-butyl-3-methylimidazolium methyl sulfate,,,,
LUNOy,298.15,0.3914,101,1.4456,Pereiro and Rodriguez (2007b),Refractive index,Liquid,AAIsrh,CCO,ethanol,AAwHNg,CCCC[n+]1ccn(C)c1.COS(=O)(=O)[O-],1-butyl-3-methylimidazolium methyl sulfate,,,,
LUNOy,298.15,0.5025,101,1.45586,Pereiro and Rodriguez (2007b),Refractive index,Liquid,AAIsrh,CCO,ethanol,AAwHNg,CCCC[n+]1ccn(C)c1.COS(=O)(=O)[O-],1-butyl-3-methylimidazolium methyl sulfate,,,,
LUNOy,298.15,0.6073,101,1.46284,Pereiro and Rodriguez (2007b),Refractive index,Liquid,AAIsrh,CCO,ethanol,AAwHNg,CCCC[n+]1ccn(C)c1.COS(=O)(=O)[O-],1-butyl-3-methylimidazolium methyl sulfate,,,,
LUNOy,298.15,0.6982,101,1.4678,Pereiro and Rodriguez (2007b),Refractive index,Liquid,AAIsrh,CCO,ethanol,AAwHNg,CCCC[n+]1ccn(C)c1.COS(=O)(=O)[O-],1-butyl-3-methylimidazolium methyl sulfate,,,,
LUNOy,298.15,0.8002,101,1.47249,Pereiro and Rodriguez (2007b),Refractive index,Liquid,AAIsrh,CCO,ethanol,AAwHNg,CCCC[n+]1ccn(C)c1.COS(=O)(=O)[O-],1-butyl-3-methylimidazolium methyl sulfate,,,,
LUNOy,298.15,0.8992,101,1.47623,Pereiro and Rodriguez (2007b),Refractive index,Liquid,AAIsrh,CCO,ethanol,AAwHNg,CCCC[n+]1ccn(C)c1.COS(=O)(=O)[O-],1-butyl-3-methylimidazolium methyl sulfate,,,,
LUNOy,298.15,0.9498,101,1.47766,Pereiro and Rodriguez (2007b),Refractive index,Liquid,AAIsrh,CCO,ethanol,AAwHNg,CCCC[n+]1ccn(C)c1.COS(=O)(=O)[O-],1-butyl-3-methylimidazolium methyl sulfate,,,,
LUNOy,298.15,1,101,1.47942,Pereiro and Rodriguez (2007b),Refractive index,Liquid,AAIsrh,CCO,ethanol,AAwHNg,CCCC[n+]1ccn(C)c1.COS(=O)(=O)[O-],1-butyl-3-methylimidazolium methyl sulfate,,,,
LUNOy,303.15,0,101,1.35725,Pereiro and Rodriguez (2007b),Refractive index,Liquid,AAIsrh,CCO,ethanol,AAwHNg,CCCC[n+]1ccn(C)c1.COS(=O)(=O)[O-],1-butyl-3-methylimidazolium methyl sulfate,,,,
LUNOy,303.15,0.0501,101,1.37885,Pereiro and Rodriguez (2007b),Refractive index,Liquid,AAIsrh,CCO,ethanol,AAwHNg,CCCC[n+]1ccn(C)c1.COS(=O)(=O)[O-],1-butyl-3-methylimidazolium methyl sulfate,,,,
LUNOy,303.15,0.1015,101,1.39541,Pereiro and Rodriguez (2007b),Refractive index,Liquid,AAIsrh,CCO,ethanol,AAwHNg,CCCC[n+]1ccn(C)c1.COS(=O)(=O)[O-],1-butyl-3-methylimidazolium methyl sulfate,,,,
LUNOy,303.15,0.1961,101,1.41656,Pereiro and Rodriguez (2007b),Refractive index,Liquid,AAIsrh,CCO,ethanol,AAwHNg,CCCC[n+]1ccn(C)c1.COS(=O)(=O)[O-],1-butyl-3-methylimidazolium methyl sulfate,,,,
LUNOy,303.15,0.299,101,1.43335,Pereiro and Rodriguez (2007b),Refractive index,Liquid,AAIsrh,CCO,ethanol,AAwHNg,CCCC[n+]1ccn(C)c1.COS(=O)(=O)[O-],1-butyl-3-methylimidazolium methyl sulfate,,,,
LUNOy,303.15,0.3914,101,1.44408,Pereiro and Rodriguez (2007b),Refractive index,Liquid,AAIsrh,CCO,ethanol,AAwHNg,CCCC[n+]1ccn(C)c1.COS(=O)(=O)[O-],1-butyl-3-methylimidazolium methyl sulfate,,,,
LUNOy,303.15,0.5025,101,1.45509,Pereiro and Rodriguez (2007b),Refractive index,Liquid,AAIsrh,CCO,ethanol,AAwHNg,CCCC[n+]1ccn(C)c1.COS(=O)(=O)[O-],1-butyl-3-methylimidazolium methyl sulfate,,,,
LUNOy,303.15,0.6073,101,1.46136,Pereiro and Rodriguez (2007b),Refractive index,Liquid,AAIsrh,CCO,ethanol,AAwHNg,CCCC[n+]1ccn(C)c1.COS(=O)(=O)[O-],1-butyl-3-methylimidazolium methyl sulfate,,,,
LUNOy,303.15,0.6982,101,1.46639,Pereiro and Rodriguez (2007b),Refractive index,Liquid,AAIsrh,CCO,ethanol,AAwHNg,CCCC[n+]1ccn(C)c1.COS(=O)(=O)[O-],1-butyl-3-methylimidazolium methyl sulfate,,,,
LUNOy,303.15,0.8002,101,1.47111,Pereiro and Rodriguez (2007b),Refractive index,Liquid,AAIsrh,CCO,ethanol,AAwHNg,CCCC[n+]1ccn(C)c1.COS(=O)(=O)[O-],1-butyl-3-methylimidazolium methyl sulfate,,,,
LUNOy,303.15,0.8992,101,1.47485,Pereiro and Rodriguez (2007b),Refractive index,Liquid,AAIsrh,CCO,ethanol,AAwHNg,CCCC[n+]1ccn(C)c1.COS(=O)(=O)[O-],1-butyl-3-methylimidazolium methyl sulfate,,,,
LUNOy,303.15,0.9498,101,1.47622,Pereiro and Rodriguez (2007b),Refractive index,Liquid,AAIsrh,CCO,ethanol,AAwHNg,CCCC[n+]1ccn(C)c1.COS(=O)(=O)[O-],1-butyl-3-methylimidazolium methyl sulfate,,,,
LUNOy,303.15,1,101,1.47806,Pereiro and Rodriguez (2007b),Refractive index,Liquid,AAIsrh,CCO,ethanol,AAwHNg,CCCC[n+]1ccn(C)c1.COS(=O)(=O)[O-],1-butyl-3-methylimidazolium methyl sulfate,,,,

File: refindex_csv_data/refindex_setid_LjYyf.csv
setid,Weight fraction of ethanol,Weight fraction of water,"Pressure, kPa","Temperature, K",Refractive index (Na D-line),reference,propertiy,phases,compound id 1,smile 1,compound name 1,compound id 2,smile 2,compound name 2,compound id 3,smile 3,compound name 3,Unnamed: 13
LjYyf,0.0143,0.094,101,298.15,1.51094,Calvar et al. (2006),Refractive index,Liquid,AAIsrh,CCO,ethanol,AADYJk,O,water,AAherF,CCCC[n+]1ccn(C)c1.[Cl-],1-butyl-3-methylimidazolium chloride,
LjYyf,0.0296,0.0926,101,298.15,1.50857,Calvar et al. (2006),Refractive index,Liquid,AAIsrh,CCO,ethanol,AADYJk,O,water,AAherF,CCCC[n+]1ccn(C)c1.[Cl-],1-butyl-3-methylimidazolium chloride,
LjYyf,0.0312,0.1298,101,298.15,1.50097,Calvar et al. (2006),Refractive index,Liquid,AAIsrh,CCO,ethanol,AADYJk,O,water,AAherF,CCCC[n+]1ccn(C)c1.[Cl-],1-butyl-3-methylimidazolium chloride,
LjYyf,0.0337,0.1875,101,298.15,1.48809,Calvar et al. (2006),Refractive index,Liquid,AAIsrh,CCO,ethanol,AADYJk,O,water,AAherF,CCCC[n+]1ccn(C)c1.[Cl-],1-butyl-3-methylimidazolium chloride,
LjYyf,0.0369,0.2812,101,298.15,1.46745,Calvar et al. (2006),Refractive index,Liquid,AAIsrh,CCO,ethanol,AADYJk,O,water,AAherF,CCCC[n+]1ccn(C)c1.[Cl-],1-butyl-3-methylimidazolium chloride,
LjYyf,0.0655,0.0892,101,298.15,1.50144,Calvar et al. (2006),Refractive index,Liquid,AAIsrh,CCO,ethanol,AADYJk,O,water,AAherF,CCCC[n+]1ccn(C)c1.[Cl-],1-butyl-3-methylimidazolium chloride,
LjYyf,0.07,0.1246,101,298.15,1.49421,Calvar et al. (2006),Refractive index,Liquid,AAIsrh,CCO,ethanol,AADYJk,O,water,AAherF,CCCC[n+]1ccn(C)c1.[Cl-],1-butyl-3-methylimidazolium chloride,
LjYyf,0.0726,0.1799,101,298.15,1.48178,Calvar et al. (2006),Refractive index,Liquid,AAIsrh,CCO,ethanol,AADYJk,O,water,AAherF,CCCC[n+]1ccn(C)c1.[Cl-],1-butyl-3-methylimidazolium chloride,
LjYyf,0.0811,0.2683,101,298.15,1.46284,Calvar et al. (2006),Refractive index,Liquid,AAIsrh,CCO,ethanol,AADYJk,O,water,AAherF,CCCC[n+]1ccn(C)c1.[Cl-],1-butyl-3-methylimidazolium chloride,
LjYyf,0.0932,0.6347,101,298.15,1.38693,Calvar et al. (2006),Refractive index,Liquid,AAIsrh,CCO,ethanol,AADYJk,O,water,AAherF,CCCC[n+]1ccn(C)c1.[Cl-],1-butyl-3-methylimidazolium chloride,
LjYyf,0.0951,0.8144,101,298.15,1.35629,Calvar et al. (2006),Refractive index,Liquid,AAIsrh,CCO,ethanol,AADYJk,O,water,AAherF,CCCC[n+]1ccn(C)c1.[Cl-],1-butyl-3-methylimidazolium chloride,
LjYyf,0.0971,0.5417,101,298.15,1.40286,Calvar et al. (2006),Refractive index,Liquid,AAIsrh,CCO,ethanol,AADYJk,O,water,AAherF,CCCC[n+]1ccn(C)c1.[Cl-],1-butyl-3-methylimidazolium chloride,
LjYyf,0.0989,0.3605,101,298.15,1.43546,Calvar et al. (2006),Refractive index,Liquid,AAIsrh,CCO,ethanol,AADYJk,O,water,AAherF,CCCC[n+]1ccn(C)c1.[Cl-],1-butyl-3-methylimidazolium chloride,
LjYyf,0.1009,0.7193,101,298.15,1.37205,Calvar et al. (2006),Refractive index,Liquid,AAIsrh,CCO,ethanol,AADYJk,O,water,AAherF,CCCC[n+]1ccn(C)c1.[Cl-],1-butyl-3-methylimidazolium chloride,
LjYyf,0.1101,0.0849,101,298.15,1.4943,Calvar et al. (2006),Refractive index,Liquid,AAIsrh,CCO,ethanol,AADYJk,O,water,AAherF,CCCC[n+]1ccn(C)c1.[Cl-],1-butyl-3-methylimidazolium chloride,
LjYyf,0.1128,0.1189,101,298.15,1.48603,Calvar et al. (2006),Refractive index,Liquid,AAIsrh,CCO,ethanol,AADYJk,O,water,AAherF,CCCC[n+]1ccn(C)c1.[Cl-],1-butyl-3-methylimidazolium chloride,
LjYyf,0.1221,0.1703,101,298.15,1.47422,Calvar et al. (2006),Refractive index,Liquid,AAIsrh,CCO,ethanol,AADYJk,O,water,AAherF,CCCC[n+]1ccn(C)c1.[Cl-],1-butyl-3-methylimidazolium chloride,
LjYyf,0.1351,0.2526,101,298.15,1.4562,Calvar et al. (2006),Refractive index,Liquid,AAIsrh,CCO,ethanol,AADYJk,O,water,AAherF,CCCC[n+]1ccn(C)c1.[Cl-],1-butyl-3-methylimidazolium chloride,
LjYyf,0.1537,0.0807,101,298.15,1.48523,Calvar et al. (2006),Refractive index,Liquid,AAIsrh,CCO,ethanol,AADYJk,O,water,AAherF,CCCC[n+]1ccn(C)c1.[Cl-],1-butyl-3-methylimidazolium chloride,
LjYyf,0.1673,0.3331,101,298.15,1.43027,Calvar et al. (2006),Refractive index,Liquid,AAIsrh,CCO,ethanol,AADYJk,O,water,AAherF,CCCC[n+]1ccn(C)c1.[Cl-],1-butyl-3-methylimidazolium chloride,
LjYyf,0.1698,0.1113,101,298.15,1.47651,Calvar et al. (2006),Refractive index,Liquid,AAIsrh,CCO,ethanol,AADYJk,O,water,AAherF,CCCC[n+]1ccn(C)c1.[Cl-],1-butyl-3-methylimidazolium chloride,
LjYyf,0.1759,0.1599,101,298.15,1.46674,Calvar et al. (2006),Refractive index,Liquid,AAIsrh,CCO,ethanol,AADYJk,O,water,AAherF,CCCC[n+]1ccn(C)c1.[Cl-],1-butyl-3-methylimidazolium chloride,
LjYyf,0.1824,0.5723,101,298.15,1.38725,Calvar et al. (2006),Refractive index,Liquid,AAIsrh,CCO,ethanol,AADYJk,O,water,AAherF,CCCC[n+]1ccn(C)c1.[Cl-],1-butyl-3-methylimidazolium chloride,
LjYyf,0.1848,0.4891,101,298.15,1.40081,Calvar et al. (2006),Refractive index,Liquid,AAIsrh,CCO,ethanol,AADYJk,O,water,AAherF,CCCC[n+]1ccn(C)c1.[Cl-],1-butyl-3-methylimidazolium chloride,
LjYyf,0.186,0.7326,101,298.15,1.3608,Calvar et al. (2006),Refractive index,Liquid,AAIsrh,CCO,ethanol,AADYJk,O,water,AAherF,CCCC[n+]1ccn(C)c1.[Cl-],1-butyl-3-methylimidazolium chloride,
LjYyf,0.1933,0.2356,101,298.15,1.44983,Calvar et al. (2006),Refractive index,Liquid,AAIsrh,CCO,ethanol,AADYJk,O,water,AAherF,CCCC[n+]1ccn(C)c1.[Cl-],1-butyl-3-methylimidazolium chloride,
LjYyf,0.1966,0.6427,101,298.15,1.37448,Calvar et al. (2006),Refractive index,Liquid,AAIsrh,CCO,ethanol,AADYJk,O,water,AAherF,CCCC[n+]1ccn(C)c1.[Cl-],1-butyl-3-methylimidazolium chloride,
LjYyf,0.2207,0.0743,101,298.15,1.4738,Calvar et al. (2006),Refractive index,Liquid,AAIsrh,CCO,ethanol,AADYJk,O,water,AAherF,CCCC[n+]1ccn(C)c1.[Cl-],1-butyl-3-methylimidazolium chloride,
LjYyf,0.234,0.1026,101,298.15,1.46616,Calvar et al. (2006),Refractive index,Liquid,AAIsrh,CCO,ethanol,AADYJk,O,water,AAherF,CCCC[n+]1ccn(C)c1.[Cl-],1-butyl-3-methylimidazolium chloride,
LjYyf,0.2454,0.1464,101,298.15,1.4576,Calvar et al. (2006),Refractive index,Liquid,AAIsrh,CCO,ethanol,AADYJk,O,water,AAherF,CCCC[n+]1ccn(C)c1.[Cl-],1-butyl-3-methylimidazolium chloride,
LjYyf,0.2673,0.2139,101,298.15,1.4412,Calvar et al. (2006),Refractive index,Liquid,AAIsrh,CCO,ethanol,AADYJk,O,water,AAherF,CCCC[n+]1ccn(C)c1.[Cl-],1-butyl-3-methylimidazolium chloride,
LjYyf,0.2918,0.0676,101,298.15,1.46186,Calvar et al. (2006),Refractive index,Liquid,AAIsrh,CCO,ethanol,AADYJk,O,water,AAherF,CCCC[n+]1ccn(C)c1.[Cl-],1-butyl-3-methylimidazolium chloride,
LjYyf,0.2928,0.6364,101,298.15,1.36455,Calvar et al. (2006),Refractive index,Liquid,AAIsrh,CCO,ethanol,AADYJk,O,water,AAherF,CCCC[n+]1ccn(C)c1.[Cl-],1-butyl-3-methylimidazolium chloride,
LjYyf,0.2933,0.424,101,298.15,1.39733,Calvar et al. (2006),Refractive index,Liquid,AAIsrh,CCO,ethanol,AADYJk,O,water,AAherF,CCCC[n+]1ccn(C)c1.[Cl-],1-butyl-3-methylimidazolium chloride,
LjYyf,0.2942,0.4941,101,298.15,1.38626,Calvar et al. (2006),Refractive index,Liquid,AAIsrh,CCO,ethanol,AADYJk,O,water,AAherF,CCCC[n+]1ccn(C)c1.[Cl-],1-butyl-3-methylimidazolium chloride,
LjYyf,0.2997,0.5603,101,298.15,1.37568,Calvar et al. (2006),Refractive index,Liquid,AAIsrh,CCO,ethanol,AADYJk,O,water,AAherF,CCCC[n+]1ccn(C)c1.[Cl-],1-butyl-3-methylimidazolium chloride,
LjYyf,0.3118,0.0922,101,298.15,1.4561,Calvar et al. (2006),Refractive index,Liquid,AAIsrh,CCO,ethanol,AADYJk,O,water,AAherF,CCCC[n+]1ccn(C)c1.[Cl-],1-butyl-3-methylimidazolium chloride,
LjYyf,0.3249,0.131,101,298.15,1.44594,Calvar et al. (2006),Refractive index,Liquid,AAIsrh,CCO,ethanol,AADYJk,O,water,AAherF,CCCC[n+]1ccn(C)c1.[Cl-],1-butyl-3-methylimidazolium chloride,
LjYyf,0.353,0.1889,101,298.15,1.4311,Calvar et al. (2006),Refractive index,Liquid,AAIsrh,CCO,ethanol,AADYJk,O,water,AAherF,CCCC[n+]1ccn(C)c1.[Cl-],1-butyl-3-methylimidazolium chloride,
LjYyf,0.3922,0.547,101,298.15,1.36668,Calvar et al. (2006),Refractive index,Liquid,AAIsrh,CCO,ethanol,AADYJk,O,water,AAherF,CCCC[n+]1ccn(C)c1.[Cl-],1-butyl-3-methylimidazolium chloride,
LjYyf,0.3958,0.4229,101,298.15,1.38428,Calvar et al. (2006),Refractive index,Liquid,AAIsrh,CCO,ethanol,AADYJk,O,water,AAherF,CCCC[n+]1ccn(C)c1.[Cl-],1-butyl-3-methylimidazolium chloride,
LjYyf,0.3975,0.3615,101,298.15,1.39315,Calvar et al. (2006),Refractive index,Liquid,AAIsrh,CCO,ethanol,AADYJk,O,water,AAherF,CCCC[n+]1ccn(C)c1.[Cl-],1-butyl-3-methylimidazolium chloride,
LjYyf,0.398,0.4816,101,298.15,1.3757,Calvar et al. (2006),Refractive index,Liquid,AAIsrh,CCO,ethanol,AADYJk,O,water,AAherF,CCCC[n+]1ccn(C)c1.[Cl-],1-butyl-3-methylimidazolium chloride,
LjYyf,0.3985,0.0574,101,298.15,1.44538,Calvar et al. (2006),Refractive index,Liquid,AAIsrh,CCO,ethanol,AADYJk,O,water,AAherF,CCCC[n+]1ccn(C)c1.[Cl-],1-butyl-3-methylimidazolium chloride,
LjYyf,0.4001,0.0804,101,298.15,1.44105,Calvar et al. (2006),Refractive index,Liquid,AAIsrh,CCO,ethanol,AADYJk,O,water,AAherF,CCCC[n+]1ccn(C)c1.[Cl-],1-butyl-3-methylimidazolium chloride,
LjYyf,0.4312,0.1103,101,298.15,1.43133,Calvar et al. (2006),Refractive index,Liquid,AAIsrh,CCO,ethanol,AADYJk,O,water,AAherF,CCCC[n+]1ccn(C)c1.[Cl-],1-butyl-3-methylimidazolium chloride,
LjYyf,0.451,0.1603,101,298.15,1.42019,Calvar et al. (2006),Refractive index,Liquid,AAIsrh,CCO,ethanol,AADYJk,O,water,AAherF,CCCC[n+]1ccn(C)c1.[Cl-],1-butyl-3-methylimidazolium chloride,
LjYyf,0.4883,0.3582,101,298.15,1.38189,Calvar et al. (2006),Refractive index,Liquid,AAIsrh,CCO,ethanol,AADYJk,O,water,AAherF,CCCC[n+]1ccn(C)c1.[Cl-],1-butyl-3-methylimidazolium chloride,
LjYyf,0.4958,0.4538,101,298.15,1.36781,Calvar et al. (2006),Refractive index,Liquid,AAIsrh,CCO,ethanol,AADYJk,O,water,AAherF,CCCC[n+]1ccn(C)c1.[Cl-],1-butyl-3-methylimidazolium chloride,
LjYyf,0.4963,0.2015,101,298.15,1.40304,Calvar et al. (2006),Refractive index,Liquid,AAIsrh,CCO,ethanol,AADYJk,O,water,AAherF,CCCC[n+]1ccn(C)c1.[Cl-],1-butyl-3-methylimidazolium chloride,
LjYyf,0.4973,0.3016,101,298.15,1.38861,Calvar et al. (2006),Refractive index,Liquid,AAIsrh,CCO,ethanol,AADYJk,O,water,AAherF,CCCC[n+]1ccn(C)c1.[Cl-],1-butyl-3-methylimidazolium chloride,
LjYyf,0.498,0.4016,101,298.15,1.37475,Calvar et al. (2006),Refractive index,Liquid,AAIsrh,CCO,ethanol,AADYJk,O,water,AAherF,CCCC[n+]1ccn(C)c1.[Cl-],1-butyl-3-methylimidazolium chloride,
LjYyf,0.5351,0.0444,101,298.15,1.42481,Calvar et al. (2006),Refractive index,Liquid,AAIsrh,CCO,ethanol,AADYJk,O,water,AAherF,CCCC[n+]1ccn(C)c1.[Cl-],1-butyl-3-methylimidazolium chloride,
LjYyf,0.5406,0.0616,101,298.15,1.42138,Calvar et al. (2006),Refractive index,Liquid,AAIsrh,CCO,ethanol,AADYJk,O,water,AAherF,CCCC[n+]1ccn(C)c1.[Cl-],1-butyl-3-methylimidazolium chloride,
LjYyf,0.5518,0.087,101,298.15,1.41513,Calvar et al. (2006),Refractive index,Liquid,AAIsrh,CCO,ethanol,AADYJk,O,water,AAherF,CCCC[n+]1ccn(C)c1.[Cl-],1-butyl-3-methylimidazolium chloride,
LjYyf,0.5871,0.1206,101,298.15,1.40516,Calvar et al. (2006),Refractive index,Liquid,AAIsrh,CCO,ethanol,AADYJk,O,water,AAherF,CCCC[n+]1ccn(C)c1.[Cl-],1-butyl-3-methylimidazolium chloride,
LjYyf,0.5944,0.2839,101,298.15,1.37861,Calvar et al. (2006),Refractive index,Liquid,AAIsrh,CCO,ethanol,AADYJk,O,water,AAherF,CCCC[n+]1ccn(C)c1.[Cl-],1-butyl-3-methylimidazolium chloride,
LjYyf,0.5946,0.2432,101,298.15,1.38398,Calvar et al. (2006),Refractive index,Liquid,AAIsrh,CCO,ethanol,AADYJk,O,water,AAherF,CCCC[n+]1ccn(C)c1.[Cl-],1-butyl-3-methylimidazolium chloride,
LjYyf,0.5971,0.3626,101,298.15,1.36786,Calvar et al. (2006),Refractive index,Liquid,AAIsrh,CCO,ethanol,AADYJk,O,water,AAherF,CCCC[n+]1ccn(C)c1.[Cl-],1-butyl-3-methylimidazolium chloride,
LjYyf,0.5987,0.1605,101,298.15,1.39463,Calvar et al. (2006),Refractive index,Liquid,AAIsrh,CCO,ethanol,AADYJk,O,water,AAherF,CCCC[n+]1ccn(C)c1.[Cl-],1-butyl-3-methylimidazolium chloride,
LjYyf,0.6949,0.122,101,298.15,1.38665,Calvar et al. (2006),Refractive index,Liquid,AAIsrh,CCO,ethanol,AADYJk,O,water,AAherF,CCCC[n+]1ccn(C)c1.[Cl-],1-butyl-3-methylimidazolium chloride,
LjYyf,0.695,0.183,101,298.15,1.37881,Calvar et al. (2006),Refractive index,Liquid,AAIsrh,CCO,ethanol,AADYJk,O,water,AAherF,CCCC[n+]1ccn(C)c1.[Cl-],1-butyl-3-methylimidazolium chloride,
LjYyf,0.6961,0.2735,101,298.15,1.3673,Calvar et al. (2006),Refractive index,Liquid,AAIsrh,CCO,ethanol,AADYJk,O,water,AAherF,CCCC[n+]1ccn(C)c1.[Cl-],1-butyl-3-methylimidazolium chloride,
LjYyf,0.728,0.0365,101,298.15,1.3953,Calvar et al. (2006),Refractive index,Liquid,AAIsrh,CCO,ethanol,AADYJk,O,water,AAherF,CCCC[n+]1ccn(C)c1.[Cl-],1-butyl-3-methylimidazolium chloride,
LjYyf,0.7421,0.05,101,298.15,1.3917,Calvar et al. (2006),Refractive index,Liquid,AAIsrh,CCO,ethanol,AADYJk,O,water,AAherF,CCCC[n+]1ccn(C)c1.[Cl-],1-butyl-3-methylimidazolium chloride,
LjYyf,0.7632,0.0692,101,298.15,1.38602,Calvar et al. (2006),Refractive index,Liquid,AAIsrh,CCO,ethanol,AADYJk,O,water,AAherF,CCCC[n+]1ccn(C)c1.[Cl-],1-butyl-3-methylimidazolium chloride,
LjYyf,0.7718,0.0217,101,298.15,1.39115,Calvar et al. (2006),Refractive index,Liquid,AAIsrh,CCO,ethanol,AADYJk,O,water,AAherF,CCCC[n+]1ccn(C)c1.[Cl-],1-butyl-3-methylimidazolium chloride,
LjYyf,0.7949,0.123,101,298.15,1.37328,Calvar et al. (2006),Refractive index,Liquid,AAIsrh,CCO,ethanol,AADYJk,O,water,AAherF,CCCC[n+]1ccn(C)c1.[Cl-],1-butyl-3-methylimidazolium chloride,
LjYyf,0.8013,0.159,101,298.15,1.36826,Calvar et al. (2006),Refractive index,Liquid,AAIsrh,CCO,ethanol,AADYJk,O,water,AAherF,CCCC[n+]1ccn(C)c1.[Cl-],1-butyl-3-methylimidazolium chloride,
LjYyf,0.8754,0.0119,101,298.15,1.37656,Calvar et al. (2006),Refractive index,Liquid,AAIsrh,CCO,ethanol,AADYJk,O,water,AAherF,CCCC[n+]1ccn(C)c1.[Cl-],1-butyl-3-methylimidazolium chloride,
LjYyf,0.9003,0.0598,101,298.15,1.36688,Calvar et al. (2006),Refractive index,Liquid,AAIsrh,CCO,ethanol,AADYJk,O,water,AAherF,CCCC[n+]1ccn(C)c1.[Cl-],1-butyl-3-methylimidazolium chloride,
