Repository: kamranayazheydarov/ILTHERMO-data

# ILThermo Data Processing

This project processes JSON files containing density data and merges them into CSV files. It also updates the CSV files with metadata and SMILES strings for compounds.

## main_functions.py

This script contains the main functions for processing the density data.

## File Descriptions

### #file:compounds.csv

This file contains compound information with the following headers:
- `id` (integer): The unique identifier for each compound.
- `smiles` (string): The SMILES string representation of the compound.

File: refindex_csv_data/refindex_setid_MAEDB.csv
setid,Mole fraction of methanol,"Temperature, K","Pressure, kPa",Refractive index (Na D-line),reference,propertiy,phases,compound id 1,smile 1,compound name 1,compound id 2,smile 2,compound name 2,compound id 3,smile 3,compound name 3,Unnamed: 13
MAEDB,0,298.15,101,1.42525,Gomez et al. (2012),Refractive index,Liquid,AAGIBL,CO,methanol,ABZxGx,CCCn1cc[n+](C)c1.O=S(=O)([N-]S(=O)(=O)C(F)(F)F)C(F)(F)F,1-methyl-3-propylimidazolium bis[(trifluoromethyl)sulfonyl]imide,,,,
MAEDB,0.099,298.15,101,1.4237,Gomez et al. (2012),Refractive index,Liquid,AAGIBL,CO,methanol,ABZxGx,CCCn1cc[n+](C)c1.O=S(=O)([N-]S(=O)(=O)C(F)(F)F)C(F)(F)F,1-methyl-3-propylimidazolium bis[(trifluoromethyl)sulfonyl]imide,,,,
MAEDB,0.2012,298.15,101,1.42185,Gomez et al. (2012),Refractive index,Liquid,AAGIBL,CO,methanol,ABZxGx,CCCn1cc[n+](C)c1.O=S(=O)([N-]S(=O)(=O)C(F)(F)F)C(F)(F)F,1-methyl-3-propylimidazolium bis[(trifluoromethyl)sulfonyl]imide,,,,
MAEDB,0.2973,298.15,101,1.41964,Gomez et al. (2012),Refractive index,Liquid,AAGIBL,CO,methanol,ABZxGx,CCCn1cc[n+](C)c1.O=S(=O)([N-]S(=O)(=O)C(F)(F)F)C(F)(F)F,1-methyl-3-propylimidazolium bis[(trifluoromethyl)sulfonyl]imide,,,,
MAEDB,0.4068,298.15,101,1.41652,Gomez et al. (2012),Refractive index,Liquid,AAGIBL,CO,methanol,ABZxGx,CCCn1cc[n+](C)c1.O=S(=O)([N-]S(=O)(=O)C(F)(F)F)C(F)(F)F,1-methyl-3-propylimidazolium bis[(trifluoromethyl)sulfonyl]imide,,,,
MAEDB,0.5067,298.15,101,1.41274,Gomez et al. (2012),Refractive index,Liquid,AAGIBL,CO,methanol,ABZxGx,CCCn1cc[n+](C)c1.O=S(=O)([N-]S(=O)(=O)C(F)(F)F)C(F)(F)F,1-methyl-3-propylimidazolium bis[(trifluoromethyl)sulfonyl]imide,,,,
MAEDB,0.601,298.15,101,1.40806,Gomez et al. (2012),Refractive index,Liquid,AAGIBL,CO,methanol,ABZxGx,CCCn1cc[n+](C)c1.O=S(=O)([N-]S(=O)(=O)C(F)(F)F)C(F)(F)F,1-methyl-3-propylimidazolium bis[(trifluoromethyl)sulfonyl]imide,,,,
MAEDB,0.6936,298.15,101,1.40193,Gomez et al. (2012),Refractive index,Liquid,AAGIBL,CO,methanol,ABZxGx,CCCn1cc[n+](C)c1.O=S(=O)([N-]S(=O)(=O)C(F)(F)F)C(F)(F)F,1-methyl-3-propylimidazolium bis[(trifluoromethyl)sulfonyl]imide,,,,
MAEDB,0.7948,298.15,101,1.39113,Gomez et al. (2012),Refractive index,Liquid,AAGIBL,CO,methanol,ABZxGx,CCCn1cc[n+](C)c1.O=S(=O)([N-]S(=O)(=O)C(F)(F)F)C(F)(F)F,1-methyl-3-propylimidazolium bis[(trifluoromethyl)sulfonyl]imide,,,,
MAEDB,0.9009,298.15,101,1.37097,Gomez et al. (2012),Refractive index,Liquid,AAGIBL,CO,methanol,ABZxGx,CCCn1cc[n+](C)c1.O=S(=O)([N-]S(=O)(=O)C(F)(F)F)C(F)(F)F,1-methyl-3-propylimidazolium bis[(trifluoromethyl)sulfonyl]imide,,,,
MAEDB,0.9499,298.15,101,1.35417,Gomez et al. (2012),Refractive index,Liquid,AAGIBL,CO,methanol,ABZxGx,CCCn1cc[n+](C)c1.O=S(=O)([N-]S(=O)(=O)C(F)(F)F)C(F)(F)F,1-methyl-3-propylimidazolium bis[(trifluoromethyl)sulfonyl]imide,,,,
MAEDB,1,298.15,101,1.32648,Gomez et al. (2012),Refractive index,Liquid,AAGIBL,CO,methanol,ABZxGx,CCCn1cc[n+](C)c1.O=S(=O)([N-]S(=O)(=O)C(F)(F)F)C(F)(F)F,1-methyl-3-propylimidazolium bis[(trifluoromethyl)sulfonyl]imide,,,,

File: refindex_csv_data/refindex_setid_NAxXc.csv
setid,Mole fraction of ethyl acetate,Mole fraction of ethanol,"Pressure, kPa","Temperature, K",Refractive index (Na D-line),reference,propertiy,phases,compound id 1,smile 1,compound name 1,compound id 2,smile 2,compound name 2,compound id 3,smile 3,compound name 3,Unnamed: 13
NAxXc,0.037,0.3881,101.3,298.15,1.42512,Andreatta et al. (2009a),Refractive index,Liquid,AAIsrh,CCO,ethanol,AAQxSq,CCOC(C)=O,ethyl acetate,ABnWNT,CCCCCCCCn1cc[n+](C)c1.O=S(=O)([N-]S(=O)(=O)C(F)(F)F)C(F)(F)F,1-methyl-3-octylimidazolium bis(trifluoromethylsulfonyl)imide,
NAxXc,0.0424,0.6658,101.3,298.15,1.41273,Andreatta et al. (2009a),Refractive index,Liquid,AAIsrh,CCO,ethanol,AAQxSq,CCOC(C)=O,ethyl acetate,ABnWNT,CCCCCCCCn1cc[n+](C)c1.O=S(=O)([N-]S(=O)(=O)C(F)(F)F)C(F)(F)F,1-methyl-3-octylimidazolium bis(trifluoromethylsulfonyl)imide,
NAxXc,0.0502,0.7561,101.3,298.15,1.40418,Andreatta et al. (2009a),Refractive index,Liquid,AAIsrh,CCO,ethanol,AAQxSq,CCOC(C)=O,ethyl acetate,ABnWNT,CCCCCCCCn1cc[n+](C)c1.O=S(=O)([N-]S(=O)(=O)C(F)(F)F)C(F)(F)F,1-methyl-3-octylimidazolium bis(trifluoromethylsulfonyl)imide,
NAxXc,0.0507,0.184,101.3,298.15,1.4293,Andreatta et al. (2009a),Refractive index,Liquid,AAIsrh,CCO,ethanol,AAQxSq,CCOC(C)=O,ethyl acetate,ABnWNT,CCCCCCCCn1cc[n+](C)c1.O=S(=O)([N-]S(=O)(=O)C(F)(F)F)C(F)(F)F,1-methyl-3-octylimidazolium bis(trifluoromethylsulfonyl)imide,
NAxXc,0.0538,0.2725,101.3,298.15,1.42758,Andreatta et al. (2009a),Refractive index,Liquid,AAIsrh,CCO,ethanol,AAQxSq,CCOC(C)=O,ethyl acetate,ABnWNT,CCCCCCCCn1cc[n+](C)c1.O=S(=O)([N-]S(=O)(=O)C(F)(F)F)C(F)(F)F,1-methyl-3-octylimidazolium bis(trifluoromethylsulfonyl)imide,
NAxXc,0.0545,0.0909,101.3,298.15,1.43071,Andreatta et al. (2009a),Refractive index,Liquid,AAIsrh,CCO,ethanol,AAQxSq,CCOC(C)=O,ethyl acetate,ABnWNT,CCCCCCCCn1cc[n+](C)c1.O=S(=O)([N-]S(=O)(=O)C(F)(F)F)C(F)(F)F,1-methyl-3-octylimidazolium bis(trifluoromethylsulfonyl)imide,
NAxXc,0.0576,0.5635,101.3,298.15,1.4177,Andreatta et al. (2009a),Refractive index,Liquid,AAIsrh,CCO,ethanol,AAQxSq,CCOC(C)=O,ethyl acetate,ABnWNT,CCCCCCCCn1cc[n+](C)c1.O=S(=O)([N-]S(=O)(=O)C(F)(F)F)C(F)(F)F,1-methyl-3-octylimidazolium bis(trifluoromethylsulfonyl)imide,
NAxXc,0.0645,0.4719,101.3,298.15,1.42156,Andreatta et al. (2009a),Refractive index,Liquid,AAIsrh,CCO,ethanol,AAQxSq,CCOC(C)=O,ethyl acetate,ABnWNT,CCCCCCCCn1cc[n+](C)c1.O=S(=O)([N-]S(=O)(=O)C(F)(F)F)C(F)(F)F,1-methyl-3-octylimidazolium bis(trifluoromethylsulfonyl)imide,
NAxXc,0.08,0.8272,101.3,298.15,1.38928,Andreatta et al. (2009a),Refractive index,Liquid,AAIsrh,CCO,ethanol,AAQxSq,CCOC(C)=O,ethyl acetate,ABnWNT,CCCCCCCCn1cc[n+](C)c1.O=S(=O)([N-]S(=O)(=O)C(F)(F)F)C(F)(F)F,1-methyl-3-octylimidazolium bis(trifluoromethylsulfonyl)imide,
NAxXc,0.0967,0.1751,101.3,298.15,1.4285,Andreatta et al. (2009a),Refractive index,Liquid,AAIsrh,CCO,ethanol,AAQxSq,CCOC(C)=O,ethyl acetate,ABnWNT,CCCCCCCCn1cc[n+](C)c1.O=S(=O)([N-]S(=O)(=O)C(F)(F)F)C(F)(F)F,1-methyl-3-octylimidazolium bis(trifluoromethylsulfonyl)imide,
NAxXc,0.0984,0.0867,101.3,298.15,1.43013,Andreatta et al. (2009a),Refractive index,Liquid,AAIsrh,CCO,ethanol,AAQxSq,CCOC(C)=O,ethyl acetate,ABnWNT,CCCCCCCCn1cc[n+](C)c1.O=S(=O)([N-]S(=O)(=O)C(F)(F)F)C(F)(F)F,1-methyl-3-octylimidazolium bis(trifluoromethylsulfonyl)imide,
NAxXc,0.0987,0.5389,101.3,298.15,1.41676,Andreatta et al. (2009a),Refractive index,Liquid,AAIsrh,CCO,ethanol,AAQxSq,CCOC(C)=O,ethyl acetate,ABnWNT,CCCCCCCCn1cc[n+](C)c1.O=S(=O)([N-]S(=O)(=O)C(F)(F)F)C(F)(F)F,1-methyl-3-octylimidazolium bis(trifluoromethylsulfonyl)imide,
NAxXc,0.0995,0.6261,101.3,298.15,1.41124,Andreatta et al. (2009a),Refractive index,Liquid,AAIsrh,CCO,ethanol,AAQxSq,CCOC(C)=O,ethyl acetate,ABnWNT,CCCCCCCCn1cc[n+](C)c1.O=S(=O)([N-]S(=O)(=O)C(F)(F)F)C(F)(F)F,1-methyl-3-octylimidazolium bis(trifluoromethylsulfonyl)imide,
NAxXc,0.1042,0.258,101.3,298.15,1.42652,Andreatta et al. (2009a),Refractive index,Liquid,AAIsrh,CCO,ethanol,AAQxSq,CCOC(C)=O,ethyl acetate,ABnWNT,CCCCCCCCn1cc[n+](C)c1.O=S(=O)([N-]S(=O)(=O)C(F)(F)F)C(F)(F)F,1-methyl-3-octylimidazolium bis(trifluoromethylsulfonyl)imide,
NAxXc,0.1078,0.7103,101.3,298.15,1.40272,Andreatta et al. (2009a),Refractive index,Liquid,AAIsrh,CCO,ethanol,AAQxSq,CCOC(C)=O,ethyl acetate,ABnWNT,CCCCCCCCn1cc[n+](C)c1.O=S(=O)([N-]S(=O)(=O)C(F)(F)F)C(F)(F)F,1-methyl-3-octylimidazolium bis(trifluoromethylsulfonyl)imide,
NAxXc,0.1118,0.4481,101.3,298.15,1.42028,Andreatta et al. (2009a),Refractive index,Liquid,AAIsrh,CCO,ethanol,AAQxSq,CCOC(C)=O,ethyl acetate,ABnWNT,CCCCCCCCn1cc[n+](C)c1.O=S(=O)([N-]S(=O)(=O)C(F)(F)F)C(F)(F)F,1-methyl-3-octylimidazolium bis(trifluoromethylsulfonyl)imide,
NAxXc,0.1248,0.7869,101.3,298.15,1.38831,Andreatta et al. (2009a),Refractive index,Liquid,AAIsrh,CCO,ethanol,AAQxSq,CCOC(C)=O,ethyl acetate,ABnWNT,CCCCCCCCn1cc[n+](C)c1.O=S(=O)([N-]S(=O)(=O)C(F)(F)F)C(F)(F)F,1-methyl-3-octylimidazolium bis(trifluoromethylsulfonyl)imide,
NAxXc,0.1317,0.3499,101.3,298.15,1.42315,Andreatta et al. (2009a),Refractive index,Liquid,AAIsrh,CCO,ethanol,AAQxSq,CCOC(C)=O,ethyl acetate,ABnWNT,CCCCCCCCn1cc[n+](C)c1.O=S(=O)([N-]S(=O)(=O)C(F)(F)F)C(F)(F)F,1-methyl-3-octylimidazolium bis(trifluoromethylsulfonyl)imide,
NAxXc,0.1462,0.6797,101.3,298.15,1.40165,Andreatta et al. (2009a),Refractive index,Liquid,AAIsrh,CCO,ethanol,AAQxSq,CCOC(C)=O,ethyl acetate,ABnWNT,CCCCCCCCn1cc[n+](C)c1.O=S(=O)([N-]S(=O)(=O)C(F)(F)F)C(F)(F)F,1-methyl-3-octylimidazolium bis(trifluoromethylsulfonyl)imide,
NAxXc,0.1489,0.5917,101.3,298.15,1.40998,Andreatta et al. (2009a),Refractive index,Liquid,AAIsrh,CCO,ethanol,AAQxSq,CCOC(C)=O,ethyl acetate,ABnWNT,CCCCCCCCn1cc[n+](C)c1.O=S(=O)([N-]S(=O)(=O)C(F)(F)F)C(F)(F)F,1-methyl-3-octylimidazolium bis(trifluoromethylsulfonyl)imide,
NAxXc,0.1527,0.0815,101.3,298.15,1.42893,Andreatta et al. (2009a),Refractive index,Liquid,AAIsrh,CCO,ethanol,AAQxSq,CCOC(C)=O,ethyl acetate,ABnWNT,CCCCCCCCn1cc[n+](C)c1.O=S(=O)([N-]S(=O)(=O)C(F)(F)F)C(F)(F)F,1-methyl-3-octylimidazolium bis(trifluoromethylsulfonyl)imide,
NAxXc,0.1575,0.2426,101.3,298.15,1.42541,Andreatta et al. (2009a),Refractive index,Liquid,AAIsrh,CCO,ethanol,AAQxSq,CCOC(C)=O,ethyl acetate,ABnWNT,CCCCCCCCn1cc[n+](C)c1.O=S(=O)([N-]S(=O)(=O)C(F)(F)F)C(F)(F)F,1-methyl-3-octylimidazolium bis(trifluoromethylsulfonyl)imide,
NAxXc,0.1578,0.5036,101.3,298.15,1.41526,Andreatta et al. (2009a),Refractive index,Liquid,AAIsrh,CCO,ethanol,AAQxSq,CCOC(C)=O,ethyl acetate,ABnWNT,CCCCCCCCn1cc[n+](C)c1.O=S(=O)([N-]S(=O)(=O)C(F)(F)F)C(F)(F)F,1-methyl-3-octylimidazolium bis(trifluoromethylsulfonyl)imide,
NAxXc,0.16,0.1628,101.3,298.15,1.42715,Andreatta et al. (2009a),Refractive index,Liquid,AAIsrh,CCO,ethanol,AAQxSq,CCOC(C)=O,ethyl acetate,ABnWNT,CCCCCCCCn1cc[n+](C)c1.O=S(=O)([N-]S(=O)(=O)C(F)(F)F)C(F)(F)F,1-methyl-3-octylimidazolium bis(trifluoromethylsulfonyl)imide,
NAxXc,0.1685,0.4195,101.3,298.15,1.41886,Andreatta et al. (2009a),Refractive index,Liquid,AAIsrh,CCO,ethanol,AAQxSq,CCOC(C)=O,ethyl acetate,ABnWNT,CCCCCCCCn1cc[n+](C)c1.O=S(=O)([N-]S(=O)(=O)C(F)(F)F)C(F)(F)F,1-methyl-3-octylimidazolium bis(trifluoromethylsulfonyl)imide,
NAxXc,0.1753,0.3324,101.3,298.15,1.42207,Andreatta et al. (2009a),Refractive index,Liquid,AAIsrh,CCO,ethanol,AAQxSq,CCOC(C)=O,ethyl acetate,ABnWNT,CCCCCCCCn1cc[n+](C)c1.O=S(=O)([N-]S(=O)(=O)C(F)(F)F)C(F)(F)F,1-methyl-3-octylimidazolium bis(trifluoromethylsulfonyl)imide,
NAxXc,0.1848,0.3286,101.3,298.15,1.42183,Andreatta et al. (2009a),Refractive index,Liquid,AAIsrh,CCO,ethanol,AAQxSq,CCOC(C)=O,ethyl acetate,ABnWNT,CCCCCCCCn1cc[n+](C)c1.O=S(=O)([N-]S(=O)(=O)C(F)(F)F)C(F)(F)F,1-methyl-3-octylimidazolium bis(trifluoromethylsulfonyl)imide,
NAxXc,0.1905,0.7278,101.3,298.15,1.38705,Andreatta et al. (2009a),Refractive index,Liquid,AAIsrh,CCO,ethanol,AAQxSq,CCOC(C)=O,ethyl acetate,ABnWNT,CCCCCCCCn1cc[n+](C)c1.O=S(=O)([N-]S(=O)(=O)C(F)(F)F)C(F)(F)F,1-methyl-3-octylimidazolium bis(trifluoromethylsulfonyl)imide,
NAxXc,0.1952,0.6406,101.3,298.15,1.40051,Andreatta et al. (2009a),Refractive index,Liquid,AAIsrh,CCO,ethanol,AAQxSq,CCOC(C)=O,ethyl acetate,ABnWNT,CCCCCCCCn1cc[n+](C)c1.O=S(=O)([N-]S(=O)(=O)C(F)(F)F)C(F)(F)F,1-methyl-3-octylimidazolium bis(trifluoromethylsulfonyl)imide,
NAxXc,0.1993,0.5567,101.3,298.15,1.40852,Andreatta et al. (2009a),Refractive index,Liquid,AAIsrh,CCO,ethanol,AAQxSq,CCOC(C)=O,ethyl acetate,ABnWNT,CCCCCCCCn1cc[n+](C)c1.O=S(=O)([N-]S(=O)(=O)C(F)(F)F)C(F)(F)F,1-methyl-3-octylimidazolium bis(trifluoromethylsulfonyl)imide,
NAxXc,0.2012,0.0768,101.3,298.15,1.42795,Andreatta et al. (2009a),Refractive index,Liquid,AAIsrh,CCO,ethanol,AAQxSq,CCOC(C)=O,ethyl acetate,ABnWNT,CCCCCCCCn1cc[n+](C)c1.O=S(=O)([N-]S(=O)(=O)C(F)(F)F)C(F)(F)F,1-methyl-3-octylimidazolium bis(trifluoromethylsulfonyl)imide,
NAxXc,0.2045,0.1542,101.3,298.15,1.42629,Andreatta et al. (2009a),Refractive index,Liquid,AAIsrh,CCO,ethanol,AAQxSq,CCOC(C)=O,ethyl acetate,ABnWNT,CCCCCCCCn1cc[n+](C)c1.O=S(=O)([N-]S(=O)(=O)C(F)(F)F)C(F)(F)F,1-methyl-3-octylimidazolium bis(trifluoromethylsulfonyl)imide,
NAxXc,0.2069,0.4742,101.3,298.15,1.41388,Andreatta et al. (2009a),Refractive index,Liquid,AAIsrh,CCO,ethanol,AAQxSq,CCOC(C)=O,ethyl acetate,ABnWNT,CCCCCCCCn1cc[n+](C)c1.O=S(=O)([N-]S(=O)(=O)C(F)(F)F)C(F)(F)F,1-methyl-3-octylimidazolium bis(trifluoromethylsulfonyl)imide,
NAxXc,0.2071,0.4,101.3,298.15,1.41787,Andreatta et al. (2009a),Refractive index,Liquid,AAIsrh,CCO,ethanol,AAQxSq,CCOC(C)=O,ethyl acetate,ABnWNT,CCCCCCCCn1cc[n+](C)c1.O=S(=O)([N-]S(=O)(=O)C(F)(F)F)C(F)(F)F,1-methyl-3-octylimidazolium bis(trifluoromethylsulfonyl)imide,
NAxXc,0.2087,0.2279,101.3,298.15,1.42415,Andreatta et al. (2009a),Refractive index,Liquid,AAIsrh,CCO,ethanol,AAQxSq,CCOC(C)=O,ethyl acetate,ABnWNT,CCCCCCCCn1cc[n+](C)c1.O=S(=O)([N-]S(=O)(=O)C(F)(F)F)C(F)(F)F,1-methyl-3-octylimidazolium bis(trifluoromethylsulfonyl)imide,
NAxXc,0.2274,0.6947,101.3,298.15,1.38642,Andreatta et al. (2009a),Refractive index,Liquid,AAIsrh,CCO,ethanol,AAQxSq,CCOC(C)=O,ethyl acetate,ABnWNT,CCCCCCCCn1cc[n+](C)c1.O=S(=O)([N-]S(=O)(=O)C(F)(F)F)C(F)(F)F,1-methyl-3-octylimidazolium bis(trifluoromethylsulfonyl)imide,
NAxXc,0.2689,0.2947,101.3,298.15,1.41984,Andreatta et al. (2009a),Refractive index,Liquid,AAIsrh,CCO,ethanol,AAQxSq,CCOC(C)=O,ethyl acetate,ABnWNT,CCCCCCCCn1cc[n+](C)c1.O=S(=O)([N-]S(=O)(=O)C(F)(F)F)C(F)(F)F,1-methyl-3-octylimidazolium bis(trifluoromethylsulfonyl)imide,
NAxXc,0.2797,0.5734,101.3,298.15,1.39804,Andreatta et al. (2009a),Refractive index,Liquid,AAIsrh,CCO,ethanol,AAQxSq,CCOC(C)=O,ethyl acetate,ABnWNT,CCCCCCCCn1cc[n+](C)c1.O=S(=O)([N-]S(=O)(=O)C(F)(F)F)C(F)(F)F,1-methyl-3-octylimidazolium bis(trifluoromethylsulfonyl)imide,
NAxXc,0.2817,0.4994,101.3,298.15,1.4064,Andreatta et al. (2009a),Refractive index,Liquid,AAIsrh,CCO,ethanol,AAQxSq,CCOC(C)=O,ethyl acetate,ABnWNT,CCCCCCCCn1cc[n+](C)c1.O=S(=O)([N-]S(=O)(=O)C(F)(F)F)C(F)(F)F,1-methyl-3-octylimidazolium bis(trifluoromethylsulfonyl)imide,
NAxXc,0.2964,0.2026,101.3,298.15,1.42194,Andreatta et al. (2009a),Refractive index,Liquid,AAIsrh,CCO,ethanol,AAQxSq,CCOC(C)=O,ethyl acetate,ABnWNT,CCCCCCCCn1cc[n+](C)c1.O=S(=O)([N-]S(=O)(=O)C(F)(F)F)C(F)(F)F,1-methyl-3-octylimidazolium bis(trifluoromethylsulfonyl)imide,
NAxXc,0.2967,0.0676,101.3,298.15,1.42574,Andreatta et al. (2009a),Refractive index,Liquid,AAIsrh,CCO,ethanol,AAQxSq,CCOC(C)=O,ethyl acetate,ABnWNT,CCCCCCCCn1cc[n+](C)c1.O=S(=O)([N-]S(=O)(=O)C(F)(F)F)C(F)(F)F,1-methyl-3-octylimidazolium bis(trifluoromethylsulfonyl)imide,
NAxXc,0.3042,0.416,101.3,298.15,1.4111,Andreatta et al. (2009a),Refractive index,Liquid,AAIsrh,CCO,ethanol,AAQxSq,CCOC(C)=O,ethyl acetate,ABnWNT,CCCCCCCCn1cc[n+](C)c1.O=S(=O)([N-]S(=O)(=O)C(F)(F)F)C(F)(F)F,1-methyl-3-octylimidazolium bis(trifluoromethylsulfonyl)imide,
NAxXc,0.3052,0.1347,101.3,298.15,1.42365,Andreatta et al. (2009a),Refractive index,Liquid,AAIsrh,CCO,ethanol,AAQxSq,CCOC(C)=O,ethyl acetate,ABnWNT,CCCCCCCCn1cc[n+](C)c1.O=S(=O)([N-]S(=O)(=O)C(F)(F)F)C(F)(F)F,1-methyl-3-octylimidazolium bis(trifluoromethylsulfonyl)imide,
NAxXc,0.3104,0.62,101.3,298.15,1.38481,Andreatta et al. (2009a),Refractive index,Liquid,AAIsrh,CCO,ethanol,AAQxSq,CCOC(C)=O,ethyl acetate,ABnWNT,CCCCCCCCn1cc[n+](C)c1.O=S(=O)([N-]S(=O)(=O)C(F)(F)F)C(F)(F)F,1-methyl-3-octylimidazolium bis(trifluoromethylsulfonyl)imide,
NAxXc,0.3119,0.3471,101.3,298.15,1.41486,Andreatta et al. (2009a),Refractive index,Liquid,AAIsrh,CCO,ethanol,AAQxSq,CCOC(C)=O,ethyl acetate,ABnWNT,CCCCCCCCn1cc[n+](C)c1.O=S(=O)([N-]S(=O)(=O)C(F)(F)F)C(F)(F)F,1-methyl-3-octylimidazolium bis(trifluoromethylsulfonyl)imide,
NAxXc,0.3835,0.4908,101.3,298.15,1.39496,Andreatta et al. (2009a),Refractive index,Liquid,AAIsrh,CCO,ethanol,AAQxSq,CCOC(C)=O,ethyl acetate,ABnWNT,CCCCCCCCn1cc[n+](C)c1.O=S(=O)([N-]S(=O)(=O)C(F)(F)F)C(F)(F)F,1-methyl-3-octylimidazolium bis(trifluoromethylsulfonyl)imide,
NAxXc,0.3874,0.2469,101.3,298.15,1.41595,Andreatta et al. (2009a),Refractive index,Liquid,AAIsrh,CCO,ethanol,AAQxSq,CCOC(C)=O,ethyl acetate,ABnWNT,CCCCCCCCn1cc[n+](C)c1.O=S(=O)([N-]S(=O)(=O)C(F)(F)F)C(F)(F)F,1-methyl-3-octylimidazolium bis(trifluoromethylsulfonyl)imide,
NAxXc,0.388,0.1762,101.3,298.15,1.41909,Andreatta et al. (2009a),Refractive index,Liquid,AAIsrh,CCO,ethanol,AAQxSq,CCOC(C)=O,ethyl acetate,ABnWNT,CCCCCCCCn1cc[n+](C)c1.O=S(=O)([N-]S(=O)(=O)C(F)(F)F)C(F)(F)F,1-methyl-3-octylimidazolium bis(trifluoromethylsulfonyl)imide,
NAxXc,0.3889,0.4249,101.3,298.15,1.40273,Andreatta et al. (2009a),Refractive index,Liquid,AAIsrh,CCO,ethanol,AAQxSq,CCOC(C)=O,ethyl acetate,ABnWNT,CCCCCCCCn1cc[n+](C)c1.O=S(=O)([N-]S(=O)(=O)C(F)(F)F)C(F)(F)F,1-methyl-3-octylimidazolium bis(trifluoromethylsulfonyl)imide,
NAxXc,0.3979,0.3037,101.3,298.15,1.41194,Andreatta et al. (2009a),Refractive index,Liquid,AAIsrh,CCO,ethanol,AAQxSq,CCOC(C)=O,ethyl acetate,ABnWNT,CCCCCCCCn1cc[n+](C)c1.O=S(=O)([N-]S(=O)(=O)C(F)(F)F)C(F)(F)F,1-methyl-3-octylimidazolium bis(trifluoromethylsulfonyl)imide,
NAxXc,0.4014,0.116,101.3,298.15,1.42096,Andreatta et al. (2009a),Refractive index,Liquid,AAIsrh,CCO,ethanol,AAQxSq,CCOC(C)=O,ethyl acetate,ABnWNT,CCCCCCCCn1cc[n+](C)c1.O=S(=O)([N-]S(=O)(=O)C(F)(F)F)C(F)(F)F,1-methyl-3-octylimidazolium bis(trifluoromethylsulfonyl)imide,
NAxXc,0.4059,0.0571,101.3,298.15,1.42271,Andreatta et al. (2009a),Refractive index,Liquid,AAIsrh,CCO,ethanol,AAQxSq,CCOC(C)=O,ethyl acetate,ABnWNT,CCCCCCCCn1cc[n+](C)c1.O=S(=O)([N-]S(=O)(=O)C(F)(F)F)C(F)(F)F,1-methyl-3-octylimidazolium bis(trifluoromethylsulfonyl)imide,
NAxXc,0.4132,0.3509,101.3,298.15,1.40722,Andreatta et al. (2009a),Refractive index,Liquid,AAIsrh,CCO,ethanol,AAQxSq,CCOC(C)=O,ethyl acetate,ABnWNT,CCCCCCCCn1cc[n+](C)c1.O=S(=O)([N-]S(=O)(=O)C(F)(F)F)C(F)(F)F,1-methyl-3-octylimidazolium bis(trifluoromethylsulfonyl)imide,
NAxXc,0.4189,0.5225,101.3,298.15,1.38257,Andreatta et al. (2009a),Refractive index,Liquid,AAIsrh,CCO,ethanol,AAQxSq,CCOC(C)=O,ethyl acetate,ABnWNT,CCCCCCCCn1cc[n+](C)c1.O=S(=O)([N-]S(=O)(=O)C(F)(F)F)C(F)(F)F,1-methyl-3-octylimidazolium bis(trifluoromethylsulfonyl)imide,
NAxXc,0.4877,0.2065,101.3,298.15,1.41238,Andreatta et al. (2009a),Refractive index,Liquid,AAIsrh,CCO,ethanol,AAQxSq,CCOC(C)=O,ethyl acetate,ABnWNT,CCCCCCCCn1cc[n+](C)c1.O=S(=O)([N-]S(=O)(=O)C(F)(F)F)C(F)(F)F,1-methyl-3-octylimidazolium bis(trifluoromethylsulfonyl)imide,
NAxXc,0.4913,0.405,101.3,298.15,1.39149,Andreatta et al. (2009a),Refractive index,Liquid,AAIsrh,CCO,ethanol,AAQxSq,CCOC(C)=O,ethyl acetate,ABnWNT,CCCCCCCCn1cc[n+](C)c1.O=S(=O)([N-]S(=O)(=O)C(F)(F)F)C(F)(F)F,1-methyl-3-octylimidazolium bis(trifluoromethylsulfonyl)imide,
NAxXc,0.4921,0.3531,101.3,298.15,1.39884,Andreatta et al. (2009a),Refractive index,Liquid,AAIsrh,CCO,ethanol,AAQxSq,CCOC(C)=O,ethyl acetate,ABnWNT,CCCCCCCCn1cc[n+](C)c1.O=S(=O)([N-]S(=O)(=O)C(F)(F)F)C(F)(F)F,1-methyl-3-octylimidazolium bis(trifluoromethylsulfonyl)imide,
NAxXc,0.4936,0.1458,101.3,298.15,1.4153,Andreatta et al. (2009a),Refractive index,Liquid,AAIsrh,CCO,ethanol,AAQxSq,CCOC(C)=O,ethyl acetate,ABnWNT,CCCCCCCCn1cc[n+](C)c1.O=S(=O)([N-]S(=O)(=O)C(F)(F)F)C(F)(F)F,1-methyl-3-octylimidazolium bis(trifluoromethylsulfonyl)imide,
NAxXc,0.4956,0.0978,101.3,298.15,1.4176,Andreatta et al. (2009a),Refractive index,Liquid,AAIsrh,CCO,ethanol,AAQxSq,CCOC(C)=O,ethyl acetate,ABnWNT,CCCCCCCCn1cc[n+](C)c1.O=S(=O)([N-]S(=O)(=O)C(F)(F)F)C(F)(F)F,1-methyl-3-octylimidazolium bis(trifluoromethylsulfonyl)imide,
NAxXc,0.499,0.2528,101.3,298.15,1.40803,Andreatta et al. (2009a),Refractive index,Liquid,AAIsrh,CCO,ethanol,AAQxSq,CCOC(C)=O,ethyl acetate,ABnWNT,CCCCCCCCn1cc[n+](C)c1.O=S(=O)([N-]S(=O)(=O)C(F)(F)F)C(F)(F)F,1-methyl-3-octylimidazolium bis(trifluoromethylsulfonyl)imide,
NAxXc,0.5043,0.4457,101.3,298.15,1.38068,Andreatta et al. (2009a),Refractive index,Liquid,AAIsrh,CCO,ethanol,AAQxSq,CCOC(C)=O,ethyl acetate,ABnWNT,CCCCCCCCn1cc[n+](C)c1.O=S(=O)([N-]S(=O)(=O)C(F)(F)F)C(F)(F)F,1-methyl-3-octylimidazolium bis(trifluoromethylsulfonyl)imide,
NAxXc,0.5102,0.0471,101.3,298.15,1.41901,Andreatta et al. (2009a),Refractive index,Liquid,AAIsrh,CCO,ethanol,AAQxSq,CCOC(C)=O,ethyl acetate,ABnWNT,CCCCCCCCn1cc[n+](C)c1.O=S(=O)([N-]S(=O)(=O)C(F)(F)F)C(F)(F)F,1-methyl-3-octylimidazolium bis(trifluoromethylsulfonyl)imide,
NAxXc,0.5162,0.2893,101.3,298.15,1.40329,Andreatta et al. (2009a),Refractive index,Liquid,AAIsrh,CCO,ethanol,AAQxSq,CCOC(C)=O,ethyl acetate,ABnWNT,CCCCCCCCn1cc[n+](C)c1.O=S(=O)([N-]S(=O)(=O)C(F)(F)F)C(F)(F)F,1-methyl-3-octylimidazolium bis(trifluoromethylsulfonyl)imide,
NAxXc,0.5899,0.1181,101.3,298.15,1.41099,Andreatta et al. (2009a),Refractive index,Liquid,AAIsrh,CCO,ethanol,AAQxSq,CCOC(C)=O,ethyl acetate,ABnWNT,CCCCCCCCn1cc[n+](C)c1.O=S(=O)([N-]S(=O)(=O)C(F)(F)F)C(F)(F)F,1-methyl-3-octylimidazolium bis(trifluoromethylsulfonyl)imide,
NAxXc,0.591,0.3256,101.3,298.15,1.388,Andreatta et al. (2009a),Refractive index,Liquid,AAIsrh,CCO,ethanol,AAQxSq,CCOC(C)=O,ethyl acetate,ABnWNT,CCCCCCCCn1cc[n+](C)c1.O=S(=O)([N-]S(=O)(=O)C(F)(F)F)C(F)(F)F,1-methyl-3-octylimidazolium bis(trifluoromethylsulfonyl)imide,
NAxXc,0.5911,0.2063,101.3,298.15,1.40394,Andreatta et al. (2009a),Refractive index,Liquid,AAIsrh,CCO,ethanol,AAQxSq,CCOC(C)=O,ethyl acetate,ABnWNT,CCCCCCCCn1cc[n+](C)c1.O=S(=O)([N-]S(=O)(=O)C(F)(F)F)C(F)(F)F,1-methyl-3-octylimidazolium bis(trifluoromethylsulfonyl)imide,
NAxXc,0.594,0.365,101.3,298.15,1.37889,Andreatta et al. (2009a),Refractive index,Liquid,AAIsrh,CCO,ethanol,AAQxSq,CCOC(C)=O,ethyl acetate,ABnWNT,CCCCCCCCn1cc[n+](C)c1.O=S(=O)([N-]S(=O)(=O)C(F)(F)F)C(F)(F)F,1-methyl-3-octylimidazolium bis(trifluoromethylsulfonyl)imide,
NAxXc,0.5947,0.1634,101.3,298.15,1.40733,Andreatta et al. (2009a),Refractive index,Liquid,AAIsrh,CCO,ethanol,AAQxSq,CCOC(C)=O,ethyl acetate,ABnWNT,CCCCCCCCn1cc[n+](C)c1.O=S(=O)([N-]S(=O)(=O)C(F)(F)F)C(F)(F)F,1-methyl-3-octylimidazolium bis(trifluoromethylsulfonyl)imide,
NAxXc,0.5954,0.2813,101.3,298.15,1.39451,Andreatta et al. (2009a),Refractive index,Liquid,AAIsrh,CCO,ethanol,AAQxSq,CCOC(C)=O,ethyl acetate,ABnWNT,CCCCCCCCn1cc[n+](C)c1.O=S(=O)([N-]S(=O)(=O)C(F)(F)F)C(F)(F)F,1-methyl-3-octylimidazolium bis(trifluoromethylsulfonyl)imide,
NAxXc,0.5961,0.0388,101.3,298.15,1.41523,Andreatta et al. (2009a),Refractive index,Liquid,AAIsrh,CCO,ethanol,AAQxSq,CCOC(C)=O,ethyl acetate,ABnWNT,CCCCCCCCn1cc[n+](C)c1.O=S(=O)([N-]S(=O)(=O)C(F)(F)F)C(F)(F)F,1-methyl-3-octylimidazolium bis(trifluoromethylsulfonyl)imide,
NAxXc,0.597,0.0781,101.3,298.15,1.4131,Andreatta et al. (2009a),Refractive index,Liquid,AAIsrh,CCO,ethanol,AAQxSq,CCOC(C)=O,ethyl acetate,ABnWNT,CCCCCCCCn1cc[n+](C)c1.O=S(=O)([N-]S(=O)(=O)C(F)(F)F)C(F)(F)F,1-methyl-3-octylimidazolium bis(trifluoromethylsulfonyl)imide,
NAxXc,0.6078,0.2345,101.3,298.15,1.39903,Andreatta et al. (2009a),Refractive index,Liquid,AAIsrh,CCO,ethanol,AAQxSq,CCOC(C)=O,ethyl acetate,ABnWNT,CCCCCCCCn1cc[n+](C)c1.O=S(=O)([N-]S(=O)(=O)C(F)(F)F)C(F)(F)F,1-methyl-3-octylimidazolium bis(trifluoromethylsulfonyl)imide,
NAxXc,0.6802,0.2876,101.3,298.15,1.37686,Andreatta et al. (2009a),Refractive index,Liquid,AAIsrh,CCO,ethanol,AAQxSq,CCOC(C)=O,ethyl acetate,ABnWNT,CCCCCCCCn1cc[n+](C)c1.O=S(=O)([N-]S(=O)(=O)C(F)(F)F)C(F)(F)F,1-methyl-3-octylimidazolium bis(trifluoromethylsulfonyl)imide,
NAxXc,0.6913,0.0598,101.3,298.15,1.40764,Andreatta et al. (2009a),Refractive index,Liquid,AAIsrh,CCO,ethanol,AAQxSq,CCOC(C)=O,ethyl acetate,ABnWNT,CCCCCCCCn1cc[n+](C)c1.O=S(=O)([N-]S(=O)(=O)C(F)(F)F)C(F)(F)F,1-methyl-3-octylimidazolium bis(trifluoromethylsulfonyl)imide,
NAxXc,0.6915,0.2456,101.3,298.15,1.38412,Andreatta et al. (2009a),Refractive index,Liquid,AAIsrh,CCO,ethanol,AAQxSq,CCOC(C)=O,ethyl acetate,ABnWNT,CCCCCCCCn1cc[n+](C)c1.O=S(=O)([N-]S(=O)(=O)C(F)(F)F)C(F)(F)F,1-methyl-3-octylimidazolium bis(trifluoromethylsulfonyl)imide,
NAxXc,0.6981,0.2099,101.3,298.15,1.3896,Andreatta et al. (2009a),Refractive index,Liquid,AAIsrh,CCO,ethanol,AAQxSq,CCOC(C)=O,ethyl acetate,ABnWNT,CCCCCCCCn1cc[n+](C)c1.O=S(=O)([N-]S(=O)(=O)C(F)(F)F)C(F)(F)F,1-methyl-3-octylimidazolium bis(trifluoromethylsulfonyl)imide,
NAxXc,0.6998,0.1795,101.3,298.15,1.3943,Andreatta et al. (2009a),Refractive index,Liquid,AAIsrh,CCO,ethanol,AAQxSq,CCOC(C)=O,ethyl acetate,ABnWNT,CCCCCCCCn1cc[n+](C)c1.O=S(=O)([N-]S(=O)(=O)C(F)(F)F)C(F)(F)F,1-methyl-3-octylimidazolium bis(trifluoromethylsulfonyl)imide,
NAxXc,0.7002,0.1208,101.3,298.15,1.4013,Andreatta et al. (2009a),Refractive index,Liquid,AAIsrh,CCO,ethanol,AAQxSq,CCOC(C)=O,ethyl acetate,ABnWNT,CCCCCCCCn1cc[n+](C)c1.O=S(=O)([N-]S(=O)(=O)C(F)(F)F)C(F)(F)F,1-methyl-3-octylimidazolium bis(trifluoromethylsulfonyl)imide,
NAxXc,0.7065,0.148,101.3,298.15,1.39739,Andreatta et al. (2009a),Refractive index,Liquid,AAIsrh,CCO,ethanol,AAQxSq,CCOC(C)=O,ethyl acetate,ABnWNT,CCCCCCCCn1cc[n+](C)c1.O=S(=O)([N-]S(=O)(=O)C(F)(F)F)C(F)(F)F,1-methyl-3-octylimidazolium bis(trifluoromethylsulfonyl)imide,
NAxXc,0.7077,0.0281,101.3,298.15,1.40879,Andreatta et al. (2009a),Refractive index,Liquid,AAIsrh,CCO,ethanol,AAQxSq,CCOC(C)=O,ethyl acetate,ABnWNT,CCCCCCCCn1cc[n+](C)c1.O=S(=O)([N-]S(=O)(=O)C(F)(F)F)C(F)(F)F,1-methyl-3-octylimidazolium bis(trifluoromethylsulfonyl)imide,
NAxXc,0.7173,0.0814,101.3,298.15,1.40358,Andreatta et al. (2009a),Refractive index,Liquid,AAIsrh,CCO,ethanol,AAQxSq,CCOC(C)=O,ethyl acetate,ABnWNT,CCCCCCCCn1cc[n+](C)c1.O=S(=O)([N-]S(=O)(=O)C(F)(F)F)C(F)(F)F,1-methyl-3-octylimidazolium bis(trifluoromethylsulfonyl)imide,
NAxXc,0.7742,0.157,101.3,298.15,1.38552,Andreatta et al. (2009a),Refractive index,Liquid,AAIsrh,CCO,ethanol,AAQxSq,CCOC(C)=O,ethyl acetate,ABnWNT,CCCCCCCCn1cc[n+](C)c1.O=S(=O)([N-]S(=O)(=O)C(F)(F)F)C(F)(F)F,1-methyl-3-octylimidazolium bis(trifluoromethylsulfonyl)imide,
NAxXc,0.7846,0.1715,101.3,298.15,1.38022,Andreatta et al. (2009a),Refractive index,Liquid,AAIsrh,CCO,ethanol,AAQxSq,CCOC(C)=O,ethyl acetate,ABnWNT,CCCCCCCCn1cc[n+](C)c1.O=S(=O)([N-]S(=O)(=O)C(F)(F)F)C(F)(F)F,1-methyl-3-octylimidazolium bis(trifluoromethylsulfonyl)imide,
NAxXc,0.7892,0.1261,101.3,298.15,1.38845,Andreatta et al. (2009a),Refractive index,Liquid,AAIsrh,CCO,ethanol,AAQxSq,CCOC(C)=O,ethyl acetate,ABnWNT,CCCCCCCCn1cc[n+](C)c1.O=S(=O)([N-]S(=O)(=O)C(F)(F)F)C(F)(F)F,1-methyl-3-octylimidazolium bis(trifluoromethylsulfonyl)imide,
NAxXc,0.79,0.0846,101.3,298.15,1.39468,Andreatta et al. (2009a),Refractive index,Liquid,AAIsrh,CCO,ethanol,AAQxSq,CCOC(C)=O,ethyl acetate,ABnWNT,CCCCCCCCn1cc[n+](C)c1.O=S(=O)([N-]S(=O)(=O)C(F)(F)F)C(F)(F)F,1-methyl-3-octylimidazolium bis(trifluoromethylsulfonyl)imide,
NAxXc,0.7954,0.184,101.3,298.15,1.37435,Andreatta et al. (2009a),Refractive index,Liquid,AAIsrh,CCO,ethanol,AAQxSq,CCOC(C)=O,ethyl acetate,ABnWNT,CCCCCCCCn1cc[n+](C)c1.O=S(=O)([N-]S(=O)(=O)C(F)(F)F)C(F)(F)F,1-methyl-3-octylimidazolium bis(trifluoromethylsulfonyl)imide,
NAxXc,0.7968,0.0394,101.3,298.15,1.39946,Andreatta et al. (2009a),Refractive index,Liquid,AAIsrh,CCO,ethanol,AAQxSq,CCOC(C)=O,ethyl acetate,ABnWNT,CCCCCCCCn1cc[n+](C)c1.O=S(=O)([N-]S(=O)(=O)C(F)(F)F)C(F)(F)F,1-methyl-3-octylimidazolium bis(trifluoromethylsulfonyl)imide,
NAxXc,0.7979,0.0194,101.3,298.15,1.40184,Andreatta et al. (2009a),Refractive index,Liquid,AAIsrh,CCO,ethanol,AAQxSq,CCOC(C)=O,ethyl acetate,ABnWNT,CCCCCCCCn1cc[n+](C)c1.O=S(=O)([N-]S(=O)(=O)C(F)(F)F)C(F)(F)F,1-methyl-3-octylimidazolium bis(trifluoromethylsulfonyl)imide,
NAxXc,0.8028,0.0995,101.3,298.15,1.39061,Andreatta et al. (2009a),Refractive index,Liquid,AAIsrh,CCO,ethanol,AAQxSq,CCOC(C)=O,ethyl acetate,ABnWNT,CCCCCCCCn1cc[n+](C)c1.O=S(=O)([N-]S(=O)(=O)C(F)(F)F)C(F)(F)F,1-methyl-3-octylimidazolium bis(trifluoromethylsulfonyl)imide,
NAxXc,0.8137,0.0536,101.3,298.15,1.39582,Andreatta et al. (2009a),Refractive index,Liquid,AAIsrh,CCO,ethanol,AAQxSq,CCOC(C)=O,ethyl acetate,ABnWNT,CCCCCCCCn1cc[n+](C)c1.O=S(=O)([N-]S(=O)(=O)C(F)(F)F)C(F)(F)F,1-methyl-3-octylimidazolium bis(trifluoromethylsulfonyl)imide,
NAxXc,0.8735,0.1138,101.3,298.15,1.37266,Andreatta et al. (2009a),Refractive index,Liquid,AAIsrh,CCO,ethanol,AAQxSq,CCOC(C)=O,ethyl acetate,ABnWNT,CCCCCCCCn1cc[n+](C)c1.O=S(=O)([N-]S(=O)(=O)C(F)(F)F)C(F)(F)F,1-methyl-3-octylimidazolium bis(trifluoromethylsulfonyl)imide,
NAxXc,0.8748,0.0997,101.3,298.15,1.37615,Andreatta et al. (2009a),Refractive index,Liquid,AAIsrh,CCO,ethanol,AAQxSq,CCOC(C)=O,ethyl acetate,ABnWNT,CCCCCCCCn1cc[n+](C)c1.O=S(=O)([N-]S(=O)(=O)C(F)(F)F)C(F)(F)F,1-methyl-3-octylimidazolium bis(trifluoromethylsulfonyl)imide,
NAxXc,0.8768,0.0857,101.3,298.15,1.37908,Andreatta et al. (2009a),Refractive index,Liquid,AAIsrh,CCO,ethanol,AAQxSq,CCOC(C)=O,ethyl acetate,ABnWNT,CCCCCCCCn1cc[n+](C)c1.O=S(=O)([N-]S(=O)(=O)C(F)(F)F)C(F)(F)F,1-methyl-3-octylimidazolium bis(trifluoromethylsulfonyl)imide,
NAxXc,0.8849,0.1035,101.3,298.15,1.37241,Andreatta et al. (2009a),Refractive index,Liquid,AAIsrh,CCO,ethanol,AAQxSq,CCOC(C)=O,ethyl acetate,ABnWNT,CCCCCCCCn1cc[n+](C)c1.O=S(=O)([N-]S(=O)(=O)C(F)(F)F)C(F)(F)F,1-methyl-3-octylimidazolium bis(trifluoromethylsulfonyl)imide,
NAxXc,0.8901,0.0443,101.3,298.15,1.38518,Andreatta et al. (2009a),Refractive index,Liquid,AAIsrh,CCO,ethanol,AAQxSq,CCOC(C)=O,ethyl acetate,ABnWNT,CCCCCCCCn1cc[n+](C)c1.O=S(=O)([N-]S(=O)(=O)C(F)(F)F)C(F)(F)F,1-methyl-3-octylimidazolium bis(trifluoromethylsulfonyl)imide,
NAxXc,0.8932,0.0638,101.3,298.15,1.38071,Andreatta et al. (2009a),Refractive index,Liquid,AAIsrh,CCO,ethanol,AAQxSq,CCOC(C)=O,ethyl acetate,ABnWNT,CCCCCCCCn1cc[n+](C)c1.O=S(=O)([N-]S(=O)(=O)C(F)(F)F)C(F)(F)F,1-methyl-3-octylimidazolium bis(trifluoromethylsulfonyl)imide,
NAxXc,0.8952,0.0203,101.3,298.15,1.38867,Andreatta et al. (2009a),Refractive index,Liquid,AAIsrh,CCO,ethanol,AAQxSq,CCOC(C)=O,ethyl acetate,ABnWNT,CCCCCCCCn1cc[n+](C)c1.O=S(=O)([N-]S(=O)(=O)C(F)(F)F)C(F)(F)F,1-methyl-3-octylimidazolium bis(trifluoromethylsulfonyl)imide,
NAxXc,0.8981,0.0294,101.3,298.15,1.38673,Andreatta et al. (2009a),Refractive index,Liquid,AAIsrh,CCO,ethanol,AAQxSq,CCOC(C)=O,ethyl acetate,ABnWNT,CCCCCCCCn1cc[n+](C)c1.O=S(=O)([N-]S(=O)(=O)C(F)(F)F)C(F)(F)F,1-methyl-3-octylimidazolium bis(trifluoromethylsulfonyl)imide,
NAxXc,0.8999,0.0505,101.3,298.15,1.38193,Andreatta et al. (2009a),Refractive index,Liquid,AAIsrh,CCO,ethanol,AAQxSq,CCOC(C)=O,ethyl acetate,ABnWNT,CCCCCCCCn1cc[n+](C)c1.O=S(=O)([N-]S(=O)(=O)C(F)(F)F)C(F)(F)F,1-methyl-3-octylimidazolium bis(trifluoromethylsulfonyl)imide,
NAxXc,0.9031,0.0093,101.3,298.15,1.38906,Andreatta et al. (2009a),Refractive index,Liquid,AAIsrh,CCO,ethanol,AAQxSq,CCOC(C)=O,ethyl acetate,ABnWNT,CCCCCCCCn1cc[n+](C)c1.O=S(=O)([N-]S(=O)(=O)C(F)(F)F)C(F)(F)F,1-methyl-3-octylimidazolium bis(trifluoromethylsulfonyl)imide,

File: refindex_csv_data/refindex_setid_NZdgI.csv
setid,"Temperature, K","MolaLity of 2-aminoacetic acid, mol/kg","Solvent: MolaLity of 1-butyl-3-methylimidazolium ibuprofenate, mol/kg","Pressure, kPa",Refractive index (Na D-line),reference,propertiy,phases,compound id 1,smile 1,compound name 1,compound id 2,smile 2,compound name 2,compound id 3,smile 3,compound name 3,Unnamed: 13
NZdgI,288.15,0,0,86.8,1.3328,Shekaari et al. (2016c),Refractive index,Liquid,AAOWgA,NCC(=O)O,2-aminoacetic acid,AADYJk,O,water,ABOMSG,CC(C)Cc1ccc(C(C)C(=O)[O-])cc1.CCCCn1cc[n+](C)c1,1-butyl-3-methylimidazolium ibuprofenate,
NZdgI,288.15,0,0.1109,86.8,1.3408,Shekaari et al. (2016c),Refractive index,Liquid,AAOWgA,NCC(=O)O,2-aminoacetic acid,AADYJk,O,water,ABOMSG,CC(C)Cc1ccc(C(C)C(=O)[O-])cc1.CCCCn1cc[n+](C)c1,1-butyl-3-methylimidazolium ibuprofenate,
NZdgI,288.15,0,0.1801,86.8,1.3452,Shekaari et al. (2016c),Refractive index,Liquid,AAOWgA,NCC(=O)O,2-aminoacetic acid,AADYJk,O,water,ABOMSG,CC(C)Cc1ccc(C(C)C(=O)[O-])cc1.CCCCn1cc[n+](C)c1,1-butyl-3-methylimidazolium ibuprofenate,
NZdgI,288.15,0,0.264,86.8,1.3504,Shekaari et al. (2016c),Refractive index,Liquid,AAOWgA,NCC(=O)O,2-aminoacetic acid,AADYJk,O,water,ABOMSG,CC(C)Cc1ccc(C(C)C(=O)[O-])cc1.CCCCn1cc[n+](C)c1,1-butyl-3-methylimidazolium ibuprofenate,
NZdgI,288.15,0.1011,0,86.8,1.3342,Shekaari et al. (2016c),Refractive index,Liquid,AAOWgA,NCC(=O)O,2-aminoacetic acid,AADYJk,O,water,ABOMSG,CC(C)Cc1ccc(C(C)C(=O)[O-])cc1.CCCCn1cc[n+](C)c1,1-butyl-3-methylimidazolium ibuprofenate,
NZdgI,288.15,0.1075,0.1801,86.8,1.3459,Shekaari et al. (2016c),Refractive index,Liquid,AAOWgA,NCC(=O)O,2-aminoacetic acid,AADYJk,O,water,ABOMSG,CC(C)Cc1ccc(C(C)C(=O)[O-])cc1.CCCCn1cc[n+](C)c1,1-butyl-3-methylimidazolium ibuprofenate,
NZdgI,288.15,0.114,0.1109,86.8,1.3405,Shekaari et al. (2016c),Refractive index,Liquid,AAOWgA,NCC(=O)O,2-aminoacetic acid,AADYJk,O,water,ABOMSG,CC(C)Cc1ccc(C(C)C(=O)[O-])cc1.CCCCn1cc[n+](C)c1,1-butyl-3-methylimidazolium ibuprofenate,
NZdgI,288.15,0.1163,0.264,86.8,1.3527,Shekaari et al. (2016c),Refractive index,Liquid,AAOWgA,NCC(=O)O,2-aminoacetic acid,AADYJk,O,water,ABOMSG,CC(C)Cc1ccc(C(C)C(=O)[O-])cc1.CCCCn1cc[n+](C)c1,1-butyl-3-methylimidazolium ibuprofenate,
NZdgI,288.15,0.1422,0,86.8,1.3347,Shekaari et al. (2016c),Refractive index,Liquid,AAOWgA,NCC(=O)O,2-aminoacetic acid,AADYJk,O,water,ABOMSG,CC(C)Cc1ccc(C(C)C(=O)[O-])cc1.CCCCn1cc[n+](C)c1,1-butyl-3-methylimidazolium ibuprofenate,
NZdgI,288.15,0.1501,0.1801,86.8,1.3465,Shekaari et al. (2016c),Refractive index,Liquid,AAOWgA,NCC(=O)O,2-aminoacetic acid,AADYJk,O,water,ABOMSG,CC(C)Cc1ccc(C(C)C(=O)[O-])cc1.CCCCn1cc[n+](C)c1,1-butyl-3-methylimidazolium ibuprofenate,
NZdgI,288.15,0.1537,0.1109,86.8,1.3411,Shekaari et al. (2016c),Refractive index,Liquid,AAOWgA,NCC(=O)O,2-aminoacetic acid,AADYJk,O,water,ABOMSG,CC(C)Cc1ccc(C(C)C(=O)[O-])cc1.CCCCn1cc[n+](C)c1,1-butyl-3-methylimidazolium ibuprofenate,
NZdgI,288.15,0.1545,0.264,86.8,1.3531,Shekaari et al. (2016c),Refractive index,Liquid,AAOWgA,NCC(=O)O,2-aminoacetic acid,AADYJk,O,water,ABOMSG,CC(C)Cc1ccc(C(C)C(=O)[O-])cc1.CCCCn1cc[n+](C)c1,1-butyl-3-methylimidazolium ibuprofenate,
NZdgI,288.15,0.1964,0,86.8,1.3353,Shekaari et al. (2016c),Refractive index,Liquid,AAOWgA,NCC(=O)O,2-aminoacetic acid,AADYJk,O,water,ABOMSG,CC(C)Cc1ccc(C(C)C(=O)[O-])cc1.CCCCn1cc[n+](C)c1,1-butyl-3-methylimidazolium ibuprofenate,
NZdgI,288.15,0.2013,0.1801,86.8,1.3472,Shekaari et al. (2016c),Refractive index,Liquid,AAOWgA,NCC(=O)O,2-aminoacetic acid,AADYJk,O,water,ABOMSG,CC(C)Cc1ccc(C(C)C(=O)[O-])cc1.CCCCn1cc[n+](C)c1,1-butyl-3-methylimidazolium ibuprofenate,
NZdgI,288.15,0.208,0.1109,86.8,1.3419,Shekaari et al. (2016c),Refractive index,Liquid,AAOWgA,NCC(=O)O,2-aminoacetic acid,AADYJk,O,water,ABOMSG,CC(C)Cc1ccc(C(C)C(=O)[O-])cc1.CCCCn1cc[n+](C)c1,1-butyl-3-methylimidazolium ibuprofenate,
NZdgI,288.15,0.2082,0.264,86.8,1.3538,Shekaari et al. (2016c),Refractive index,Liquid,AAOWgA,NCC(=O)O,2-aminoacetic acid,AADYJk,O,water,ABOMSG,CC(C)Cc1ccc(C(C)C(=O)[O-])cc1.CCCCn1cc[n+](C)c1,1-butyl-3-methylimidazolium ibuprofenate,
NZdgI,288.15,0.2486,0,86.8,1.3359,Shekaari et al. (2016c),Refractive index,Liquid,AAOWgA,NCC(=O)O,2-aminoacetic acid,AADYJk,O,water,ABOMSG,CC(C)Cc1ccc(C(C)C(=O)[O-])cc1.CCCCn1cc[n+](C)c1,1-butyl-3-methylimidazolium ibuprofenate,
NZdgI,288.15,0.2518,0.264,86.8,1.3543,Shekaari et al. (2016c),Refractive index,Liquid,AAOWgA,NCC(=O)O,2-aminoacetic acid,AADYJk,O,water,ABOMSG,CC(C)Cc1ccc(C(C)C(=O)[O-])cc1.CCCCn1cc[n+](C)c1,1-butyl-3-methylimidazolium ibuprofenate,
NZdgI,288.15,0.252,0.1109,86.8,1.3425,Shekaari et al. (2016c),Refractive index,Liquid,AAOWgA,NCC(=O)O,2-aminoacetic acid,AADYJk,O,water,ABOMSG,CC(C)Cc1ccc(C(C)C(=O)[O-])cc1.CCCCn1cc[n+](C)c1,1-butyl-3-methylimidazolium ibuprofenate,
NZdgI,288.15,0.2569,0.1801,86.8,1.3479,Shekaari et al. (2016c),Refractive index,Liquid,AAOWgA,NCC(=O)O,2-aminoacetic acid,AADYJk,O,water,ABOMSG,CC(C)Cc1ccc(C(C)C(=O)[O-])cc1.CCCCn1cc[n+](C)c1,1-butyl-3-methylimidazolium ibuprofenate,
NZdgI,288.15,0.297,0.1109,86.8,1.3432,Shekaari et al. (2016c),Refractive index,Liquid,AAOWgA,NCC(=O)O,2-aminoacetic acid,AADYJk,O,water,ABOMSG,CC(C)Cc1ccc(C(C)C(=O)[O-])cc1.CCCCn1cc[n+](C)c1,1-butyl-3-methylimidazolium ibuprofenate,
NZdgI,288.15,0.3032,0,86.8,1.3366,Shekaari et al. (2016c),Refractive index,Liquid,AAOWgA,NCC(=O)O,2-aminoacetic acid,AADYJk,O,water,ABOMSG,CC(C)Cc1ccc(C(C)C(=O)[O-])cc1.CCCCn1cc[n+](C)c1,1-butyl-3-methylimidazolium ibuprofenate,
NZdgI,288.15,0.3072,0.1801,86.8,1.3486,Shekaari et al. (2016c),Refractive index,Liquid,AAOWgA,NCC(=O)O,2-aminoacetic acid,AADYJk,O,water,ABOMSG,CC(C)Cc1ccc(C(C)C(=O)[O-])cc1.CCCCn1cc[n+](C)c1,1-butyl-3-methylimidazolium ibuprofenate,
NZdgI,288.15,0.3115,0.264,86.8,1.355,Shekaari et al. (2016c),Refractive index,Liquid,AAOWgA,NCC(=O)O,2-aminoacetic acid,AADYJk,O,water,ABOMSG,CC(C)Cc1ccc(C(C)C(=O)[O-])cc1.CCCCn1cc[n+](C)c1,1-butyl-3-methylimidazolium ibuprofenate,
NZdgI,288.15,0.3499,0.1109,86.8,1.3439,Shekaari et al. (2016c),Refractive index,Liquid,AAOWgA,NCC(=O)O,2-aminoacetic acid,AADYJk,O,water,ABOMSG,CC(C)Cc1ccc(C(C)C(=O)[O-])cc1.CCCCn1cc[n+](C)c1,1-butyl-3-methylimidazolium ibuprofenate,
NZdgI,288.15,0.3502,0.1801,86.8,1.3492,Shekaari et al. (2016c),Refractive index,Liquid,AAOWgA,NCC(=O)O,2-aminoacetic acid,AADYJk,O,water,ABOMSG,CC(C)Cc1ccc(C(C)C(=O)[O-])cc1.CCCCn1cc[n+](C)c1,1-butyl-3-methylimidazolium ibuprofenate,
NZdgI,288.15,0.3532,0,86.8,1.3372,Shekaari et al. (2016c),Refractive index,Liquid,AAOWgA,NCC(=O)O,2-aminoacetic acid,AADYJk,O,water,ABOMSG,CC(C)Cc1ccc(C(C)C(=O)[O-])cc1.CCCCn1cc[n+](C)c1,1-butyl-3-methylimidazolium ibuprofenate,
NZdgI,288.15,0.3535,0.264,86.8,1.3555,Shekaari et al. (2016c),Refractive index,Liquid,AAOWgA,NCC(=O)O,2-aminoacetic acid,AADYJk,O,water,ABOMSG,CC(C)Cc1ccc(C(C)C(=O)[O-])cc1.CCCCn1cc[n+](C)c1,1-butyl-3-methylimidazolium ibuprofenate,
NZdgI,288.15,0.3934,0.1801,86.8,1.3498,Shekaari et al. (2016c),Refractive index,Liquid,AAOWgA,NCC(=O)O,2-aminoacetic acid,AADYJk,O,water,ABOMSG,CC(C)Cc1ccc(C(C)C(=O)[O-])cc1.CCCCn1cc[n+](C)c1,1-butyl-3-methylimidazolium ibuprofenate,
NZdgI,288.15,0.3997,0.1109,86.8,1.3446,Shekaari et al. (2016c),Refractive index,Liquid,AAOWgA,NCC(=O)O,2-aminoacetic acid,AADYJk,O,water,ABOMSG,CC(C)Cc1ccc(C(C)C(=O)[O-])cc1.CCCCn1cc[n+](C)c1,1-butyl-3-methylimidazolium ibuprofenate,
NZdgI,288.15,0.4003,0,86.8,1.3377,Shekaari et al. (2016c),Refractive index,Liquid,AAOWgA,NCC(=O)O,2-aminoacetic acid,AADYJk,O,water,ABOMSG,CC(C)Cc1ccc(C(C)C(=O)[O-])cc1.CCCCn1cc[n+](C)c1,1-butyl-3-methylimidazolium ibuprofenate,
NZdgI,288.15,0.4008,0.264,86.8,1.3561,Shekaari et al. (2016c),Refractive index,Liquid,AAOWgA,NCC(=O)O,2-aminoacetic acid,AADYJk,O,water,ABOMSG,CC(C)Cc1ccc(C(C)C(=O)[O-])cc1.CCCCn1cc[n+](C)c1,1-butyl-3-methylimidazolium ibuprofenate,
NZdgI,288.15,0.4462,0.1801,86.8,1.3505,Shekaari et al. (2016c),Refractive index,Liquid,AAOWgA,NCC(=O)O,2-aminoacetic acid,AADYJk,O,water,ABOMSG,CC(C)Cc1ccc(C(C)C(=O)[O-])cc1.CCCCn1cc[n+](C)c1,1-butyl-3-methylimidazolium ibuprofenate,
NZdgI,288.15,0.4467,0.1109,86.8,1.3453,Shekaari et al. (2016c),Refractive index,Liquid,AAOWgA,NCC(=O)O,2-aminoacetic acid,AADYJk,O,water,ABOMSG,CC(C)Cc1ccc(C(C)C(=O)[O-])cc1.CCCCn1cc[n+](C)c1,1-butyl-3-methylimidazolium ibuprofenate,
NZdgI,288.15,0.4472,0.264,86.8,1.3566,Shekaari et al. (2016c),Refractive index,Liquid,AAOWgA,NCC(=O)O,2-aminoacetic acid,AADYJk,O,water,ABOMSG,CC(C)Cc1ccc(C(C)C(=O)[O-])cc1.CCCCn1cc[n+](C)c1,1-butyl-3-methylimidazolium ibuprofenate,
NZdgI,288.15,0.4498,0,86.8,1.3383,Shekaari et al. (2016c),Refractive index,Liquid,AAOWgA,NCC(=O)O,2-aminoacetic acid,AADYJk,O,water,ABOMSG,CC(C)Cc1ccc(C(C)C(=O)[O-])cc1.CCCCn1cc[n+](C)c1,1-butyl-3-methylimidazolium ibuprofenate,
NZdgI,298.15,0,0,86.8,1.3322,Shekaari et al. (2016c),Refractive index,Liquid,AAOWgA,NCC(=O)O,2-aminoacetic acid,AADYJk,O,water,ABOMSG,CC(C)Cc1ccc(C(C)C(=O)[O-])cc1.CCCCn1cc[n+](C)c1,1-butyl-3-methylimidazolium ibuprofenate,
NZdgI,298.15,0,0.1109,86.8,1.3396,Shekaari et al. (2016c),Refractive index,Liquid,AAOWgA,NCC(=O)O,2-aminoacetic acid,AADYJk,O,water,ABOMSG,CC(C)Cc1ccc(C(C)C(=O)[O-])cc1.CCCCn1cc[n+](C)c1,1-butyl-3-methylimidazolium ibuprofenate,
NZdgI,298.15,0,0.1801,86.8,1.3447,Shekaari et al. (2016c),Refractive index,Liquid,AAOWgA,NCC(=O)O,2-aminoacetic acid,AADYJk,O,water,ABOMSG,CC(C)Cc1ccc(C(C)C(=O)[O-])cc1.CCCCn1cc[n+](C)c1,1-butyl-3-methylimidazolium ibuprofenate,
NZdgI,298.15,0,0.264,86.8,1.35,Shekaari et al. (2016c),Refractive index,Liquid,AAOWgA,NCC(=O)O,2-aminoacetic acid,AADYJk,O,water,ABOMSG,CC(C)Cc1ccc(C(C)C(=O)[O-])cc1.CCCCn1cc[n+](C)c1,1-butyl-3-methylimidazolium ibuprofenate,
NZdgI,298.15,0.1011,0,86.8,1.3336,Shekaari et al. (2016c),Refractive index,Liquid,AAOWgA,NCC(=O)O,2-aminoacetic acid,AADYJk,O,water,ABOMSG,CC(C)Cc1ccc(C(C)C(=O)[O-])cc1.CCCCn1cc[n+](C)c1,1-butyl-3-methylimidazolium ibuprofenate,
NZdgI,298.15,0.1075,0.1801,86.8,1.345,Shekaari et al. (2016c),Refractive index,Liquid,AAOWgA,NCC(=O)O,2-aminoacetic acid,AADYJk,O,water,ABOMSG,CC(C)Cc1ccc(C(C)C(=O)[O-])cc1.CCCCn1cc[n+](C)c1,1-butyl-3-methylimidazolium ibuprofenate,
NZdgI,298.15,0.114,0.1109,86.8,1.3397,Shekaari et al. (2016c),Refractive index,Liquid,AAOWgA,NCC(=O)O,2-aminoacetic acid,AADYJk,O,water,ABOMSG,CC(C)Cc1ccc(C(C)C(=O)[O-])cc1.CCCCn1cc[n+](C)c1,1-butyl-3-methylimidazolium ibuprofenate,
NZdgI,298.15,0.1163,0.264,86.8,1.3517,Shekaari et al. (2016c),Refractive index,Liquid,AAOWgA,NCC(=O)O,2-aminoacetic acid,AADYJk,O,water,ABOMSG,CC(C)Cc1ccc(C(C)C(=O)[O-])cc1.CCCCn1cc[n+](C)c1,1-butyl-3-methylimidazolium ibuprofenate,
NZdgI,298.15,0.1422,0,86.8,1.334,Shekaari et al. (2016c),Refractive index,Liquid,AAOWgA,NCC(=O)O,2-aminoacetic acid,AADYJk,O,water,ABOMSG,CC(C)Cc1ccc(C(C)C(=O)[O-])cc1.CCCCn1cc[n+](C)c1,1-butyl-3-methylimidazolium ibuprofenate,
NZdgI,298.15,0.1501,0.1801,86.8,1.3456,Shekaari et al. (2016c),Refractive index,Liquid,AAOWgA,NCC(=O)O,2-aminoacetic acid,AADYJk,O,water,ABOMSG,CC(C)Cc1ccc(C(C)C(=O)[O-])cc1.CCCCn1cc[n+](C)c1,1-butyl-3-methylimidazolium ibuprofenate,
NZdgI,298.15,0.1537,0.1109,86.8,1.3402,Shekaari et al. (2016c),Refractive index,Liquid,AAOWgA,NCC(=O)O,2-aminoacetic acid,AADYJk,O,water,ABOMSG,CC(C)Cc1ccc(C(C)C(=O)[O-])cc1.CCCCn1cc[n+](C)c1,1-butyl-3-methylimidazolium ibuprofenate,
NZdgI,298.15,0.1545,0.264,86.8,1.3522,Shekaari et al. (2016c),Refractive index,Liquid,AAOWgA,NCC(=O)O,2-aminoacetic acid,AADYJk,O,water,ABOMSG,CC(C)Cc1ccc(C(C)C(=O)[O-])cc1.CCCCn1cc[n+](C)c1,1-butyl-3-methylimidazolium ibuprofenate,
NZdgI,298.15,0.1964,0,86.8,1.3346,Shekaari et al. (2016c),Refractive index,Liquid,AAOWgA,NCC(=O)O,2-aminoacetic acid,AADYJk,O,water,ABOMSG,CC(C)Cc1ccc(C(C)C(=O)[O-])cc1.CCCCn1cc[n+](C)c1,1-butyl-3-methylimidazolium ibuprofenate,
NZdgI,298.15,0.2013,0.1801,86.8,1.3463,Shekaari et al. (2016c),Refractive index,Liquid,AAOWgA,NCC(=O)O,2-aminoacetic acid,AADYJk,O,water,ABOMSG,CC(C)Cc1ccc(C(C)C(=O)[O-])cc1.CCCCn1cc[n+](C)c1,1-butyl-3-methylimidazolium ibuprofenate,
NZdgI,298.15,0.208,0.1109,86.8,1.341,Shekaari et al. (2016c),Refractive index,Liquid,AAOWgA,NCC(=O)O,2-aminoacetic acid,AADYJk,O,water,ABOMSG,CC(C)Cc1ccc(C(C)C(=O)[O-])cc1.CCCCn1cc[n+](C)c1,1-butyl-3-methylimidazolium ibuprofenate,
NZdgI,298.15,0.2082,0.264,86.8,1.3529,Shekaari et al. (2016c),Refractive index,Liquid,AAOWgA,NCC(=O)O,2-aminoacetic acid,AADYJk,O,water,ABOMSG,CC(C)Cc1ccc(C(C)C(=O)[O-])cc1.CCCCn1cc[n+](C)c1,1-butyl-3-methylimidazolium ibuprofenate,
NZdgI,298.15,0.2486,0,86.8,1.3352,Shekaari et al. (2016c),Refractive index,Liquid,AAOWgA,NCC(=O)O,2-aminoacetic acid,AADYJk,O,water,ABOMSG,CC(C)Cc1ccc(C(C)C(=O)[O-])cc1.CCCCn1cc[n+](C)c1,1-butyl-3-methylimidazolium ibuprofenate,
NZdgI,298.15,0.2518,0.264,86.8,1.3534,Shekaari et al. (2016c),Refractive index,Liquid,AAOWgA,NCC(=O)O,2-aminoacetic acid,AADYJk,O,water,ABOMSG,CC(C)Cc1ccc(C(C)C(=O)[O-])cc1.CCCCn1cc[n+](C)c1,1-butyl-3-methylimidazolium ibuprofenate,
NZdgI,298.15,0.252,0.1109,86.8,1.3415,Shekaari et al. (2016c),Refractive index,Liquid,AAOWgA,NCC(=O)O,2-aminoacetic acid,AADYJk,O,water,ABOMSG,CC(C)Cc1ccc(C(C)C(=O)[O-])cc1.CCCCn1cc[n+](C)c1,1-butyl-3-methylimidazolium ibuprofenate,
NZdgI,298.15,0.2569,0.1801,86.8,1.347,Shekaari et al. (2016c),Refractive index,Liquid,AAOWgA,NCC(=O)O,2-aminoacetic acid,AADYJk,O,water,ABOMSG,CC(C)Cc1ccc(C(C)C(=O)[O-])cc1.CCCCn1cc[n+](C)c1,1-butyl-3-methylimidazolium ibuprofenate,
NZdgI,298.15,0.297,0.1109,86.8,1.3421,Shekaari et al. (2016c),Refractive index,Liquid,AAOWgA,NCC(=O)O,2-aminoacetic acid,AADYJk,O,water,ABOMSG,CC(C)Cc1ccc(C(C)C(=O)[O-])cc1.CCCCn1cc[n+](C)c1,1-butyl-3-methylimidazolium ibuprofenate,
NZdgI,298.15,0.3032,0,86.8,1.3358,Shekaari et al. (2016c),Refractive index,Liquid,AAOWgA,NCC(=O)O,2-aminoacetic acid,AADYJk,O,water,ABOMSG,CC(C)Cc1ccc(C(C)C(=O)[O-])cc1.CCCCn1cc[n+](C)c1,1-butyl-3-methylimidazolium ibuprofenate,
NZdgI,298.15,0.3072,0.1801,86.8,1.3476,Shekaari et al. (2016c),Refractive index,Liquid,AAOWgA,NCC(=O)O,2-aminoacetic acid,AADYJk,O,water,ABOMSG,CC(C)Cc1ccc(C(C)C(=O)[O-])cc1.CCCCn1cc[n+](C)c1,1-butyl-3-methylimidazolium ibuprofenate,
NZdgI,298.15,0.3115,0.264,86.8,1.3541,Shekaari et al. (2016c),Refractive index,Liquid,AAOWgA,NCC(=O)O,2-aminoacetic acid,AADYJk,O,water,ABOMSG,CC(C)Cc1ccc(C(C)C(=O)[O-])cc1.CCCCn1cc[n+](C)c1,1-butyl-3-methylimidazolium ibuprofenate,
NZdgI,298.15,0.3499,0.1109,86.8,1.3428,Shekaari et al. (2016c),Refractive index,Liquid,AAOWgA,NCC(=O)O,2-aminoacetic acid,AADYJk,O,water,ABOMSG,CC(C)Cc1ccc(C(C)C(=O)[O-])cc1.CCCCn1cc[n+](C)c1,1-butyl-3-methylimidazolium ibuprofenate,
NZdgI,298.15,0.3502,0.1801,86.8,1.3482,Shekaari et al. (2016c),Refractive index,Liquid,AAOWgA,NCC(=O)O,2-aminoacetic acid,AADYJk,O,water,ABOMSG,CC(C)Cc1ccc(C(C)C(=O)[O-])cc1.CCCCn1cc[n+](C)c1,1-butyl-3-methylimidazolium ibuprofenate,
NZdgI,298.15,0.3532,0,86.8,1.3365,Shekaari et al. (2016c),Refractive index,Liquid,AAOWgA,NCC(=O)O,2-aminoacetic acid,AADYJk,O,water,ABOMSG,CC(C)Cc1ccc(C(C)C(=O)[O-])cc1.CCCCn1cc[n+](C)c1,1-butyl-3-methylimidazolium ibuprofenate,
NZdgI,298.15,0.3535,0.264,86.8,1.3546,Shekaari et al. (2016c),Refractive index,Liquid,AAOWgA,NCC(=O)O,2-aminoacetic acid,AADYJk,O,water,ABOMSG,CC(C)Cc1ccc(C(C)C(=O)[O-])cc1.CCCCn1cc[n+](C)c1,1-butyl-3-methylimidazolium ibuprofenate,
NZdgI,298.15,0.3934,0.1801,86.8,1.3488,Shekaari et al. (2016c),Refractive index,Liquid,AAOWgA,NCC(=O)O,2-aminoacetic acid,AADYJk,O,water,ABOMSG,CC(C)Cc1ccc(C(C)C(=O)[O-])cc1.CCCCn1cc[n+](C)c1,1-butyl-3-methylimidazolium ibuprofenate,
NZdgI,298.15,0.3997,0.1109,86.8,1.3434,Shekaari et al. (2016c),Refractive index,Liquid,AAOWgA,NCC(=O)O,2-aminoacetic acid,AADYJk,O,water,ABOMSG,CC(C)Cc1ccc(C(C)C(=O)[O-])cc1.CCCCn1cc[n+](C)c1,1-butyl-3-methylimidazolium ibuprofenate,
NZdgI,298.15,0.4003,0,86.8,1.3371,Shekaari et al. (2016c),Refractive index,Liquid,AAOWgA,NCC(=O)O,2-aminoacetic acid,AADYJk,O,water,ABOMSG,CC(C)Cc1ccc(C(C)C(=O)[O-])cc1.CCCCn1cc[n+](C)c1,1-butyl-3-methylimidazolium ibuprofenate,
NZdgI,298.15,0.4008,0.264,86.8,1.3551,Shekaari et al. (2016c),Refractive index,Liquid,AAOWgA,NCC(=O)O,2-aminoacetic acid,AADYJk,O,water,ABOMSG,CC(C)Cc1ccc(C(C)C(=O)[O-])cc1.CCCCn1cc[n+](C)c1,1-butyl-3-methylimidazolium ibuprofenate,
NZdgI,298.15,0.4462,0.1801,86.8,1.3495,Shekaari et al. (2016c),Refractive index,Liquid,AAOWgA,NCC(=O)O,2-aminoacetic acid,AADYJk,O,water,ABOMSG,CC(C)Cc1ccc(C(C)C(=O)[O-])cc1.CCCCn1cc[n+](C)c1,1-butyl-3-methylimidazolium ibuprofenate,
NZdgI,298.15,0.4467,0.1109,86.8,1.344,Shekaari et al. (2016c),Refractive index,Liquid,AAOWgA,NCC(=O)O,2-aminoacetic acid,AADYJk,O,water,ABOMSG,CC(C)Cc1ccc(C(C)C(=O)[O-])cc1.CCCCn1cc[n+](C)c1,1-butyl-3-methylimidazolium ibuprofenate,
NZdgI,298.15,0.4472,0.264,86.8,1.3557,Shekaari et al. (2016c),Refractive index,Liquid,AAOWgA,NCC(=O)O,2-aminoacetic acid,AADYJk,O,water,ABOMSG,CC(C)Cc1ccc(C(C)C(=O)[O-])cc1.CCCCn1cc[n+](C)c1,1-butyl-3-methylimidazolium ibuprofenate,
NZdgI,298.15,0.4498,0,86.8,1.3377,Shekaari et al. (2016c),Refractive index,Liquid,AAOWgA,NCC(=O)O,2-aminoacetic acid,AADYJk,O,water,ABOMSG,CC(C)Cc1ccc(C(C)C(=O)[O-])cc1.CCCCn1cc[n+](C)c1,1-butyl-3-methylimidazolium ibuprofenate,
NZdgI,308.15,0,0,86.8,1.3314,Shekaari et al. (2016c),Refractive index,Liquid,AAOWgA,NCC(=O)O,2-aminoacetic acid,AADYJk,O,water,ABOMSG,CC(C)Cc1ccc(C(C)C(=O)[O-])cc1.CCCCn1cc[n+](C)c1,1-butyl-3-methylimidazolium ibuprofenate,
NZdgI,308.15,0,0.1109,86.8,1.338,Shekaari et al. (2016c),Refractive index,Liquid,AAOWgA,NCC(=O)O,2-aminoacetic acid,AADYJk,O,water,ABOMSG,CC(C)Cc1ccc(C(C)C(=O)[O-])cc1.CCCCn1cc[n+](C)c1,1-butyl-3-methylimidazolium ibuprofenate,
NZdgI,308.15,0,0.1801,86.8,1.3427,Shekaari et al. (2016c),Refractive index,Liquid,AAOWgA,NCC(=O)O,2-aminoacetic acid,AADYJk,O,water,ABOMSG,CC(C)Cc1ccc(C(C)C(=O)[O-])cc1.CCCCn1cc[n+](C)c1,1-butyl-3-methylimidazolium ibuprofenate,
NZdgI,308.15,0,0.264,86.8,1.348,Shekaari et al. (2016c),Refractive index,Liquid,AAOWgA,NCC(=O)O,2-aminoacetic acid,AADYJk,O,water,ABOMSG,CC(C)Cc1ccc(C(C)C(=O)[O-])cc1.CCCCn1cc[n+](C)c1,1-butyl-3-methylimidazolium ibuprofenate,
NZdgI,308.15,0.1011,0,86.8,1.3323,Shekaari et al. (2016c),Refractive index,Liquid,AAOWgA,NCC(=O)O,2-aminoacetic acid,AADYJk,O,water,ABOMSG,CC(C)Cc1ccc(C(C)C(=O)[O-])cc1.CCCCn1cc[n+](C)c1,1-butyl-3-methylimidazolium ibuprofenate,
NZdgI,308.15,0.1075,0.1801,86.8,1.3441,Shekaari et al. (2016c),Refractive index,Liquid,AAOWgA,NCC(=O)O,2-aminoacetic acid,AADYJk,O,water,ABOMSG,CC(C)Cc1ccc(C(C)C(=O)[O-])cc1.CCCCn1cc[n+](C)c1,1-butyl-3-methylimidazolium ibuprofenate,
NZdgI,308.15,0.114,0.1109,86.8,1.3386,Shekaari et al. (2016c),Refractive index,Liquid,AAOWgA,NCC(=O)O,2-aminoacetic acid,AADYJk,O,water,ABOMSG,CC(C)Cc1ccc(C(C)C(=O)[O-])cc1.CCCCn1cc[n+](C)c1,1-butyl-3-methylimidazolium ibuprofenate,
NZdgI,308.15,0.1163,0.264,86.8,1.3503,Shekaari et al. (2016c),Refractive index,Liquid,AAOWgA,NCC(=O)O,2-aminoacetic acid,AADYJk,O,water,ABOMSG,CC(C)Cc1ccc(C(C)C(=O)[O-])cc1.CCCCn1cc[n+](C)c1,1-butyl-3-methylimidazolium ibuprofenate,
NZdgI,308.15,0.1422,0,86.8,1.3329,Shekaari et al. (2016c),Refractive index,Liquid,AAOWgA,NCC(=O)O,2-aminoacetic acid,AADYJk,O,water,ABOMSG,CC(C)Cc1ccc(C(C)C(=O)[O-])cc1.CCCCn1cc[n+](C)c1,1-butyl-3-methylimidazolium ibuprofenate,
NZdgI,308.15,0.1501,0.1801,86.8,1.3446,Shekaari et al. (2016c),Refractive index,Liquid,AAOWgA,NCC(=O)O,2-aminoacetic acid,AADYJk,O,water,ABOMSG,CC(C)Cc1ccc(C(C)C(=O)[O-])cc1.CCCCn1cc[n+](C)c1,1-butyl-3-methylimidazolium ibuprofenate,
NZdgI,308.15,0.1537,0.1109,86.8,1.3392,Shekaari et al. (2016c),Refractive index,Liquid,AAOWgA,NCC(=O)O,2-aminoacetic acid,AADYJk,O,water,ABOMSG,CC(C)Cc1ccc(C(C)C(=O)[O-])cc1.CCCCn1cc[n+](C)c1,1-butyl-3-methylimidazolium ibuprofenate,
NZdgI,308.15,0.1545,0.264,86.8,1.3507,Shekaari et al. (2016c),Refractive index,Liquid,AAOWgA,NCC(=O)O,2-aminoacetic acid,AADYJk,O,water,ABOMSG,CC(C)Cc1ccc(C(C)C(=O)[O-])cc1.CCCCn1cc[n+](C)c1,1-butyl-3-methylimidazolium ibuprofenate,
NZdgI,308.15,0.1964,0,86.8,1.3335,Shekaari et al. (2016c),Refractive index,Liquid,AAOWgA,NCC(=O)O,2-aminoacetic acid,AADYJk,O,water,ABOMSG,CC(C)Cc1ccc(C(C)C(=O)[O-])cc1.CCCCn1cc[n+](C)c1,1-butyl-3-methylimidazolium ibuprofenate,
NZdgI,308.15,0.2013,0.1801,86.8,1.3452,Shekaari et al. (2016c),Refractive index,Liquid,AAOWgA,NCC(=O)O,2-aminoacetic acid,AADYJk,O,water,ABOMSG,CC(C)Cc1ccc(C(C)C(=O)[O-])cc1.CCCCn1cc[n+](C)c1,1-butyl-3-methylimidazolium ibuprofenate,
NZdgI,308.15,0.208,0.1109,86.8,1.3399,Shekaari et al. (2016c),Refractive index,Liquid,AAOWgA,NCC(=O)O,2-aminoacetic acid,AADYJk,O,water,ABOMSG,CC(C)Cc1ccc(C(C)C(=O)[O-])cc1.CCCCn1cc[n+](C)c1,1-butyl-3-methylimidazolium ibuprofenate,
NZdgI,308.15,0.2082,0.264,86.8,1.3514,Shekaari et al. (2016c),Refractive index,Liquid,AAOWgA,NCC(=O)O,2-aminoacetic acid,AADYJk,O,water,ABOMSG,CC(C)Cc1ccc(C(C)C(=O)[O-])cc1.CCCCn1cc[n+](C)c1,1-butyl-3-methylimidazolium ibuprofenate,
NZdgI,308.15,0.2486,0,86.8,1.3342,Shekaari et al. (2016c),Refractive index,Liquid,AAOWgA,NCC(=O)O,2-aminoacetic acid,AADYJk,O,water,ABOMSG,CC(C)Cc1ccc(C(C)C(=O)[O-])cc1.CCCCn1cc[n+](C)c1,1-butyl-3-methylimidazolium ibuprofenate,
NZdgI,308.15,0.2518,0.264,86.8,1.352,Shekaari et al. (2016c),Refractive index,Liquid,AAOWgA,NCC(=O)O,2-aminoacetic acid,AADYJk,O,water,ABOMSG,CC(C)Cc1ccc(C(C)C(=O)[O-])cc1.CCCCn1cc[n+](C)c1,1-butyl-3-methylimidazolium ibuprofenate,
NZdgI,308.15,0.252,0.1109,86.8,1.3405,Shekaari et al. (2016c),Refractive index,Liquid,AAOWgA,NCC(=O)O,2-aminoacetic acid,AADYJk,O,water,ABOMSG,CC(C)Cc1ccc(C(C)C(=O)[O-])cc1.CCCCn1cc[n+](C)c1,1-butyl-3-methylimidazolium ibuprofenate,
NZdgI,308.15,0.2569,0.1801,86.8,1.346,Shekaari et al. (2016c),Refractive index,Liquid,AAOWgA,NCC(=O)O,2-aminoacetic acid,AADYJk,O,water,ABOMSG,CC(C)Cc1ccc(C(C)C(=O)[O-])cc1.CCCCn1cc[n+](C)c1,1-butyl-3-methylimidazolium ibuprofenate,
NZdgI,308.15,0.297,0.1109,86.8,1.3412,Shekaari et al. (2016c),Refractive index,Liquid,AAOWgA,NCC(=O)O,2-aminoacetic acid,AADYJk,O,water,ABOMSG,CC(C)Cc1ccc(C(C)C(=O)[O-])cc1.CCCCn1cc[n+](C)c1,1-butyl-3-methylimidazolium ibuprofenate,
NZdgI,308.15,0.3032,0,86.8,1.3348,Shekaari et al. (2016c),Refractive index,Liquid,AAOWgA,NCC(=O)O,2-aminoacetic acid,AADYJk,O,water,ABOMSG,CC(C)Cc1ccc(C(C)C(=O)[O-])cc1.CCCCn1cc[n+](C)c1,1-butyl-3-methylimidazolium ibuprofenate,
NZdgI,308.15,0.3072,0.1801,86.8,1.3466,Shekaari et al. (2016c),Refractive index,Liquid,AAOWgA,NCC(=O)O,2-aminoacetic acid,AADYJk,O,water,ABOMSG,CC(C)Cc1ccc(C(C)C(=O)[O-])cc1.CCCCn1cc[n+](C)c1,1-butyl-3-methylimidazolium ibuprofenate,
NZdgI,308.15,0.3115,0.264,86.8,1.3528,Shekaari et al. (2016c),Refractive index,Liquid,AAOWgA,NCC(=O)O,2-aminoacetic acid,AADYJk,O,water,ABOMSG,CC(C)Cc1ccc(C(C)C(=O)[O-])cc1.CCCCn1cc[n+](C)c1,1-butyl-3-methylimidazolium ibuprofenate,
NZdgI,308.15,0.3499,0.1109,86.8,1.3419,Shekaari et al. (2016c),Refractive index,Liquid,AAOWgA,NCC(=O)O,2-aminoacetic acid,AADYJk,O,water,ABOMSG,CC(C)Cc1ccc(C(C)C(=O)[O-])cc1.CCCCn1cc[n+](C)c1,1-butyl-3-methylimidazolium ibuprofenate,
NZdgI,308.15,0.3502,0.1801,86.8,1.3471,Shekaari et al. (2016c),Refractive index,Liquid,AAOWgA,NCC(=O)O,2-aminoacetic acid,AADYJk,O,water,ABOMSG,CC(C)Cc1ccc(C(C)C(=O)[O-])cc1.CCCCn1cc[n+](C)c1,1-butyl-3-methylimidazolium ibuprofenate,
NZdgI,308.15,0.3532,0,86.8,1.3354,Shekaari et al. (2016c),Refractive index,Liquid,AAOWgA,NCC(=O)O,2-aminoacetic acid,AADYJk,O,water,ABOMSG,CC(C)Cc1ccc(C(C)C(=O)[O-])cc1.CCCCn1cc[n+](C)c1,1-butyl-3-methylimidazolium ibuprofenate,
NZdgI,308.15,0.3535,0.264,86.8,1.3533,Shekaari et al. (2016c),Refractive index,Liquid,AAOWgA,NCC(=O)O,2-aminoacetic acid,AADYJk,O,water,ABOMSG,CC(C)Cc1ccc(C(C)C(=O)[O-])cc1.CCCCn1cc[n+](C)c1,1-butyl-3-methylimidazolium ibuprofenate,
NZdgI,308.15,0.3934,0.1801,86.8,1.3477,Shekaari et al. (2016c),Refractive index,Liquid,AAOWgA,NCC(=O)O,2-aminoacetic acid,AADYJk,O,water,ABOMSG,CC(C)Cc1ccc(C(C)C(=O)[O-])cc1.CCCCn1cc[n+](C)c1,1-butyl-3-methylimidazolium ibuprofenate,
NZdgI,308.15,0.3997,0.1109,86.8,1.3425,Shekaari et al. (2016c),Refractive index,Liquid,AAOWgA,NCC(=O)O,2-aminoacetic acid,AADYJk,O,water,ABOMSG,CC(C)Cc1ccc(C(C)C(=O)[O-])cc1.CCCCn1cc[n+](C)c1,1-butyl-3-methylimidazolium ibuprofenate,
NZdgI,308.15,0.4003,0,86.8,1.336,Shekaari et al. (2016c),Refractive index,Liquid,AAOWgA,NCC(=O)O,2-aminoacetic acid,AADYJk,O,water,ABOMSG,CC(C)Cc1ccc(C(C)C(=O)[O-])cc1.CCCCn1cc[n+](C)c1,1-butyl-3-methylimidazolium ibuprofenate,
NZdgI,308.15,0.4008,0.264,86.8,1.3539,Shekaari et al. (2016c),Refractive index,Liquid,AAOWgA,NCC(=O)O,2-aminoacetic acid,AADYJk,O,water,ABOMSG,CC(C)Cc1ccc(C(C)C(=O)[O-])cc1.CCCCn1cc[n+](C)c1,1-butyl-3-methylimidazolium ibuprofenate,
NZdgI,308.15,0.4462,0.1801,86.8,1.3484,Shekaari et al. (2016c),Refractive index,Liquid,AAOWgA,NCC(=O)O,2-aminoacetic acid,AADYJk,O,water,ABOMSG,CC(C)Cc1ccc(C(C)C(=O)[O-])cc1.CCCCn1cc[n+](C)c1,1-butyl-3-methylimidazolium ibuprofenate,
NZdgI,308.15,0.4467,0.1109,86.8,1.3431,Shekaari et al. (2016c),Refractive index,Liquid,AAOWgA,NCC(=O)O,2-aminoacetic acid,AADYJk,O,water,ABOMSG,CC(C)Cc1ccc(C(C)C(=O)[O-])cc1.CCCCn1cc[n+](C)c1,1-butyl-3-methylimidazolium ibuprofenate,
NZdgI,308.15,0.4472,0.264,86.8,1.3544,Shekaari et al. (2016c),Refractive index,Liquid,AAOWgA,NCC(=O)O,2-aminoacetic acid,AADYJk,O,water,ABOMSG,CC(C)Cc1ccc(C(C)C(=O)[O-])cc1.CCCCn1cc[n+](C)c1,1-butyl-3-methylimidazolium ibuprofenate,
NZdgI,308.15,0.4498,0,86.8,1.3369,Shekaari et al. (2016c),Refractive index,Liquid,AAOWgA,NCC(=O)O,2-aminoacetic acid,AADYJk,O,water,ABOMSG,CC(C)Cc1ccc(C(C)C(=O)[O-])cc1.CCCCn1cc[n+](C)c1,1-butyl-3-methylimidazolium ibuprofenate,
NZdgI,318.15,0,0,86.8,1.3302,Shekaari et al. (2016c),Refractive index,Liquid,AAOWgA,NCC(=O)O,2-aminoacetic acid,AADYJk,O,water,ABOMSG,CC(C)Cc1ccc(C(C)C(=O)[O-])cc1.CCCCn1cc[n+](C)c1,1-butyl-3-methylimidazolium ibuprofenate,
NZdgI,318.15,0,0.1109,86.8,1.3369,Shekaari et al. (2016c),Refractive index,Liquid,AAOWgA,NCC(=O)O,2-aminoacetic acid,AADYJk,O,water,ABOMSG,CC(C)Cc1ccc(C(C)C(=O)[O-])cc1.CCCCn1cc[n+](C)c1,1-butyl-3-methylimidazolium ibuprofenate,
NZdgI,318.15,0,0.1801,86.8,1.3416,Shekaari et al. (2016c),Refractive index,Liquid,AAOWgA,NCC(=O)O,2-aminoacetic acid,AADYJk,O,water,ABOMSG,CC(C)Cc1ccc(C(C)C(=O)[O-])cc1.CCCCn1cc[n+](C)c1,1-butyl-3-methylimidazolium ibuprofenate,
NZdgI,318.15,0,0.264,86.8,1.3467,Shekaari et al. (2016c),Refractive index,Liquid,AAOWgA,NCC(=O)O,2-aminoacetic acid,AADYJk,O,water,ABOMSG,CC(C)Cc1ccc(C(C)C(=O)[O-])cc1.CCCCn1cc[n+](C)c1,1-butyl-3-methylimidazolium ibuprofenate,
NZdgI,318.15,0.1011,0,86.8,1.3318,Shekaari et al. (2016c),Refractive index,Liquid,AAOWgA,NCC(=O)O,2-aminoacetic acid,AADYJk,O,water,ABOMSG,CC(C)Cc1ccc(C(C)C(=O)[O-])cc1.CCCCn1cc[n+](C)c1,1-butyl-3-methylimidazolium ibuprofenate,
NZdgI,318.15,0.1075,0.1801,86.8,1.3428,Shekaari et al. (2016c),Refractive index,Liquid,AAOWgA,NCC(=O)O,2-aminoacetic acid,AADYJk,O,water,ABOMSG,CC(C)Cc1ccc(C(C)C(=O)[O-])cc1.CCCCn1cc[n+](C)c1,1-butyl-3-methylimidazolium ibuprofenate,
NZdgI,318.15,0.114,0.1109,86.8,1.3372,Shekaari et al. (2016c),Refractive index,Liquid,AAOWgA,NCC(=O)O,2-aminoacetic acid,AADYJk,O,water,ABOMSG,CC(C)Cc1ccc(C(C)C(=O)[O-])cc1.CCCCn1cc[n+](C)c1,1-butyl-3-methylimidazolium ibuprofenate,
NZdgI,318.15,0.1163,0.264,86.8,1.3486,Shekaari et al. (2016c),Refractive index,Liquid,AAOWgA,NCC(=O)O,2-aminoacetic acid,AADYJk,O,water,ABOMSG,CC(C)Cc1ccc(C(C)C(=O)[O-])cc1.CCCCn1cc[n+](C)c1,1-butyl-3-methylimidazolium ibuprofenate,
NZdgI,318.15,0.1422,0,86.8,1.3323,Shekaari et al. (2016c),Refractive index,Liquid,AAOWgA,NCC(=O)O,2-aminoacetic acid,AADYJk,O,water,ABOMSG,CC(C)Cc1ccc(C(C)C(=O)[O-])cc1.CCCCn1cc[n+](C)c1,1-butyl-3-methylimidazolium ibuprofenate,
NZdgI,318.15,0.1501,0.1801,86.8,1.3434,Shekaari et al. (2016c),Refractive index,Liquid,AAOWgA,NCC(=O)O,2-aminoacetic acid,AADYJk,O,water,ABOMSG,CC(C)Cc1ccc(C(C)C(=O)[O-])cc1.CCCCn1cc[n+](C)c1,1-butyl-3-methylimidazolium ibuprofenate,
NZdgI,318.15,0.1537,0.1109,86.8,1.3378,Shekaari et al. (2016c),Refractive index,Liquid,AAOWgA,NCC(=O)O,2-aminoacetic acid,AADYJk,O,water,ABOMSG,CC(C)Cc1ccc(C(C)C(=O)[O-])cc1.CCCCn1cc[n+](C)c1,1-butyl-3-methylimidazolium ibuprofenate,
NZdgI,318.15,0.1545,0.264,86.8,1.3491,Shekaari et al. (2016c),Refractive index,Liquid,AAOWgA,NCC(=O)O,2-aminoacetic acid,AADYJk,O,water,ABOMSG,CC(C)Cc1ccc(C(C)C(=O)[O-])cc1.CCCCn1cc[n+](C)c1,1-butyl-3-methylimidazolium ibuprofenate,
NZdgI,318.15,0.1964,0,86.8,1.3329,Shekaari et al. (2016c),Refractive index,Liquid,AAOWgA,NCC(=O)O,2-aminoacetic acid,AADYJk,O,water,ABOMSG,CC(C)Cc1ccc(C(C)C(=O)[O-])cc1.CCCCn1cc[n+](C)c1,1-butyl-3-methylimidazolium ibuprofenate,
NZdgI,318.15,0.2013,0.1801,86.8,1.344,Shekaari et al. (2016c),Refractive index,Liquid,AAOWgA,NCC(=O)O,2-aminoacetic acid,AADYJk,O,water,ABOMSG,CC(C)Cc1ccc(C(C)C(=O)[O-])cc1.CCCCn1cc[n+](C)c1,1-butyl-3-methylimidazolium ibuprofenate,
NZdgI,318.15,0.208,0.1109,86.8,1.3385,Shekaari et al. (2016c),Refractive index,Liquid,AAOWgA,NCC(=O)O,2-aminoacetic acid,AADYJk,O,water,ABOMSG,CC(C)Cc1ccc(C(C)C(=O)[O-])cc1.CCCCn1cc[n+](C)c1,1-butyl-3-methylimidazolium ibuprofenate,
NZdgI,318.15,0.2082,0.264,86.8,1.3498,Shekaari et al. (2016c),Refractive index,Liquid,AAOWgA,NCC(=O)O,2-aminoacetic acid,AADYJk,O,water,ABOMSG,CC(C)Cc1ccc(C(C)C(=O)[O-])cc1.CCCCn1cc[n+](C)c1,1-butyl-3-methylimidazolium ibuprofenate,
NZdgI,318.15,0.2486,0,86.8,1.3335,Shekaari et al. (2016c),Refractive index,Liquid,AAOWgA,NCC(=O)O,2-aminoacetic acid,AADYJk,O,water,ABOMSG,CC(C)Cc1ccc(C(C)C(=O)[O-])cc1.CCCCn1cc[n+](C)c1,1-butyl-3-methylimidazolium ibuprofenate,
NZdgI,318.15,0.2518,0.264,86.8,1.3504,Shekaari et al. (2016c),Refractive index,Liquid,AAOWgA,NCC(=O)O,2-aminoacetic acid,AADYJk,O,water,ABOMSG,CC(C)Cc1ccc(C(C)C(=O)[O-])cc1.CCCCn1cc[n+](C)c1,1-butyl-3-methylimidazolium ibuprofenate,
NZdgI,318.15,0.252,0.1109,86.8,1.3391,Shekaari et al. (2016c),Refractive index,Liquid,AAOWgA,NCC(=O)O,2-aminoacetic acid,AADYJk,O,water,ABOMSG,CC(C)Cc1ccc(C(C)C(=O)[O-])cc1.CCCCn1cc[n+](C)c1,1-butyl-3-methylimidazolium ibuprofenate,
NZdgI,318.15,0.2569,0.1801,86.8,1.3447,Shekaari et al. (2016c),Refractive index,Liquid,AAOWgA,NCC(=O)O,2-aminoacetic acid,AADYJk,O,water,ABOMSG,CC(C)Cc1ccc(C(C)C(=O)[O-])cc1.CCCCn1cc[n+](C)c1,1-butyl-3-methylimidazolium ibuprofenate,
NZdgI,318.15,0.297,0.1109,86.8,1.3398,Shekaari et al. (2016c),Refractive index,Liquid,AAOWgA,NCC(=O)O,2-aminoacetic acid,AADYJk,O,water,ABOMSG,CC(C)Cc1ccc(C(C)C(=O)[O-])cc1.CCCCn1cc[n+](C)c1,1-butyl-3-methylimidazolium ibuprofenate,
NZdgI,318.15,0.3032,0,86.8,1.3342,Shekaari et al. (2016c),Refractive index,Liquid,AAOWgA,NCC(=O)O,2-aminoacetic acid,AADYJk,O,water,ABOMSG,CC(C)Cc1ccc(C(C)C(=O)[O-])cc1.CCCCn1cc[n+](C)c1,1-butyl-3-methylimidazolium ibuprofenate,
NZdgI,318.15,0.3072,0.1801,86.8,1.3454,Shekaari et al. (2016c),Refractive index,Liquid,AAOWgA,NCC(=O)O,2-aminoacetic acid,AADYJk,O,water,ABOMSG,CC(C)Cc1ccc(C(C)C(=O)[O-])cc1.CCCCn1cc[n+](C)c1,1-butyl-3-methylimidazolium ibuprofenate,
NZdgI,318.15,0.3115,0.264,86.8,1.3512,Shekaari et al. (2016c),Refractive index,Liquid,AAOWgA,NCC(=O)O,2-aminoacetic acid,AADYJk,O,water,ABOMSG,CC(C)Cc1ccc(C(C)C(=O)[O-])cc1.CCCCn1cc[n+](C)c1,1-butyl-3-methylimidazolium ibuprofenate,
NZdgI,318.15,0.3499,0.1109,86.8,1.3405,Shekaari et al. (2016c),Refractive index,Liquid,AAOWgA,NCC(=O)O,2-aminoacetic acid,AADYJk,O,water,ABOMSG,CC(C)Cc1ccc(C(C)C(=O)[O-])cc1.CCCCn1cc[n+](C)c1,1-butyl-3-methylimidazolium ibuprofenate,
NZdgI,318.15,0.3502,0.1801,86.8,1.3459,Shekaari et al. (2016c),Refractive index,Liquid,AAOWgA,NCC(=O)O,2-aminoacetic acid,AADYJk,O,water,ABOMSG,CC(C)Cc1ccc(C(C)C(=O)[O-])cc1.CCCCn1cc[n+](C)c1,1-butyl-3-methylimidazolium ibuprofenate,
NZdgI,318.15,0.3532,0,86.8,1.3348,Shekaari et al. (2016c),Refractive index,Liquid,AAOWgA,NCC(=O)O,2-aminoacetic acid,AADYJk,O,water,ABOMSG,CC(C)Cc1ccc(C(C)C(=O)[O-])cc1.CCCCn1cc[n+](C)c1,1-butyl-3-methylimidazolium ibuprofenate,
NZdgI,318.15,0.3535,0.264,86.8,1.3517,Shekaari et al. (2016c),Refractive index,Liquid,AAOWgA,NCC(=O)O,2-aminoacetic acid,AADYJk,O,water,ABOMSG,CC(C)Cc1ccc(C(C)C(=O)[O-])cc1.CCCCn1cc[n+](C)c1,1-butyl-3-methylimidazolium ibuprofenate,
NZdgI,318.15,0.3934,0.1801,86.8,1.3465,Shekaari et al. (2016c),Refractive index,Liquid,AAOWgA,NCC(=O)O,2-aminoacetic acid,AADYJk,O,water,ABOMSG,CC(C)Cc1ccc(C(C)C(=O)[O-])cc1.CCCCn1cc[n+](C)c1,1-butyl-3-methylimidazolium ibuprofenate,
NZdgI,318.15,0.3997,0.1109,86.8,1.3411,Shekaari et al. (2016c),Refractive index,Liquid,AAOWgA,NCC(=O)O,2-aminoacetic acid,AADYJk,O,water,ABOMSG,CC(C)Cc1ccc(C(C)C(=O)[O-])cc1.CCCCn1cc[n+](C)c1,1-butyl-3-methylimidazolium ibuprofenate,
NZdgI,318.15,0.4003,0,86.8,1.3354,Shekaari et al. (2016c),Refractive index,Liquid,AAOWgA,NCC(=O)O,2-aminoacetic acid,AADYJk,O,water,ABOMSG,CC(C)Cc1ccc(C(C)C(=O)[O-])cc1.CCCCn1cc[n+](C)c1,1-butyl-3-methylimidazolium ibuprofenate,
NZdgI,318.15,0.4008,0.264,86.8,1.3523,Shekaari et al. (2016c),Refractive index,Liquid,AAOWgA,NCC(=O)O,2-aminoacetic acid,AADYJk,O,water,ABOMSG,CC(C)Cc1ccc(C(C)C(=O)[O-])cc1.CCCCn1cc[n+](C)c1,1-butyl-3-methylimidazolium ibuprofenate,
NZdgI,318.15,0.4462,0.1801,86.8,1.3471,Shekaari et al. (2016c),Refractive index,Liquid,AAOWgA,NCC(=O)O,2-aminoacetic acid,AADYJk,O,water,ABOMSG,CC(C)Cc1ccc(C(C)C(=O)[O-])cc1.CCCCn1cc[n+](C)c1,1-butyl-3-methylimidazolium ibuprofenate,
NZdgI,318.15,0.4467,0.1109,86.8,1.3417,Shekaari et al. (2016c),Refractive index,Liquid,AAOWgA,NCC(=O)O,2-aminoacetic acid,AADYJk,O,water,ABOMSG,CC(C)Cc1ccc(C(C)C(=O)[O-])cc1.CCCCn1cc[n+](C)c1,1-butyl-3-methylimidazolium ibuprofenate,
NZdgI,318.15,0.4472,0.264,86.8,1.353,Shekaari et al. (2016c),Refractive index,Liquid,AAOWgA,NCC(=O)O,2-aminoacetic acid,AADYJk,O,water,ABOMSG,CC(C)Cc1ccc(C(C)C(=O)[O-])cc1.CCCCn1cc[n+](C)c1,1-butyl-3-methylimidazolium ibuprofenate,
NZdgI,318.15,0.4498,0,86.8,1.336,Shekaari et al. (2016c),Refractive index,Liquid,AAOWgA,NCC(=O)O,2-aminoacetic acid,AADYJk,O,water,ABOMSG,CC(C)Cc1ccc(C(C)C(=O)[O-])cc1.CCCCn1cc[n+](C)c1,1-butyl-3-methylimidazolium ibuprofenate,
