Repository: kamranayazheydarov/ILTHERMO-data

# ILThermo Data Processing

This project processes JSON files containing density data and merges them into CSV files. It also updates the CSV files with metadata and SMILES strings for compounds.

## main_functions.py

This script contains the main functions for processing the density data.

## File Descriptions

### #file:compounds.csv

This file contains compound information with the following headers:
- `id` (integer): The unique identifier for each compound.
- `smiles` (string): The SMILES string representation of the compound.

File: refindex_csv_data/refindex_setid_QszcR.csv
setid,"Temperature, K",Mole fraction of 1-butyl-3-methylimidazolium methyl sulfate,"Pressure, kPa",Refractive index (Na D-line),reference,propertiy,phases,compound id 1,smile 1,compound name 1,compound id 2,smile 2,compound name 2,compound id 3,smile 3,compound name 3,Unnamed: 13
QszcR,298.15,0,101.3,1.39747,Singh et al. (2013),Refractive index,Liquid,AAONVE,CCCCO,butan-1-ol,AAwHNg,CCCC[n+]1ccn(C)c1.COS(=O)(=O)[O-],1-butyl-3-methylimidazolium methyl sulfate,,,,
QszcR,298.15,0.0425,101.3,1.40525,Singh et al. (2013),Refractive index,Liquid,AAONVE,CCCCO,butan-1-ol,AAwHNg,CCCC[n+]1ccn(C)c1.COS(=O)(=O)[O-],1-butyl-3-methylimidazolium methyl sulfate,,,,
QszcR,298.15,0.0922,101.3,1.41307,Singh et al. (2013),Refractive index,Liquid,AAONVE,CCCCO,butan-1-ol,AAwHNg,CCCC[n+]1ccn(C)c1.COS(=O)(=O)[O-],1-butyl-3-methylimidazolium methyl sulfate,,,,
QszcR,298.15,0.1929,101.3,1.42652,Singh et al. (2013),Refractive index,Liquid,AAONVE,CCCCO,butan-1-ol,AAwHNg,CCCC[n+]1ccn(C)c1.COS(=O)(=O)[O-],1-butyl-3-methylimidazolium methyl sulfate,,,,
QszcR,298.15,0.2926,101.3,1.43736,Singh et al. (2013),Refractive index,Liquid,AAONVE,CCCCO,butan-1-ol,AAwHNg,CCCC[n+]1ccn(C)c1.COS(=O)(=O)[O-],1-butyl-3-methylimidazolium methyl sulfate,,,,
QszcR,298.15,0.3915,101.3,1.44629,Singh et al. (2013),Refractive index,Liquid,AAONVE,CCCCO,butan-1-ol,AAwHNg,CCCC[n+]1ccn(C)c1.COS(=O)(=O)[O-],1-butyl-3-methylimidazolium methyl sulfate,,,,
QszcR,298.15,0.4981,101.3,1.45433,Singh et al. (2013),Refractive index,Liquid,AAONVE,CCCCO,butan-1-ol,AAwHNg,CCCC[n+]1ccn(C)c1.COS(=O)(=O)[O-],1-butyl-3-methylimidazolium methyl sulfate,,,,
QszcR,298.15,0.5997,101.3,1.4608,Singh et al. (2013),Refractive index,Liquid,AAONVE,CCCCO,butan-1-ol,AAwHNg,CCCC[n+]1ccn(C)c1.COS(=O)(=O)[O-],1-butyl-3-methylimidazolium methyl sulfate,,,,
QszcR,298.15,0.7996,101.3,1.47095,Singh et al. (2013),Refractive index,Liquid,AAONVE,CCCCO,butan-1-ol,AAwHNg,CCCC[n+]1ccn(C)c1.COS(=O)(=O)[O-],1-butyl-3-methylimidazolium methyl sulfate,,,,
QszcR,298.15,1,101.3,1.47824,Singh et al. (2013),Refractive index,Liquid,AAONVE,CCCCO,butan-1-ol,AAwHNg,CCCC[n+]1ccn(C)c1.COS(=O)(=O)[O-],1-butyl-3-methylimidazolium methyl sulfate,,,,
QszcR,303.15,0,101.3,1.39549,Singh et al. (2013),Refractive index,Liquid,AAONVE,CCCCO,butan-1-ol,AAwHNg,CCCC[n+]1ccn(C)c1.COS(=O)(=O)[O-],1-butyl-3-methylimidazolium methyl sulfate,,,,
QszcR,303.15,0.0425,101.3,1.40335,Singh et al. (2013),Refractive index,Liquid,AAONVE,CCCCO,butan-1-ol,AAwHNg,CCCC[n+]1ccn(C)c1.COS(=O)(=O)[O-],1-butyl-3-methylimidazolium methyl sulfate,,,,
QszcR,303.15,0.0922,101.3,1.41133,Singh et al. (2013),Refractive index,Liquid,AAONVE,CCCCO,butan-1-ol,AAwHNg,CCCC[n+]1ccn(C)c1.COS(=O)(=O)[O-],1-butyl-3-methylimidazolium methyl sulfate,,,,
QszcR,303.15,0.1929,101.3,1.42489,Singh et al. (2013),Refractive index,Liquid,AAONVE,CCCCO,butan-1-ol,AAwHNg,CCCC[n+]1ccn(C)c1.COS(=O)(=O)[O-],1-butyl-3-methylimidazolium methyl sulfate,,,,
QszcR,303.15,0.2926,101.3,1.43578,Singh et al. (2013),Refractive index,Liquid,AAONVE,CCCCO,butan-1-ol,AAwHNg,CCCC[n+]1ccn(C)c1.COS(=O)(=O)[O-],1-butyl-3-methylimidazolium methyl sulfate,,,,
QszcR,303.15,0.3915,101.3,1.44477,Singh et al. (2013),Refractive index,Liquid,AAONVE,CCCCO,butan-1-ol,AAwHNg,CCCC[n+]1ccn(C)c1.COS(=O)(=O)[O-],1-butyl-3-methylimidazolium methyl sulfate,,,,
QszcR,303.15,0.4981,101.3,1.45286,Singh et al. (2013),Refractive index,Liquid,AAONVE,CCCCO,butan-1-ol,AAwHNg,CCCC[n+]1ccn(C)c1.COS(=O)(=O)[O-],1-butyl-3-methylimidazolium methyl sulfate,,,,
QszcR,303.15,0.5997,101.3,1.45937,Singh et al. (2013),Refractive index,Liquid,AAONVE,CCCCO,butan-1-ol,AAwHNg,CCCC[n+]1ccn(C)c1.COS(=O)(=O)[O-],1-butyl-3-methylimidazolium methyl sulfate,,,,
QszcR,303.15,0.7996,101.3,1.46959,Singh et al. (2013),Refractive index,Liquid,AAONVE,CCCCO,butan-1-ol,AAwHNg,CCCC[n+]1ccn(C)c1.COS(=O)(=O)[O-],1-butyl-3-methylimidazolium methyl sulfate,,,,
QszcR,303.15,1,101.3,1.47704,Singh et al. (2013),Refractive index,Liquid,AAONVE,CCCCO,butan-1-ol,AAwHNg,CCCC[n+]1ccn(C)c1.COS(=O)(=O)[O-],1-butyl-3-methylimidazolium methyl sulfate,,,,
QszcR,308.15,0,101.3,1.39342,Singh et al. (2013),Refractive index,Liquid,AAONVE,CCCCO,butan-1-ol,AAwHNg,CCCC[n+]1ccn(C)c1.COS(=O)(=O)[O-],1-butyl-3-methylimidazolium methyl sulfate,,,,
QszcR,308.15,0.0425,101.3,1.40141,Singh et al. (2013),Refractive index,Liquid,AAONVE,CCCCO,butan-1-ol,AAwHNg,CCCC[n+]1ccn(C)c1.COS(=O)(=O)[O-],1-butyl-3-methylimidazolium methyl sulfate,,,,
QszcR,308.15,0.0922,101.3,1.40946,Singh et al. (2013),Refractive index,Liquid,AAONVE,CCCCO,butan-1-ol,AAwHNg,CCCC[n+]1ccn(C)c1.COS(=O)(=O)[O-],1-butyl-3-methylimidazolium methyl sulfate,,,,
QszcR,308.15,0.1929,101.3,1.42315,Singh et al. (2013),Refractive index,Liquid,AAONVE,CCCCO,butan-1-ol,AAwHNg,CCCC[n+]1ccn(C)c1.COS(=O)(=O)[O-],1-butyl-3-methylimidazolium methyl sulfate,,,,
QszcR,308.15,0.2926,101.3,1.43415,Singh et al. (2013),Refractive index,Liquid,AAONVE,CCCCO,butan-1-ol,AAwHNg,CCCC[n+]1ccn(C)c1.COS(=O)(=O)[O-],1-butyl-3-methylimidazolium methyl sulfate,,,,
QszcR,308.15,0.3915,101.3,1.44321,Singh et al. (2013),Refractive index,Liquid,AAONVE,CCCCO,butan-1-ol,AAwHNg,CCCC[n+]1ccn(C)c1.COS(=O)(=O)[O-],1-butyl-3-methylimidazolium methyl sulfate,,,,
QszcR,308.15,0.4981,101.3,1.45136,Singh et al. (2013),Refractive index,Liquid,AAONVE,CCCCO,butan-1-ol,AAwHNg,CCCC[n+]1ccn(C)c1.COS(=O)(=O)[O-],1-butyl-3-methylimidazolium methyl sulfate,,,,
QszcR,308.15,0.5997,101.3,1.45792,Singh et al. (2013),Refractive index,Liquid,AAONVE,CCCCO,butan-1-ol,AAwHNg,CCCC[n+]1ccn(C)c1.COS(=O)(=O)[O-],1-butyl-3-methylimidazolium methyl sulfate,,,,
QszcR,308.15,0.7996,101.3,1.46821,Singh et al. (2013),Refractive index,Liquid,AAONVE,CCCCO,butan-1-ol,AAwHNg,CCCC[n+]1ccn(C)c1.COS(=O)(=O)[O-],1-butyl-3-methylimidazolium methyl sulfate,,,,
QszcR,308.15,1,101.3,1.47577,Singh et al. (2013),Refractive index,Liquid,AAONVE,CCCCO,butan-1-ol,AAwHNg,CCCC[n+]1ccn(C)c1.COS(=O)(=O)[O-],1-butyl-3-methylimidazolium methyl sulfate,,,,
QszcR,313.15,0,101.3,1.39138,Singh et al. (2013),Refractive index,Liquid,AAONVE,CCCCO,butan-1-ol,AAwHNg,CCCC[n+]1ccn(C)c1.COS(=O)(=O)[O-],1-butyl-3-methylimidazolium methyl sulfate,,,,
QszcR,313.15,0.0425,101.3,1.39946,Singh et al. (2013),Refractive index,Liquid,AAONVE,CCCCO,butan-1-ol,AAwHNg,CCCC[n+]1ccn(C)c1.COS(=O)(=O)[O-],1-butyl-3-methylimidazolium methyl sulfate,,,,
QszcR,313.15,0.0922,101.3,1.40762,Singh et al. (2013),Refractive index,Liquid,AAONVE,CCCCO,butan-1-ol,AAwHNg,CCCC[n+]1ccn(C)c1.COS(=O)(=O)[O-],1-butyl-3-methylimidazolium methyl sulfate,,,,
QszcR,313.15,0.1929,101.3,1.42144,Singh et al. (2013),Refractive index,Liquid,AAONVE,CCCCO,butan-1-ol,AAwHNg,CCCC[n+]1ccn(C)c1.COS(=O)(=O)[O-],1-butyl-3-methylimidazolium methyl sulfate,,,,
QszcR,313.15,0.2926,101.3,1.43253,Singh et al. (2013),Refractive index,Liquid,AAONVE,CCCCO,butan-1-ol,AAwHNg,CCCC[n+]1ccn(C)c1.COS(=O)(=O)[O-],1-butyl-3-methylimidazolium methyl sulfate,,,,
QszcR,313.15,0.3915,101.3,1.44166,Singh et al. (2013),Refractive index,Liquid,AAONVE,CCCCO,butan-1-ol,AAwHNg,CCCC[n+]1ccn(C)c1.COS(=O)(=O)[O-],1-butyl-3-methylimidazolium methyl sulfate,,,,
QszcR,313.15,0.4981,101.3,1.44987,Singh et al. (2013),Refractive index,Liquid,AAONVE,CCCCO,butan-1-ol,AAwHNg,CCCC[n+]1ccn(C)c1.COS(=O)(=O)[O-],1-butyl-3-methylimidazolium methyl sulfate,,,,
QszcR,313.15,0.5997,101.3,1.45646,Singh et al. (2013),Refractive index,Liquid,AAONVE,CCCCO,butan-1-ol,AAwHNg,CCCC[n+]1ccn(C)c1.COS(=O)(=O)[O-],1-butyl-3-methylimidazolium methyl sulfate,,,,
QszcR,313.15,0.7996,101.3,1.46682,Singh et al. (2013),Refractive index,Liquid,AAONVE,CCCCO,butan-1-ol,AAwHNg,CCCC[n+]1ccn(C)c1.COS(=O)(=O)[O-],1-butyl-3-methylimidazolium methyl sulfate,,,,
QszcR,313.15,1,101.3,1.47443,Singh et al. (2013),Refractive index,Liquid,AAONVE,CCCCO,butan-1-ol,AAwHNg,CCCC[n+]1ccn(C)c1.COS(=O)(=O)[O-],1-butyl-3-methylimidazolium methyl sulfate,,,,

File: refindex_csv_data/refindex_setid_QzBQT.csv
setid,Mole fraction of ethanol,"Pressure, kPa","Temperature, K",Refractive index (Na D-line),reference,propertiy,phases,compound id 1,smile 1,compound name 1,compound id 2,smile 2,compound name 2,compound id 3,smile 3,compound name 3,Unnamed: 13
QzBQT,0.051,101,298.15,1.47094,Hwang et al. (2013),Refractive index,Liquid,AAIsrh,CCO,ethanol,ACskOY,CC(CC(C)(C)C)CP(=O)([O-])CC(C)CC(C)(C)C.CCCCCCCCCCCCCC[P+](CCCCCC)(CCCCCC)CCCCCC,"trihexyltetradecylphosphonium bis(2,4,4-trimethylpentyl)phosphinate",,,,
QzBQT,0.1022,101,298.15,1.47076,Hwang et al. (2013),Refractive index,Liquid,AAIsrh,CCO,ethanol,ACskOY,CC(CC(C)(C)C)CP(=O)([O-])CC(C)CC(C)(C)C.CCCCCCCCCCCCCC[P+](CCCCCC)(CCCCCC)CCCCCC,"trihexyltetradecylphosphonium bis(2,4,4-trimethylpentyl)phosphinate",,,,
QzBQT,0.2136,101,298.15,1.46988,Hwang et al. (2013),Refractive index,Liquid,AAIsrh,CCO,ethanol,ACskOY,CC(CC(C)(C)C)CP(=O)([O-])CC(C)CC(C)(C)C.CCCCCCCCCCCCCC[P+](CCCCCC)(CCCCCC)CCCCCC,"trihexyltetradecylphosphonium bis(2,4,4-trimethylpentyl)phosphinate",,,,
QzBQT,0.305,101,298.15,1.46895,Hwang et al. (2013),Refractive index,Liquid,AAIsrh,CCO,ethanol,ACskOY,CC(CC(C)(C)C)CP(=O)([O-])CC(C)CC(C)(C)C.CCCCCCCCCCCCCC[P+](CCCCCC)(CCCCCC)CCCCCC,"trihexyltetradecylphosphonium bis(2,4,4-trimethylpentyl)phosphinate",,,,
QzBQT,0.4024,101,298.15,1.46802,Hwang et al. (2013),Refractive index,Liquid,AAIsrh,CCO,ethanol,ACskOY,CC(CC(C)(C)C)CP(=O)([O-])CC(C)CC(C)(C)C.CCCCCCCCCCCCCC[P+](CCCCCC)(CCCCCC)CCCCCC,"trihexyltetradecylphosphonium bis(2,4,4-trimethylpentyl)phosphinate",,,,
QzBQT,0.5019,101,298.15,1.46563,Hwang et al. (2013),Refractive index,Liquid,AAIsrh,CCO,ethanol,ACskOY,CC(CC(C)(C)C)CP(=O)([O-])CC(C)CC(C)(C)C.CCCCCCCCCCCCCC[P+](CCCCCC)(CCCCCC)CCCCCC,"trihexyltetradecylphosphonium bis(2,4,4-trimethylpentyl)phosphinate",,,,
QzBQT,0.5976,101,298.15,1.46367,Hwang et al. (2013),Refractive index,Liquid,AAIsrh,CCO,ethanol,ACskOY,CC(CC(C)(C)C)CP(=O)([O-])CC(C)CC(C)(C)C.CCCCCCCCCCCCCC[P+](CCCCCC)(CCCCCC)CCCCCC,"trihexyltetradecylphosphonium bis(2,4,4-trimethylpentyl)phosphinate",,,,
QzBQT,0.6989,101,298.15,1.459,Hwang et al. (2013),Refractive index,Liquid,AAIsrh,CCO,ethanol,ACskOY,CC(CC(C)(C)C)CP(=O)([O-])CC(C)CC(C)(C)C.CCCCCCCCCCCCCC[P+](CCCCCC)(CCCCCC)CCCCCC,"trihexyltetradecylphosphonium bis(2,4,4-trimethylpentyl)phosphinate",,,,
QzBQT,0.7998,101,298.15,1.45104,Hwang et al. (2013),Refractive index,Liquid,AAIsrh,CCO,ethanol,ACskOY,CC(CC(C)(C)C)CP(=O)([O-])CC(C)CC(C)(C)C.CCCCCCCCCCCCCC[P+](CCCCCC)(CCCCCC)CCCCCC,"trihexyltetradecylphosphonium bis(2,4,4-trimethylpentyl)phosphinate",,,,
QzBQT,0.9003,101,298.15,1.44331,Hwang et al. (2013),Refractive index,Liquid,AAIsrh,CCO,ethanol,ACskOY,CC(CC(C)(C)C)CP(=O)([O-])CC(C)CC(C)(C)C.CCCCCCCCCCCCCC[P+](CCCCCC)(CCCCCC)CCCCCC,"trihexyltetradecylphosphonium bis(2,4,4-trimethylpentyl)phosphinate",,,,
QzBQT,0.9499,101,298.15,1.43816,Hwang et al. (2013),Refractive index,Liquid,AAIsrh,CCO,ethanol,ACskOY,CC(CC(C)(C)C)CP(=O)([O-])CC(C)CC(C)(C)C.CCCCCCCCCCCCCC[P+](CCCCCC)(CCCCCC)CCCCCC,"trihexyltetradecylphosphonium bis(2,4,4-trimethylpentyl)phosphinate",,,,

File: refindex_csv_data/refindex_setid_RSAev.csv
setid,"Temperature, K","MolaLity of (S)-2-aminopropanoic acid, mol/kg","Solvent: MolaLity of 1-butyl-3-methylimidazolium ibuprofenate, mol/kg","Pressure, kPa",Refractive index (Na D-line),reference,propertiy,phases,compound id 1,smile 1,compound name 1,compound id 2,smile 2,compound name 2,compound id 3,smile 3,compound name 3,Unnamed: 13
RSAev,288.15,0,0,86.8,1.3328,Shekaari et al. (2016c),Refractive index,Liquid,AARGJq,C[C@H](N)C(=O)O,(S)-2-aminopropanoic acid,AADYJk,O,water,ABOMSG,CC(C)Cc1ccc(C(C)C(=O)[O-])cc1.CCCCn1cc[n+](C)c1,1-butyl-3-methylimidazolium ibuprofenate,
RSAev,288.15,0,0.111,86.8,1.3404,Shekaari et al. (2016c),Refractive index,Liquid,AARGJq,C[C@H](N)C(=O)O,(S)-2-aminopropanoic acid,AADYJk,O,water,ABOMSG,CC(C)Cc1ccc(C(C)C(=O)[O-])cc1.CCCCn1cc[n+](C)c1,1-butyl-3-methylimidazolium ibuprofenate,
RSAev,288.15,0,0.18,86.8,1.3452,Shekaari et al. (2016c),Refractive index,Liquid,AARGJq,C[C@H](N)C(=O)O,(S)-2-aminopropanoic acid,AADYJk,O,water,ABOMSG,CC(C)Cc1ccc(C(C)C(=O)[O-])cc1.CCCCn1cc[n+](C)c1,1-butyl-3-methylimidazolium ibuprofenate,
RSAev,288.15,0,0.26,86.8,1.3503,Shekaari et al. (2016c),Refractive index,Liquid,AARGJq,C[C@H](N)C(=O)O,(S)-2-aminopropanoic acid,AADYJk,O,water,ABOMSG,CC(C)Cc1ccc(C(C)C(=O)[O-])cc1.CCCCn1cc[n+](C)c1,1-butyl-3-methylimidazolium ibuprofenate,
RSAev,288.15,0.0989,0.111,86.8,1.3405,Shekaari et al. (2016c),Refractive index,Liquid,AARGJq,C[C@H](N)C(=O)O,(S)-2-aminopropanoic acid,AADYJk,O,water,ABOMSG,CC(C)Cc1ccc(C(C)C(=O)[O-])cc1.CCCCn1cc[n+](C)c1,1-butyl-3-methylimidazolium ibuprofenate,
RSAev,288.15,0.099,0.18,86.8,1.3469,Shekaari et al. (2016c),Refractive index,Liquid,AARGJq,C[C@H](N)C(=O)O,(S)-2-aminopropanoic acid,AADYJk,O,water,ABOMSG,CC(C)Cc1ccc(C(C)C(=O)[O-])cc1.CCCCn1cc[n+](C)c1,1-butyl-3-methylimidazolium ibuprofenate,
RSAev,288.15,0.0993,0.26,86.8,1.3523,Shekaari et al. (2016c),Refractive index,Liquid,AARGJq,C[C@H](N)C(=O)O,(S)-2-aminopropanoic acid,AADYJk,O,water,ABOMSG,CC(C)Cc1ccc(C(C)C(=O)[O-])cc1.CCCCn1cc[n+](C)c1,1-butyl-3-methylimidazolium ibuprofenate,
RSAev,288.15,0.1103,0,86.8,1.3341,Shekaari et al. (2016c),Refractive index,Liquid,AARGJq,C[C@H](N)C(=O)O,(S)-2-aminopropanoic acid,AADYJk,O,water,ABOMSG,CC(C)Cc1ccc(C(C)C(=O)[O-])cc1.CCCCn1cc[n+](C)c1,1-butyl-3-methylimidazolium ibuprofenate,
RSAev,288.15,0.1485,0,86.8,1.3346,Shekaari et al. (2016c),Refractive index,Liquid,AARGJq,C[C@H](N)C(=O)O,(S)-2-aminopropanoic acid,AADYJk,O,water,ABOMSG,CC(C)Cc1ccc(C(C)C(=O)[O-])cc1.CCCCn1cc[n+](C)c1,1-butyl-3-methylimidazolium ibuprofenate,
RSAev,288.15,0.1492,0.18,86.8,1.3475,Shekaari et al. (2016c),Refractive index,Liquid,AARGJq,C[C@H](N)C(=O)O,(S)-2-aminopropanoic acid,AADYJk,O,water,ABOMSG,CC(C)Cc1ccc(C(C)C(=O)[O-])cc1.CCCCn1cc[n+](C)c1,1-butyl-3-methylimidazolium ibuprofenate,
RSAev,288.15,0.1509,0.26,86.8,1.353,Shekaari et al. (2016c),Refractive index,Liquid,AARGJq,C[C@H](N)C(=O)O,(S)-2-aminopropanoic acid,AADYJk,O,water,ABOMSG,CC(C)Cc1ccc(C(C)C(=O)[O-])cc1.CCCCn1cc[n+](C)c1,1-butyl-3-methylimidazolium ibuprofenate,
RSAev,288.15,0.1511,0.111,86.8,1.3413,Shekaari et al. (2016c),Refractive index,Liquid,AARGJq,C[C@H](N)C(=O)O,(S)-2-aminopropanoic acid,AADYJk,O,water,ABOMSG,CC(C)Cc1ccc(C(C)C(=O)[O-])cc1.CCCCn1cc[n+](C)c1,1-butyl-3-methylimidazolium ibuprofenate,
RSAev,288.15,0.1933,0.26,86.8,1.3536,Shekaari et al. (2016c),Refractive index,Liquid,AARGJq,C[C@H](N)C(=O)O,(S)-2-aminopropanoic acid,AADYJk,O,water,ABOMSG,CC(C)Cc1ccc(C(C)C(=O)[O-])cc1.CCCCn1cc[n+](C)c1,1-butyl-3-methylimidazolium ibuprofenate,
RSAev,288.15,0.1969,0.18,86.8,1.3481,Shekaari et al. (2016c),Refractive index,Liquid,AARGJq,C[C@H](N)C(=O)O,(S)-2-aminopropanoic acid,AADYJk,O,water,ABOMSG,CC(C)Cc1ccc(C(C)C(=O)[O-])cc1.CCCCn1cc[n+](C)c1,1-butyl-3-methylimidazolium ibuprofenate,
RSAev,288.15,0.1996,0.111,86.8,1.3421,Shekaari et al. (2016c),Refractive index,Liquid,AARGJq,C[C@H](N)C(=O)O,(S)-2-aminopropanoic acid,AADYJk,O,water,ABOMSG,CC(C)Cc1ccc(C(C)C(=O)[O-])cc1.CCCCn1cc[n+](C)c1,1-butyl-3-methylimidazolium ibuprofenate,
RSAev,288.15,0.2062,0,86.8,1.3354,Shekaari et al. (2016c),Refractive index,Liquid,AARGJq,C[C@H](N)C(=O)O,(S)-2-aminopropanoic acid,AADYJk,O,water,ABOMSG,CC(C)Cc1ccc(C(C)C(=O)[O-])cc1.CCCCn1cc[n+](C)c1,1-butyl-3-methylimidazolium ibuprofenate,
RSAev,288.15,0.2519,0,86.8,1.336,Shekaari et al. (2016c),Refractive index,Liquid,AARGJq,C[C@H](N)C(=O)O,(S)-2-aminopropanoic acid,AADYJk,O,water,ABOMSG,CC(C)Cc1ccc(C(C)C(=O)[O-])cc1.CCCCn1cc[n+](C)c1,1-butyl-3-methylimidazolium ibuprofenate,
RSAev,288.15,0.2542,0.18,86.8,1.3487,Shekaari et al. (2016c),Refractive index,Liquid,AARGJq,C[C@H](N)C(=O)O,(S)-2-aminopropanoic acid,AADYJk,O,water,ABOMSG,CC(C)Cc1ccc(C(C)C(=O)[O-])cc1.CCCCn1cc[n+](C)c1,1-butyl-3-methylimidazolium ibuprofenate,
RSAev,288.15,0.2549,0.26,86.8,1.3544,Shekaari et al. (2016c),Refractive index,Liquid,AARGJq,C[C@H](N)C(=O)O,(S)-2-aminopropanoic acid,AADYJk,O,water,ABOMSG,CC(C)Cc1ccc(C(C)C(=O)[O-])cc1.CCCCn1cc[n+](C)c1,1-butyl-3-methylimidazolium ibuprofenate,
RSAev,288.15,0.2551,0.111,86.8,1.3429,Shekaari et al. (2016c),Refractive index,Liquid,AARGJq,C[C@H](N)C(=O)O,(S)-2-aminopropanoic acid,AADYJk,O,water,ABOMSG,CC(C)Cc1ccc(C(C)C(=O)[O-])cc1.CCCCn1cc[n+](C)c1,1-butyl-3-methylimidazolium ibuprofenate,
RSAev,288.15,0.297,0.111,86.8,1.3435,Shekaari et al. (2016c),Refractive index,Liquid,AARGJq,C[C@H](N)C(=O)O,(S)-2-aminopropanoic acid,AADYJk,O,water,ABOMSG,CC(C)Cc1ccc(C(C)C(=O)[O-])cc1.CCCCn1cc[n+](C)c1,1-butyl-3-methylimidazolium ibuprofenate,
RSAev,288.15,0.298,0.18,86.8,1.3492,Shekaari et al. (2016c),Refractive index,Liquid,AARGJq,C[C@H](N)C(=O)O,(S)-2-aminopropanoic acid,AADYJk,O,water,ABOMSG,CC(C)Cc1ccc(C(C)C(=O)[O-])cc1.CCCCn1cc[n+](C)c1,1-butyl-3-methylimidazolium ibuprofenate,
RSAev,288.15,0.2994,0.26,86.8,1.355,Shekaari et al. (2016c),Refractive index,Liquid,AARGJq,C[C@H](N)C(=O)O,(S)-2-aminopropanoic acid,AADYJk,O,water,ABOMSG,CC(C)Cc1ccc(C(C)C(=O)[O-])cc1.CCCCn1cc[n+](C)c1,1-butyl-3-methylimidazolium ibuprofenate,
RSAev,288.15,0.2999,0,86.8,1.3366,Shekaari et al. (2016c),Refractive index,Liquid,AARGJq,C[C@H](N)C(=O)O,(S)-2-aminopropanoic acid,AADYJk,O,water,ABOMSG,CC(C)Cc1ccc(C(C)C(=O)[O-])cc1.CCCCn1cc[n+](C)c1,1-butyl-3-methylimidazolium ibuprofenate,
RSAev,288.15,0.3466,0.111,86.8,1.3442,Shekaari et al. (2016c),Refractive index,Liquid,AARGJq,C[C@H](N)C(=O)O,(S)-2-aminopropanoic acid,AADYJk,O,water,ABOMSG,CC(C)Cc1ccc(C(C)C(=O)[O-])cc1.CCCCn1cc[n+](C)c1,1-butyl-3-methylimidazolium ibuprofenate,
RSAev,288.15,0.3468,0.26,86.8,1.3557,Shekaari et al. (2016c),Refractive index,Liquid,AARGJq,C[C@H](N)C(=O)O,(S)-2-aminopropanoic acid,AADYJk,O,water,ABOMSG,CC(C)Cc1ccc(C(C)C(=O)[O-])cc1.CCCCn1cc[n+](C)c1,1-butyl-3-methylimidazolium ibuprofenate,
RSAev,288.15,0.3561,0.18,86.8,1.35,Shekaari et al. (2016c),Refractive index,Liquid,AARGJq,C[C@H](N)C(=O)O,(S)-2-aminopropanoic acid,AADYJk,O,water,ABOMSG,CC(C)Cc1ccc(C(C)C(=O)[O-])cc1.CCCCn1cc[n+](C)c1,1-butyl-3-methylimidazolium ibuprofenate,
RSAev,288.15,0.3567,0,86.8,1.3373,Shekaari et al. (2016c),Refractive index,Liquid,AARGJq,C[C@H](N)C(=O)O,(S)-2-aminopropanoic acid,AADYJk,O,water,ABOMSG,CC(C)Cc1ccc(C(C)C(=O)[O-])cc1.CCCCn1cc[n+](C)c1,1-butyl-3-methylimidazolium ibuprofenate,
RSAev,288.15,0.3934,0.111,86.8,1.3449,Shekaari et al. (2016c),Refractive index,Liquid,AARGJq,C[C@H](N)C(=O)O,(S)-2-aminopropanoic acid,AADYJk,O,water,ABOMSG,CC(C)Cc1ccc(C(C)C(=O)[O-])cc1.CCCCn1cc[n+](C)c1,1-butyl-3-methylimidazolium ibuprofenate,
RSAev,288.15,0.3959,0.26,86.8,1.3564,Shekaari et al. (2016c),Refractive index,Liquid,AARGJq,C[C@H](N)C(=O)O,(S)-2-aminopropanoic acid,AADYJk,O,water,ABOMSG,CC(C)Cc1ccc(C(C)C(=O)[O-])cc1.CCCCn1cc[n+](C)c1,1-butyl-3-methylimidazolium ibuprofenate,
RSAev,288.15,0.3968,0.18,86.8,1.3505,Shekaari et al. (2016c),Refractive index,Liquid,AARGJq,C[C@H](N)C(=O)O,(S)-2-aminopropanoic acid,AADYJk,O,water,ABOMSG,CC(C)Cc1ccc(C(C)C(=O)[O-])cc1.CCCCn1cc[n+](C)c1,1-butyl-3-methylimidazolium ibuprofenate,
RSAev,288.15,0.4121,0,86.8,1.338,Shekaari et al. (2016c),Refractive index,Liquid,AARGJq,C[C@H](N)C(=O)O,(S)-2-aminopropanoic acid,AADYJk,O,water,ABOMSG,CC(C)Cc1ccc(C(C)C(=O)[O-])cc1.CCCCn1cc[n+](C)c1,1-butyl-3-methylimidazolium ibuprofenate,
RSAev,288.15,0.4278,0.18,86.8,1.3509,Shekaari et al. (2016c),Refractive index,Liquid,AARGJq,C[C@H](N)C(=O)O,(S)-2-aminopropanoic acid,AADYJk,O,water,ABOMSG,CC(C)Cc1ccc(C(C)C(=O)[O-])cc1.CCCCn1cc[n+](C)c1,1-butyl-3-methylimidazolium ibuprofenate,
RSAev,288.15,0.4459,0.111,86.8,1.3456,Shekaari et al. (2016c),Refractive index,Liquid,AARGJq,C[C@H](N)C(=O)O,(S)-2-aminopropanoic acid,AADYJk,O,water,ABOMSG,CC(C)Cc1ccc(C(C)C(=O)[O-])cc1.CCCCn1cc[n+](C)c1,1-butyl-3-methylimidazolium ibuprofenate,
RSAev,288.15,0.4498,0.26,86.8,1.3571,Shekaari et al. (2016c),Refractive index,Liquid,AARGJq,C[C@H](N)C(=O)O,(S)-2-aminopropanoic acid,AADYJk,O,water,ABOMSG,CC(C)Cc1ccc(C(C)C(=O)[O-])cc1.CCCCn1cc[n+](C)c1,1-butyl-3-methylimidazolium ibuprofenate,
RSAev,288.15,0.4525,0,86.8,1.3386,Shekaari et al. (2016c),Refractive index,Liquid,AARGJq,C[C@H](N)C(=O)O,(S)-2-aminopropanoic acid,AADYJk,O,water,ABOMSG,CC(C)Cc1ccc(C(C)C(=O)[O-])cc1.CCCCn1cc[n+](C)c1,1-butyl-3-methylimidazolium ibuprofenate,
RSAev,298.15,0,0,86.8,1.3322,Shekaari et al. (2016c),Refractive index,Liquid,AARGJq,C[C@H](N)C(=O)O,(S)-2-aminopropanoic acid,AADYJk,O,water,ABOMSG,CC(C)Cc1ccc(C(C)C(=O)[O-])cc1.CCCCn1cc[n+](C)c1,1-butyl-3-methylimidazolium ibuprofenate,
RSAev,298.15,0,0.111,86.8,1.3398,Shekaari et al. (2016c),Refractive index,Liquid,AARGJq,C[C@H](N)C(=O)O,(S)-2-aminopropanoic acid,AADYJk,O,water,ABOMSG,CC(C)Cc1ccc(C(C)C(=O)[O-])cc1.CCCCn1cc[n+](C)c1,1-butyl-3-methylimidazolium ibuprofenate,
RSAev,298.15,0,0.18,86.8,1.3447,Shekaari et al. (2016c),Refractive index,Liquid,AARGJq,C[C@H](N)C(=O)O,(S)-2-aminopropanoic acid,AADYJk,O,water,ABOMSG,CC(C)Cc1ccc(C(C)C(=O)[O-])cc1.CCCCn1cc[n+](C)c1,1-butyl-3-methylimidazolium ibuprofenate,
RSAev,298.15,0,0.26,86.8,1.3495,Shekaari et al. (2016c),Refractive index,Liquid,AARGJq,C[C@H](N)C(=O)O,(S)-2-aminopropanoic acid,AADYJk,O,water,ABOMSG,CC(C)Cc1ccc(C(C)C(=O)[O-])cc1.CCCCn1cc[n+](C)c1,1-butyl-3-methylimidazolium ibuprofenate,
RSAev,298.15,0.0989,0.111,86.8,1.3399,Shekaari et al. (2016c),Refractive index,Liquid,AARGJq,C[C@H](N)C(=O)O,(S)-2-aminopropanoic acid,AADYJk,O,water,ABOMSG,CC(C)Cc1ccc(C(C)C(=O)[O-])cc1.CCCCn1cc[n+](C)c1,1-butyl-3-methylimidazolium ibuprofenate,
RSAev,298.15,0.099,0.18,86.8,1.3459,Shekaari et al. (2016c),Refractive index,Liquid,AARGJq,C[C@H](N)C(=O)O,(S)-2-aminopropanoic acid,AADYJk,O,water,ABOMSG,CC(C)Cc1ccc(C(C)C(=O)[O-])cc1.CCCCn1cc[n+](C)c1,1-butyl-3-methylimidazolium ibuprofenate,
RSAev,298.15,0.0993,0.26,86.8,1.3512,Shekaari et al. (2016c),Refractive index,Liquid,AARGJq,C[C@H](N)C(=O)O,(S)-2-aminopropanoic acid,AADYJk,O,water,ABOMSG,CC(C)Cc1ccc(C(C)C(=O)[O-])cc1.CCCCn1cc[n+](C)c1,1-butyl-3-methylimidazolium ibuprofenate,
RSAev,298.15,0.1103,0,86.8,1.3336,Shekaari et al. (2016c),Refractive index,Liquid,AARGJq,C[C@H](N)C(=O)O,(S)-2-aminopropanoic acid,AADYJk,O,water,ABOMSG,CC(C)Cc1ccc(C(C)C(=O)[O-])cc1.CCCCn1cc[n+](C)c1,1-butyl-3-methylimidazolium ibuprofenate,
RSAev,298.15,0.1485,0,86.8,1.334,Shekaari et al. (2016c),Refractive index,Liquid,AARGJq,C[C@H](N)C(=O)O,(S)-2-aminopropanoic acid,AADYJk,O,water,ABOMSG,CC(C)Cc1ccc(C(C)C(=O)[O-])cc1.CCCCn1cc[n+](C)c1,1-butyl-3-methylimidazolium ibuprofenate,
RSAev,298.15,0.1492,0.18,86.8,1.3465,Shekaari et al. (2016c),Refractive index,Liquid,AARGJq,C[C@H](N)C(=O)O,(S)-2-aminopropanoic acid,AADYJk,O,water,ABOMSG,CC(C)Cc1ccc(C(C)C(=O)[O-])cc1.CCCCn1cc[n+](C)c1,1-butyl-3-methylimidazolium ibuprofenate,
RSAev,298.15,0.1509,0.26,86.8,1.352,Shekaari et al. (2016c),Refractive index,Liquid,AARGJq,C[C@H](N)C(=O)O,(S)-2-aminopropanoic acid,AADYJk,O,water,ABOMSG,CC(C)Cc1ccc(C(C)C(=O)[O-])cc1.CCCCn1cc[n+](C)c1,1-butyl-3-methylimidazolium ibuprofenate,
RSAev,298.15,0.1511,0.111,86.8,1.3406,Shekaari et al. (2016c),Refractive index,Liquid,AARGJq,C[C@H](N)C(=O)O,(S)-2-aminopropanoic acid,AADYJk,O,water,ABOMSG,CC(C)Cc1ccc(C(C)C(=O)[O-])cc1.CCCCn1cc[n+](C)c1,1-butyl-3-methylimidazolium ibuprofenate,
RSAev,298.15,0.1933,0.26,86.8,1.3526,Shekaari et al. (2016c),Refractive index,Liquid,AARGJq,C[C@H](N)C(=O)O,(S)-2-aminopropanoic acid,AADYJk,O,water,ABOMSG,CC(C)Cc1ccc(C(C)C(=O)[O-])cc1.CCCCn1cc[n+](C)c1,1-butyl-3-methylimidazolium ibuprofenate,
RSAev,298.15,0.1969,0.18,86.8,1.347,Shekaari et al. (2016c),Refractive index,Liquid,AARGJq,C[C@H](N)C(=O)O,(S)-2-aminopropanoic acid,AADYJk,O,water,ABOMSG,CC(C)Cc1ccc(C(C)C(=O)[O-])cc1.CCCCn1cc[n+](C)c1,1-butyl-3-methylimidazolium ibuprofenate,
RSAev,298.15,0.1996,0.111,86.8,1.3413,Shekaari et al. (2016c),Refractive index,Liquid,AARGJq,C[C@H](N)C(=O)O,(S)-2-aminopropanoic acid,AADYJk,O,water,ABOMSG,CC(C)Cc1ccc(C(C)C(=O)[O-])cc1.CCCCn1cc[n+](C)c1,1-butyl-3-methylimidazolium ibuprofenate,
RSAev,298.15,0.2062,0,86.8,1.3347,Shekaari et al. (2016c),Refractive index,Liquid,AARGJq,C[C@H](N)C(=O)O,(S)-2-aminopropanoic acid,AADYJk,O,water,ABOMSG,CC(C)Cc1ccc(C(C)C(=O)[O-])cc1.CCCCn1cc[n+](C)c1,1-butyl-3-methylimidazolium ibuprofenate,
RSAev,298.15,0.2519,0,86.8,1.3353,Shekaari et al. (2016c),Refractive index,Liquid,AARGJq,C[C@H](N)C(=O)O,(S)-2-aminopropanoic acid,AADYJk,O,water,ABOMSG,CC(C)Cc1ccc(C(C)C(=O)[O-])cc1.CCCCn1cc[n+](C)c1,1-butyl-3-methylimidazolium ibuprofenate,
RSAev,298.15,0.2542,0.18,86.8,1.3477,Shekaari et al. (2016c),Refractive index,Liquid,AARGJq,C[C@H](N)C(=O)O,(S)-2-aminopropanoic acid,AADYJk,O,water,ABOMSG,CC(C)Cc1ccc(C(C)C(=O)[O-])cc1.CCCCn1cc[n+](C)c1,1-butyl-3-methylimidazolium ibuprofenate,
RSAev,298.15,0.2549,0.26,86.8,1.3534,Shekaari et al. (2016c),Refractive index,Liquid,AARGJq,C[C@H](N)C(=O)O,(S)-2-aminopropanoic acid,AADYJk,O,water,ABOMSG,CC(C)Cc1ccc(C(C)C(=O)[O-])cc1.CCCCn1cc[n+](C)c1,1-butyl-3-methylimidazolium ibuprofenate,
RSAev,298.15,0.2551,0.111,86.8,1.3421,Shekaari et al. (2016c),Refractive index,Liquid,AARGJq,C[C@H](N)C(=O)O,(S)-2-aminopropanoic acid,AADYJk,O,water,ABOMSG,CC(C)Cc1ccc(C(C)C(=O)[O-])cc1.CCCCn1cc[n+](C)c1,1-butyl-3-methylimidazolium ibuprofenate,
RSAev,298.15,0.297,0.111,86.8,1.3427,Shekaari et al. (2016c),Refractive index,Liquid,AARGJq,C[C@H](N)C(=O)O,(S)-2-aminopropanoic acid,AADYJk,O,water,ABOMSG,CC(C)Cc1ccc(C(C)C(=O)[O-])cc1.CCCCn1cc[n+](C)c1,1-butyl-3-methylimidazolium ibuprofenate,
RSAev,298.15,0.298,0.18,86.8,1.3483,Shekaari et al. (2016c),Refractive index,Liquid,AARGJq,C[C@H](N)C(=O)O,(S)-2-aminopropanoic acid,AADYJk,O,water,ABOMSG,CC(C)Cc1ccc(C(C)C(=O)[O-])cc1.CCCCn1cc[n+](C)c1,1-butyl-3-methylimidazolium ibuprofenate,
RSAev,298.15,0.2994,0.26,86.8,1.354,Shekaari et al. (2016c),Refractive index,Liquid,AARGJq,C[C@H](N)C(=O)O,(S)-2-aminopropanoic acid,AADYJk,O,water,ABOMSG,CC(C)Cc1ccc(C(C)C(=O)[O-])cc1.CCCCn1cc[n+](C)c1,1-butyl-3-methylimidazolium ibuprofenate,
RSAev,298.15,0.2999,0,86.8,1.3359,Shekaari et al. (2016c),Refractive index,Liquid,AARGJq,C[C@H](N)C(=O)O,(S)-2-aminopropanoic acid,AADYJk,O,water,ABOMSG,CC(C)Cc1ccc(C(C)C(=O)[O-])cc1.CCCCn1cc[n+](C)c1,1-butyl-3-methylimidazolium ibuprofenate,
RSAev,298.15,0.3466,0.111,86.8,1.3434,Shekaari et al. (2016c),Refractive index,Liquid,AARGJq,C[C@H](N)C(=O)O,(S)-2-aminopropanoic acid,AADYJk,O,water,ABOMSG,CC(C)Cc1ccc(C(C)C(=O)[O-])cc1.CCCCn1cc[n+](C)c1,1-butyl-3-methylimidazolium ibuprofenate,
RSAev,298.15,0.3468,0.26,86.8,1.3546,Shekaari et al. (2016c),Refractive index,Liquid,AARGJq,C[C@H](N)C(=O)O,(S)-2-aminopropanoic acid,AADYJk,O,water,ABOMSG,CC(C)Cc1ccc(C(C)C(=O)[O-])cc1.CCCCn1cc[n+](C)c1,1-butyl-3-methylimidazolium ibuprofenate,
RSAev,298.15,0.3561,0.18,86.8,1.349,Shekaari et al. (2016c),Refractive index,Liquid,AARGJq,C[C@H](N)C(=O)O,(S)-2-aminopropanoic acid,AADYJk,O,water,ABOMSG,CC(C)Cc1ccc(C(C)C(=O)[O-])cc1.CCCCn1cc[n+](C)c1,1-butyl-3-methylimidazolium ibuprofenate,
RSAev,298.15,0.3567,0,86.8,1.3366,Shekaari et al. (2016c),Refractive index,Liquid,AARGJq,C[C@H](N)C(=O)O,(S)-2-aminopropanoic acid,AADYJk,O,water,ABOMSG,CC(C)Cc1ccc(C(C)C(=O)[O-])cc1.CCCCn1cc[n+](C)c1,1-butyl-3-methylimidazolium ibuprofenate,
RSAev,298.15,0.3934,0.111,86.8,1.3441,Shekaari et al. (2016c),Refractive index,Liquid,AARGJq,C[C@H](N)C(=O)O,(S)-2-aminopropanoic acid,AADYJk,O,water,ABOMSG,CC(C)Cc1ccc(C(C)C(=O)[O-])cc1.CCCCn1cc[n+](C)c1,1-butyl-3-methylimidazolium ibuprofenate,
RSAev,298.15,0.3959,0.26,86.8,1.3553,Shekaari et al. (2016c),Refractive index,Liquid,AARGJq,C[C@H](N)C(=O)O,(S)-2-aminopropanoic acid,AADYJk,O,water,ABOMSG,CC(C)Cc1ccc(C(C)C(=O)[O-])cc1.CCCCn1cc[n+](C)c1,1-butyl-3-methylimidazolium ibuprofenate,
RSAev,298.15,0.3968,0.18,86.8,1.3496,Shekaari et al. (2016c),Refractive index,Liquid,AARGJq,C[C@H](N)C(=O)O,(S)-2-aminopropanoic acid,AADYJk,O,water,ABOMSG,CC(C)Cc1ccc(C(C)C(=O)[O-])cc1.CCCCn1cc[n+](C)c1,1-butyl-3-methylimidazolium ibuprofenate,
RSAev,298.15,0.4121,0,86.8,1.3373,Shekaari et al. (2016c),Refractive index,Liquid,AARGJq,C[C@H](N)C(=O)O,(S)-2-aminopropanoic acid,AADYJk,O,water,ABOMSG,CC(C)Cc1ccc(C(C)C(=O)[O-])cc1.CCCCn1cc[n+](C)c1,1-butyl-3-methylimidazolium ibuprofenate,
RSAev,298.15,0.4278,0.18,86.8,1.35,Shekaari et al. (2016c),Refractive index,Liquid,AARGJq,C[C@H](N)C(=O)O,(S)-2-aminopropanoic acid,AADYJk,O,water,ABOMSG,CC(C)Cc1ccc(C(C)C(=O)[O-])cc1.CCCCn1cc[n+](C)c1,1-butyl-3-methylimidazolium ibuprofenate,
RSAev,298.15,0.4459,0.111,86.8,1.3449,Shekaari et al. (2016c),Refractive index,Liquid,AARGJq,C[C@H](N)C(=O)O,(S)-2-aminopropanoic acid,AADYJk,O,water,ABOMSG,CC(C)Cc1ccc(C(C)C(=O)[O-])cc1.CCCCn1cc[n+](C)c1,1-butyl-3-methylimidazolium ibuprofenate,
RSAev,298.15,0.4498,0.26,86.8,1.3561,Shekaari et al. (2016c),Refractive index,Liquid,AARGJq,C[C@H](N)C(=O)O,(S)-2-aminopropanoic acid,AADYJk,O,water,ABOMSG,CC(C)Cc1ccc(C(C)C(=O)[O-])cc1.CCCCn1cc[n+](C)c1,1-butyl-3-methylimidazolium ibuprofenate,
RSAev,298.15,0.4525,0,86.8,1.3378,Shekaari et al. (2016c),Refractive index,Liquid,AARGJq,C[C@H](N)C(=O)O,(S)-2-aminopropanoic acid,AADYJk,O,water,ABOMSG,CC(C)Cc1ccc(C(C)C(=O)[O-])cc1.CCCCn1cc[n+](C)c1,1-butyl-3-methylimidazolium ibuprofenate,
RSAev,308.15,0,0,86.8,1.3314,Shekaari et al. (2016c),Refractive index,Liquid,AARGJq,C[C@H](N)C(=O)O,(S)-2-aminopropanoic acid,AADYJk,O,water,ABOMSG,CC(C)Cc1ccc(C(C)C(=O)[O-])cc1.CCCCn1cc[n+](C)c1,1-butyl-3-methylimidazolium ibuprofenate,
RSAev,308.15,0,0.111,86.8,1.3382,Shekaari et al. (2016c),Refractive index,Liquid,AARGJq,C[C@H](N)C(=O)O,(S)-2-aminopropanoic acid,AADYJk,O,water,ABOMSG,CC(C)Cc1ccc(C(C)C(=O)[O-])cc1.CCCCn1cc[n+](C)c1,1-butyl-3-methylimidazolium ibuprofenate,
RSAev,308.15,0,0.18,86.8,1.3426,Shekaari et al. (2016c),Refractive index,Liquid,AARGJq,C[C@H](N)C(=O)O,(S)-2-aminopropanoic acid,AADYJk,O,water,ABOMSG,CC(C)Cc1ccc(C(C)C(=O)[O-])cc1.CCCCn1cc[n+](C)c1,1-butyl-3-methylimidazolium ibuprofenate,
RSAev,308.15,0,0.26,86.8,1.3478,Shekaari et al. (2016c),Refractive index,Liquid,AARGJq,C[C@H](N)C(=O)O,(S)-2-aminopropanoic acid,AADYJk,O,water,ABOMSG,CC(C)Cc1ccc(C(C)C(=O)[O-])cc1.CCCCn1cc[n+](C)c1,1-butyl-3-methylimidazolium ibuprofenate,
RSAev,308.15,0.0989,0.111,86.8,1.3389,Shekaari et al. (2016c),Refractive index,Liquid,AARGJq,C[C@H](N)C(=O)O,(S)-2-aminopropanoic acid,AADYJk,O,water,ABOMSG,CC(C)Cc1ccc(C(C)C(=O)[O-])cc1.CCCCn1cc[n+](C)c1,1-butyl-3-methylimidazolium ibuprofenate,
RSAev,308.15,0.099,0.18,86.8,1.3446,Shekaari et al. (2016c),Refractive index,Liquid,AARGJq,C[C@H](N)C(=O)O,(S)-2-aminopropanoic acid,AADYJk,O,water,ABOMSG,CC(C)Cc1ccc(C(C)C(=O)[O-])cc1.CCCCn1cc[n+](C)c1,1-butyl-3-methylimidazolium ibuprofenate,
RSAev,308.15,0.0993,0.26,86.8,1.3502,Shekaari et al. (2016c),Refractive index,Liquid,AARGJq,C[C@H](N)C(=O)O,(S)-2-aminopropanoic acid,AADYJk,O,water,ABOMSG,CC(C)Cc1ccc(C(C)C(=O)[O-])cc1.CCCCn1cc[n+](C)c1,1-butyl-3-methylimidazolium ibuprofenate,
RSAev,308.15,0.1103,0,86.8,1.3327,Shekaari et al. (2016c),Refractive index,Liquid,AARGJq,C[C@H](N)C(=O)O,(S)-2-aminopropanoic acid,AADYJk,O,water,ABOMSG,CC(C)Cc1ccc(C(C)C(=O)[O-])cc1.CCCCn1cc[n+](C)c1,1-butyl-3-methylimidazolium ibuprofenate,
RSAev,308.15,0.1485,0,86.8,1.3332,Shekaari et al. (2016c),Refractive index,Liquid,AARGJq,C[C@H](N)C(=O)O,(S)-2-aminopropanoic acid,AADYJk,O,water,ABOMSG,CC(C)Cc1ccc(C(C)C(=O)[O-])cc1.CCCCn1cc[n+](C)c1,1-butyl-3-methylimidazolium ibuprofenate,
RSAev,308.15,0.1492,0.18,86.8,1.3453,Shekaari et al. (2016c),Refractive index,Liquid,AARGJq,C[C@H](N)C(=O)O,(S)-2-aminopropanoic acid,AADYJk,O,water,ABOMSG,CC(C)Cc1ccc(C(C)C(=O)[O-])cc1.CCCCn1cc[n+](C)c1,1-butyl-3-methylimidazolium ibuprofenate,
RSAev,308.15,0.1509,0.26,86.8,1.3508,Shekaari et al. (2016c),Refractive index,Liquid,AARGJq,C[C@H](N)C(=O)O,(S)-2-aminopropanoic acid,AADYJk,O,water,ABOMSG,CC(C)Cc1ccc(C(C)C(=O)[O-])cc1.CCCCn1cc[n+](C)c1,1-butyl-3-methylimidazolium ibuprofenate,
RSAev,308.15,0.1511,0.111,86.8,1.3396,Shekaari et al. (2016c),Refractive index,Liquid,AARGJq,C[C@H](N)C(=O)O,(S)-2-aminopropanoic acid,AADYJk,O,water,ABOMSG,CC(C)Cc1ccc(C(C)C(=O)[O-])cc1.CCCCn1cc[n+](C)c1,1-butyl-3-methylimidazolium ibuprofenate,
RSAev,308.15,0.1933,0.26,86.8,1.3514,Shekaari et al. (2016c),Refractive index,Liquid,AARGJq,C[C@H](N)C(=O)O,(S)-2-aminopropanoic acid,AADYJk,O,water,ABOMSG,CC(C)Cc1ccc(C(C)C(=O)[O-])cc1.CCCCn1cc[n+](C)c1,1-butyl-3-methylimidazolium ibuprofenate,
RSAev,308.15,0.1969,0.18,86.8,1.3459,Shekaari et al. (2016c),Refractive index,Liquid,AARGJq,C[C@H](N)C(=O)O,(S)-2-aminopropanoic acid,AADYJk,O,water,ABOMSG,CC(C)Cc1ccc(C(C)C(=O)[O-])cc1.CCCCn1cc[n+](C)c1,1-butyl-3-methylimidazolium ibuprofenate,
RSAev,308.15,0.1996,0.111,86.8,1.3403,Shekaari et al. (2016c),Refractive index,Liquid,AARGJq,C[C@H](N)C(=O)O,(S)-2-aminopropanoic acid,AADYJk,O,water,ABOMSG,CC(C)Cc1ccc(C(C)C(=O)[O-])cc1.CCCCn1cc[n+](C)c1,1-butyl-3-methylimidazolium ibuprofenate,
RSAev,308.15,0.2062,0,86.8,1.334,Shekaari et al. (2016c),Refractive index,Liquid,AARGJq,C[C@H](N)C(=O)O,(S)-2-aminopropanoic acid,AADYJk,O,water,ABOMSG,CC(C)Cc1ccc(C(C)C(=O)[O-])cc1.CCCCn1cc[n+](C)c1,1-butyl-3-methylimidazolium ibuprofenate,
RSAev,308.15,0.2519,0,86.8,1.3347,Shekaari et al. (2016c),Refractive index,Liquid,AARGJq,C[C@H](N)C(=O)O,(S)-2-aminopropanoic acid,AADYJk,O,water,ABOMSG,CC(C)Cc1ccc(C(C)C(=O)[O-])cc1.CCCCn1cc[n+](C)c1,1-butyl-3-methylimidazolium ibuprofenate,
RSAev,308.15,0.2542,0.18,86.8,1.3466,Shekaari et al. (2016c),Refractive index,Liquid,AARGJq,C[C@H](N)C(=O)O,(S)-2-aminopropanoic acid,AADYJk,O,water,ABOMSG,CC(C)Cc1ccc(C(C)C(=O)[O-])cc1.CCCCn1cc[n+](C)c1,1-butyl-3-methylimidazolium ibuprofenate,
RSAev,308.15,0.2549,0.26,86.8,1.3522,Shekaari et al. (2016c),Refractive index,Liquid,AARGJq,C[C@H](N)C(=O)O,(S)-2-aminopropanoic acid,AADYJk,O,water,ABOMSG,CC(C)Cc1ccc(C(C)C(=O)[O-])cc1.CCCCn1cc[n+](C)c1,1-butyl-3-methylimidazolium ibuprofenate,
RSAev,308.15,0.2551,0.111,86.8,1.3411,Shekaari et al. (2016c),Refractive index,Liquid,AARGJq,C[C@H](N)C(=O)O,(S)-2-aminopropanoic acid,AADYJk,O,water,ABOMSG,CC(C)Cc1ccc(C(C)C(=O)[O-])cc1.CCCCn1cc[n+](C)c1,1-butyl-3-methylimidazolium ibuprofenate,
RSAev,308.15,0.297,0.111,86.8,1.3417,Shekaari et al. (2016c),Refractive index,Liquid,AARGJq,C[C@H](N)C(=O)O,(S)-2-aminopropanoic acid,AADYJk,O,water,ABOMSG,CC(C)Cc1ccc(C(C)C(=O)[O-])cc1.CCCCn1cc[n+](C)c1,1-butyl-3-methylimidazolium ibuprofenate,
RSAev,308.15,0.298,0.18,86.8,1.3472,Shekaari et al. (2016c),Refractive index,Liquid,AARGJq,C[C@H](N)C(=O)O,(S)-2-aminopropanoic acid,AADYJk,O,water,ABOMSG,CC(C)Cc1ccc(C(C)C(=O)[O-])cc1.CCCCn1cc[n+](C)c1,1-butyl-3-methylimidazolium ibuprofenate,
RSAev,308.15,0.2994,0.26,86.8,1.3528,Shekaari et al. (2016c),Refractive index,Liquid,AARGJq,C[C@H](N)C(=O)O,(S)-2-aminopropanoic acid,AADYJk,O,water,ABOMSG,CC(C)Cc1ccc(C(C)C(=O)[O-])cc1.CCCCn1cc[n+](C)c1,1-butyl-3-methylimidazolium ibuprofenate,
RSAev,308.15,0.2999,0,86.8,1.3353,Shekaari et al. (2016c),Refractive index,Liquid,AARGJq,C[C@H](N)C(=O)O,(S)-2-aminopropanoic acid,AADYJk,O,water,ABOMSG,CC(C)Cc1ccc(C(C)C(=O)[O-])cc1.CCCCn1cc[n+](C)c1,1-butyl-3-methylimidazolium ibuprofenate,
RSAev,308.15,0.3466,0.111,86.8,1.3424,Shekaari et al. (2016c),Refractive index,Liquid,AARGJq,C[C@H](N)C(=O)O,(S)-2-aminopropanoic acid,AADYJk,O,water,ABOMSG,CC(C)Cc1ccc(C(C)C(=O)[O-])cc1.CCCCn1cc[n+](C)c1,1-butyl-3-methylimidazolium ibuprofenate,
RSAev,308.15,0.3468,0.26,86.8,1.3534,Shekaari et al. (2016c),Refractive index,Liquid,AARGJq,C[C@H](N)C(=O)O,(S)-2-aminopropanoic acid,AADYJk,O,water,ABOMSG,CC(C)Cc1ccc(C(C)C(=O)[O-])cc1.CCCCn1cc[n+](C)c1,1-butyl-3-methylimidazolium ibuprofenate,
RSAev,308.15,0.3561,0.18,86.8,1.3479,Shekaari et al. (2016c),Refractive index,Liquid,AARGJq,C[C@H](N)C(=O)O,(S)-2-aminopropanoic acid,AADYJk,O,water,ABOMSG,CC(C)Cc1ccc(C(C)C(=O)[O-])cc1.CCCCn1cc[n+](C)c1,1-butyl-3-methylimidazolium ibuprofenate,
RSAev,308.15,0.3567,0,86.8,1.336,Shekaari et al. (2016c),Refractive index,Liquid,AARGJq,C[C@H](N)C(=O)O,(S)-2-aminopropanoic acid,AADYJk,O,water,ABOMSG,CC(C)Cc1ccc(C(C)C(=O)[O-])cc1.CCCCn1cc[n+](C)c1,1-butyl-3-methylimidazolium ibuprofenate,
RSAev,308.15,0.3934,0.111,86.8,1.3431,Shekaari et al. (2016c),Refractive index,Liquid,AARGJq,C[C@H](N)C(=O)O,(S)-2-aminopropanoic acid,AADYJk,O,water,ABOMSG,CC(C)Cc1ccc(C(C)C(=O)[O-])cc1.CCCCn1cc[n+](C)c1,1-butyl-3-methylimidazolium ibuprofenate,
RSAev,308.15,0.3959,0.26,86.8,1.3541,Shekaari et al. (2016c),Refractive index,Liquid,AARGJq,C[C@H](N)C(=O)O,(S)-2-aminopropanoic acid,AADYJk,O,water,ABOMSG,CC(C)Cc1ccc(C(C)C(=O)[O-])cc1.CCCCn1cc[n+](C)c1,1-butyl-3-methylimidazolium ibuprofenate,
RSAev,308.15,0.3968,0.18,86.8,1.3484,Shekaari et al. (2016c),Refractive index,Liquid,AARGJq,C[C@H](N)C(=O)O,(S)-2-aminopropanoic acid,AADYJk,O,water,ABOMSG,CC(C)Cc1ccc(C(C)C(=O)[O-])cc1.CCCCn1cc[n+](C)c1,1-butyl-3-methylimidazolium ibuprofenate,
RSAev,308.15,0.4121,0,86.8,1.3367,Shekaari et al. (2016c),Refractive index,Liquid,AARGJq,C[C@H](N)C(=O)O,(S)-2-aminopropanoic acid,AADYJk,O,water,ABOMSG,CC(C)Cc1ccc(C(C)C(=O)[O-])cc1.CCCCn1cc[n+](C)c1,1-butyl-3-methylimidazolium ibuprofenate,
RSAev,308.15,0.4278,0.18,86.8,1.3488,Shekaari et al. (2016c),Refractive index,Liquid,AARGJq,C[C@H](N)C(=O)O,(S)-2-aminopropanoic acid,AADYJk,O,water,ABOMSG,CC(C)Cc1ccc(C(C)C(=O)[O-])cc1.CCCCn1cc[n+](C)c1,1-butyl-3-methylimidazolium ibuprofenate,
RSAev,308.15,0.4459,0.111,86.8,1.3438,Shekaari et al. (2016c),Refractive index,Liquid,AARGJq,C[C@H](N)C(=O)O,(S)-2-aminopropanoic acid,AADYJk,O,water,ABOMSG,CC(C)Cc1ccc(C(C)C(=O)[O-])cc1.CCCCn1cc[n+](C)c1,1-butyl-3-methylimidazolium ibuprofenate,
RSAev,308.15,0.4498,0.26,86.8,1.3549,Shekaari et al. (2016c),Refractive index,Liquid,AARGJq,C[C@H](N)C(=O)O,(S)-2-aminopropanoic acid,AADYJk,O,water,ABOMSG,CC(C)Cc1ccc(C(C)C(=O)[O-])cc1.CCCCn1cc[n+](C)c1,1-butyl-3-methylimidazolium ibuprofenate,
RSAev,308.15,0.4525,0,86.8,1.3372,Shekaari et al. (2016c),Refractive index,Liquid,AARGJq,C[C@H](N)C(=O)O,(S)-2-aminopropanoic acid,AADYJk,O,water,ABOMSG,CC(C)Cc1ccc(C(C)C(=O)[O-])cc1.CCCCn1cc[n+](C)c1,1-butyl-3-methylimidazolium ibuprofenate,
RSAev,318.15,0,0,86.8,1.3302,Shekaari et al. (2016c),Refractive index,Liquid,AARGJq,C[C@H](N)C(=O)O,(S)-2-aminopropanoic acid,AADYJk,O,water,ABOMSG,CC(C)Cc1ccc(C(C)C(=O)[O-])cc1.CCCCn1cc[n+](C)c1,1-butyl-3-methylimidazolium ibuprofenate,
RSAev,318.15,0,0.18,86.8,1.3415,Shekaari et al. (2016c),Refractive index,Liquid,AARGJq,C[C@H](N)C(=O)O,(S)-2-aminopropanoic acid,AADYJk,O,water,ABOMSG,CC(C)Cc1ccc(C(C)C(=O)[O-])cc1.CCCCn1cc[n+](C)c1,1-butyl-3-methylimidazolium ibuprofenate,
RSAev,318.15,0,0.26,86.8,1.3466,Shekaari et al. (2016c),Refractive index,Liquid,AARGJq,C[C@H](N)C(=O)O,(S)-2-aminopropanoic acid,AADYJk,O,water,ABOMSG,CC(C)Cc1ccc(C(C)C(=O)[O-])cc1.CCCCn1cc[n+](C)c1,1-butyl-3-methylimidazolium ibuprofenate,
RSAev,318.15,0.0989,0.111,86.8,1.3373,Shekaari et al. (2016c),Refractive index,Liquid,AARGJq,C[C@H](N)C(=O)O,(S)-2-aminopropanoic acid,AADYJk,O,water,ABOMSG,CC(C)Cc1ccc(C(C)C(=O)[O-])cc1.CCCCn1cc[n+](C)c1,1-butyl-3-methylimidazolium ibuprofenate,
RSAev,318.15,0.099,0.18,86.8,1.3437,Shekaari et al. (2016c),Refractive index,Liquid,AARGJq,C[C@H](N)C(=O)O,(S)-2-aminopropanoic acid,AADYJk,O,water,ABOMSG,CC(C)Cc1ccc(C(C)C(=O)[O-])cc1.CCCCn1cc[n+](C)c1,1-butyl-3-methylimidazolium ibuprofenate,
RSAev,318.15,0.0993,0.26,86.8,1.3489,Shekaari et al. (2016c),Refractive index,Liquid,AARGJq,C[C@H](N)C(=O)O,(S)-2-aminopropanoic acid,AADYJk,O,water,ABOMSG,CC(C)Cc1ccc(C(C)C(=O)[O-])cc1.CCCCn1cc[n+](C)c1,1-butyl-3-methylimidazolium ibuprofenate,
RSAev,318.15,0.1103,0,86.8,1.3317,Shekaari et al. (2016c),Refractive index,Liquid,AARGJq,C[C@H](N)C(=O)O,(S)-2-aminopropanoic acid,AADYJk,O,water,ABOMSG,CC(C)Cc1ccc(C(C)C(=O)[O-])cc1.CCCCn1cc[n+](C)c1,1-butyl-3-methylimidazolium ibuprofenate,
RSAev,318.15,0.1485,0,86.8,1.3322,Shekaari et al. (2016c),Refractive index,Liquid,AARGJq,C[C@H](N)C(=O)O,(S)-2-aminopropanoic acid,AADYJk,O,water,ABOMSG,CC(C)Cc1ccc(C(C)C(=O)[O-])cc1.CCCCn1cc[n+](C)c1,1-butyl-3-methylimidazolium ibuprofenate,
RSAev,318.15,0.1492,0.18,86.8,1.3443,Shekaari et al. (2016c),Refractive index,Liquid,AARGJq,C[C@H](N)C(=O)O,(S)-2-aminopropanoic acid,AADYJk,O,water,ABOMSG,CC(C)Cc1ccc(C(C)C(=O)[O-])cc1.CCCCn1cc[n+](C)c1,1-butyl-3-methylimidazolium ibuprofenate,
RSAev,318.15,0.1509,0.26,86.8,1.3495,Shekaari et al. (2016c),Refractive index,Liquid,AARGJq,C[C@H](N)C(=O)O,(S)-2-aminopropanoic acid,AADYJk,O,water,ABOMSG,CC(C)Cc1ccc(C(C)C(=O)[O-])cc1.CCCCn1cc[n+](C)c1,1-butyl-3-methylimidazolium ibuprofenate,
RSAev,318.15,0.1511,0.111,86.8,1.3381,Shekaari et al. (2016c),Refractive index,Liquid,AARGJq,C[C@H](N)C(=O)O,(S)-2-aminopropanoic acid,AADYJk,O,water,ABOMSG,CC(C)Cc1ccc(C(C)C(=O)[O-])cc1.CCCCn1cc[n+](C)c1,1-butyl-3-methylimidazolium ibuprofenate,
RSAev,318.15,0.1933,0.26,86.8,1.3501,Shekaari et al. (2016c),Refractive index,Liquid,AARGJq,C[C@H](N)C(=O)O,(S)-2-aminopropanoic acid,AADYJk,O,water,ABOMSG,CC(C)Cc1ccc(C(C)C(=O)[O-])cc1.CCCCn1cc[n+](C)c1,1-butyl-3-methylimidazolium ibuprofenate,
RSAev,318.15,0.1969,0.18,86.8,1.3449,Shekaari et al. (2016c),Refractive index,Liquid,AARGJq,C[C@H](N)C(=O)O,(S)-2-aminopropanoic acid,AADYJk,O,water,ABOMSG,CC(C)Cc1ccc(C(C)C(=O)[O-])cc1.CCCCn1cc[n+](C)c1,1-butyl-3-methylimidazolium ibuprofenate,
RSAev,318.15,0.1996,0.111,86.8,1.3388,Shekaari et al. (2016c),Refractive index,Liquid,AARGJq,C[C@H](N)C(=O)O,(S)-2-aminopropanoic acid,AADYJk,O,water,ABOMSG,CC(C)Cc1ccc(C(C)C(=O)[O-])cc1.CCCCn1cc[n+](C)c1,1-butyl-3-methylimidazolium ibuprofenate,
RSAev,318.15,0.2062,0,86.8,1.3329,Shekaari et al. (2016c),Refractive index,Liquid,AARGJq,C[C@H](N)C(=O)O,(S)-2-aminopropanoic acid,AADYJk,O,water,ABOMSG,CC(C)Cc1ccc(C(C)C(=O)[O-])cc1.CCCCn1cc[n+](C)c1,1-butyl-3-methylimidazolium ibuprofenate,
RSAev,318.15,0.2519,0,86.8,1.3335,Shekaari et al. (2016c),Refractive index,Liquid,AARGJq,C[C@H](N)C(=O)O,(S)-2-aminopropanoic acid,AADYJk,O,water,ABOMSG,CC(C)Cc1ccc(C(C)C(=O)[O-])cc1.CCCCn1cc[n+](C)c1,1-butyl-3-methylimidazolium ibuprofenate,
RSAev,318.15,0.2542,0.18,86.8,1.3456,Shekaari et al. (2016c),Refractive index,Liquid,AARGJq,C[C@H](N)C(=O)O,(S)-2-aminopropanoic acid,AADYJk,O,water,ABOMSG,CC(C)Cc1ccc(C(C)C(=O)[O-])cc1.CCCCn1cc[n+](C)c1,1-butyl-3-methylimidazolium ibuprofenate,
RSAev,318.15,0.2549,0.26,86.8,1.3509,Shekaari et al. (2016c),Refractive index,Liquid,AARGJq,C[C@H](N)C(=O)O,(S)-2-aminopropanoic acid,AADYJk,O,water,ABOMSG,CC(C)Cc1ccc(C(C)C(=O)[O-])cc1.CCCCn1cc[n+](C)c1,1-butyl-3-methylimidazolium ibuprofenate,
RSAev,318.15,0.2551,0.111,86.8,1.3397,Shekaari et al. (2016c),Refractive index,Liquid,AARGJq,C[C@H](N)C(=O)O,(S)-2-aminopropanoic acid,AADYJk,O,water,ABOMSG,CC(C)Cc1ccc(C(C)C(=O)[O-])cc1.CCCCn1cc[n+](C)c1,1-butyl-3-methylimidazolium ibuprofenate,
RSAev,318.15,0.297,0.111,86.8,1.3404,Shekaari et al. (2016c),Refractive index,Liquid,AARGJq,C[C@H](N)C(=O)O,(S)-2-aminopropanoic acid,AADYJk,O,water,ABOMSG,CC(C)Cc1ccc(C(C)C(=O)[O-])cc1.CCCCn1cc[n+](C)c1,1-butyl-3-methylimidazolium ibuprofenate,
RSAev,318.15,0.298,0.18,86.8,1.3461,Shekaari et al. (2016c),Refractive index,Liquid,AARGJq,C[C@H](N)C(=O)O,(S)-2-aminopropanoic acid,AADYJk,O,water,ABOMSG,CC(C)Cc1ccc(C(C)C(=O)[O-])cc1.CCCCn1cc[n+](C)c1,1-butyl-3-methylimidazolium ibuprofenate,
RSAev,318.15,0.2994,0.26,86.8,1.3515,Shekaari et al. (2016c),Refractive index,Liquid,AARGJq,C[C@H](N)C(=O)O,(S)-2-aminopropanoic acid,AADYJk,O,water,ABOMSG,CC(C)Cc1ccc(C(C)C(=O)[O-])cc1.CCCCn1cc[n+](C)c1,1-butyl-3-methylimidazolium ibuprofenate,
RSAev,318.15,0.2999,0,86.8,1.3342,Shekaari et al. (2016c),Refractive index,Liquid,AARGJq,C[C@H](N)C(=O)O,(S)-2-aminopropanoic acid,AADYJk,O,water,ABOMSG,CC(C)Cc1ccc(C(C)C(=O)[O-])cc1.CCCCn1cc[n+](C)c1,1-butyl-3-methylimidazolium ibuprofenate,
RSAev,318.15,0.3466,0.111,86.8,1.3412,Shekaari et al. (2016c),Refractive index,Liquid,AARGJq,C[C@H](N)C(=O)O,(S)-2-aminopropanoic acid,AADYJk,O,water,ABOMSG,CC(C)Cc1ccc(C(C)C(=O)[O-])cc1.CCCCn1cc[n+](C)c1,1-butyl-3-methylimidazolium ibuprofenate,
RSAev,318.15,0.3468,0.26,86.8,1.352,Shekaari et al. (2016c),Refractive index,Liquid,AARGJq,C[C@H](N)C(=O)O,(S)-2-aminopropanoic acid,AADYJk,O,water,ABOMSG,CC(C)Cc1ccc(C(C)C(=O)[O-])cc1.CCCCn1cc[n+](C)c1,1-butyl-3-methylimidazolium ibuprofenate,
RSAev,318.15,0.3561,0.18,86.8,1.3468,Shekaari et al. (2016c),Refractive index,Liquid,AARGJq,C[C@H](N)C(=O)O,(S)-2-aminopropanoic acid,AADYJk,O,water,ABOMSG,CC(C)Cc1ccc(C(C)C(=O)[O-])cc1.CCCCn1cc[n+](C)c1,1-butyl-3-methylimidazolium ibuprofenate,
RSAev,318.15,0.3567,0,86.8,1.335,Shekaari et al. (2016c),Refractive index,Liquid,AARGJq,C[C@H](N)C(=O)O,(S)-2-aminopropanoic acid,AADYJk,O,water,ABOMSG,CC(C)Cc1ccc(C(C)C(=O)[O-])cc1.CCCCn1cc[n+](C)c1,1-butyl-3-methylimidazolium ibuprofenate,
RSAev,318.15,0.3934,0.111,86.8,1.3419,Shekaari et al. (2016c),Refractive index,Liquid,AARGJq,C[C@H](N)C(=O)O,(S)-2-aminopropanoic acid,AADYJk,O,water,ABOMSG,CC(C)Cc1ccc(C(C)C(=O)[O-])cc1.CCCCn1cc[n+](C)c1,1-butyl-3-methylimidazolium ibuprofenate,
RSAev,318.15,0.3959,0.26,86.8,1.3526,Shekaari et al. (2016c),Refractive index,Liquid,AARGJq,C[C@H](N)C(=O)O,(S)-2-aminopropanoic acid,AADYJk,O,water,ABOMSG,CC(C)Cc1ccc(C(C)C(=O)[O-])cc1.CCCCn1cc[n+](C)c1,1-butyl-3-methylimidazolium ibuprofenate,
RSAev,318.15,0.3968,0.18,86.8,1.3473,Shekaari et al. (2016c),Refractive index,Liquid,AARGJq,C[C@H](N)C(=O)O,(S)-2-aminopropanoic acid,AADYJk,O,water,ABOMSG,CC(C)Cc1ccc(C(C)C(=O)[O-])cc1.CCCCn1cc[n+](C)c1,1-butyl-3-methylimidazolium ibuprofenate,
RSAev,318.15,0.4121,0,86.8,1.3357,Shekaari et al. (2016c),Refractive index,Liquid,AARGJq,C[C@H](N)C(=O)O,(S)-2-aminopropanoic acid,AADYJk,O,water,ABOMSG,CC(C)Cc1ccc(C(C)C(=O)[O-])cc1.CCCCn1cc[n+](C)c1,1-butyl-3-methylimidazolium ibuprofenate,
RSAev,318.15,0.4278,0.18,86.8,1.3477,Shekaari et al. (2016c),Refractive index,Liquid,AARGJq,C[C@H](N)C(=O)O,(S)-2-aminopropanoic acid,AADYJk,O,water,ABOMSG,CC(C)Cc1ccc(C(C)C(=O)[O-])cc1.CCCCn1cc[n+](C)c1,1-butyl-3-methylimidazolium ibuprofenate,
RSAev,318.15,0.4459,0.111,86.8,1.3428,Shekaari et al. (2016c),Refractive index,Liquid,AARGJq,C[C@H](N)C(=O)O,(S)-2-aminopropanoic acid,AADYJk,O,water,ABOMSG,CC(C)Cc1ccc(C(C)C(=O)[O-])cc1.CCCCn1cc[n+](C)c1,1-butyl-3-methylimidazolium ibuprofenate,
RSAev,318.15,0.4498,0.26,86.8,1.3533,Shekaari et al. (2016c),Refractive index,Liquid,AARGJq,C[C@H](N)C(=O)O,(S)-2-aminopropanoic acid,AADYJk,O,water,ABOMSG,CC(C)Cc1ccc(C(C)C(=O)[O-])cc1.CCCCn1cc[n+](C)c1,1-butyl-3-methylimidazolium ibuprofenate,
RSAev,318.15,0.4525,0,86.8,1.3362,Shekaari et al. (2016c),Refractive index,Liquid,AARGJq,C[C@H](N)C(=O)O,(S)-2-aminopropanoic acid,AADYJk,O,water,ABOMSG,CC(C)Cc1ccc(C(C)C(=O)[O-])cc1.CCCCn1cc[n+](C)c1,1-butyl-3-methylimidazolium ibuprofenate,
