Repository: kamranayazheydarov/ILTHERMO-data

# ILThermo Data Processing

This project processes JSON files containing density data and merges them into CSV files. It also updates the CSV files with metadata and SMILES strings for compounds.

## main_functions.py

This script contains the main functions for processing the density data.

## File Descriptions

### #file:compounds.csv

This file contains compound information with the following headers:
- `id` (integer): The unique identifier for each compound.
- `smiles` (string): The SMILES string representation of the compound.

File: refindex_csv_data/refindex_setid_TPtaF.csv
setid,Mole fraction of methanol,"Temperature, K","Pressure, kPa",Refractive index (Na D-line),reference,propertiy,phases,compound id 1,smile 1,compound name 1,compound id 2,smile 2,compound name 2,compound id 3,smile 3,compound name 3,Unnamed: 13
TPtaF,0,298.15,100,1.55065,Wojtczuk et al. (2020),Refractive index,Liquid,AAGIBL,CO,methanol,AAgcST,CC[n+]1ccn(C)c1.N#C[S-],1-ethyl-3-methylimidazolium thiocyanate,,,,
TPtaF,0.1297,298.15,100,1.54281,Wojtczuk et al. (2020),Refractive index,Liquid,AAGIBL,CO,methanol,AAgcST,CC[n+]1ccn(C)c1.N#C[S-],1-ethyl-3-methylimidazolium thiocyanate,,,,
TPtaF,0.2018,298.15,100,1.53843,Wojtczuk et al. (2020),Refractive index,Liquid,AAGIBL,CO,methanol,AAgcST,CC[n+]1ccn(C)c1.N#C[S-],1-ethyl-3-methylimidazolium thiocyanate,,,,
TPtaF,0.3185,298.15,100,1.52943,Wojtczuk et al. (2020),Refractive index,Liquid,AAGIBL,CO,methanol,AAgcST,CC[n+]1ccn(C)c1.N#C[S-],1-ethyl-3-methylimidazolium thiocyanate,,,,
TPtaF,0.4076,298.15,100,1.51995,Wojtczuk et al. (2020),Refractive index,Liquid,AAGIBL,CO,methanol,AAgcST,CC[n+]1ccn(C)c1.N#C[S-],1-ethyl-3-methylimidazolium thiocyanate,,,,
TPtaF,0.5037,298.15,100,1.50836,Wojtczuk et al. (2020),Refractive index,Liquid,AAGIBL,CO,methanol,AAgcST,CC[n+]1ccn(C)c1.N#C[S-],1-ethyl-3-methylimidazolium thiocyanate,,,,
TPtaF,0.5936,298.15,100,1.49377,Wojtczuk et al. (2020),Refractive index,Liquid,AAGIBL,CO,methanol,AAgcST,CC[n+]1ccn(C)c1.N#C[S-],1-ethyl-3-methylimidazolium thiocyanate,,,,
TPtaF,0.6923,298.15,100,1.47381,Wojtczuk et al. (2020),Refractive index,Liquid,AAGIBL,CO,methanol,AAgcST,CC[n+]1ccn(C)c1.N#C[S-],1-ethyl-3-methylimidazolium thiocyanate,,,,
TPtaF,0.805,298.15,100,1.44104,Wojtczuk et al. (2020),Refractive index,Liquid,AAGIBL,CO,methanol,AAgcST,CC[n+]1ccn(C)c1.N#C[S-],1-ethyl-3-methylimidazolium thiocyanate,,,,
TPtaF,0.9014,298.15,100,1.39839,Wojtczuk et al. (2020),Refractive index,Liquid,AAGIBL,CO,methanol,AAgcST,CC[n+]1ccn(C)c1.N#C[S-],1-ethyl-3-methylimidazolium thiocyanate,,,,
TPtaF,1,298.15,100,1.3266,Wojtczuk et al. (2020),Refractive index,Liquid,AAGIBL,CO,methanol,AAgcST,CC[n+]1ccn(C)c1.N#C[S-],1-ethyl-3-methylimidazolium thiocyanate,,,,

File: refindex_csv_data/refindex_setid_TVHPm.csv
setid,"Temperature, K","Pressure, kPa","Mole fraction of 2,2,2-trifluoroacetamide",Refractive index (Na D-line),reference,propertiy,phases,compound id 1,smile 1,compound name 1,compound id 2,smile 2,compound name 2,compound id 3,smile 3,compound name 3,Unnamed: 13
TVHPm,288.15,101.3,0.111,1.4913,Kareem et al. (2010),Refractive index,Liquid,AAVmzJ,NC(=O)C(F)(F)F,"2,2,2-trifluoroacetamide",ABQkxU,C[P+](c1ccccc1)(c1ccccc1)c1ccccc1.[Br-],methyltriphenylphosphonium bromide,,,,
TVHPm,298.15,101.3,0.111,1.4849,Kareem et al. (2010),Refractive index,Liquid,AAVmzJ,NC(=O)C(F)(F)F,"2,2,2-trifluoroacetamide",ABQkxU,C[P+](c1ccccc1)(c1ccccc1)c1ccccc1.[Br-],methyltriphenylphosphonium bromide,,,,
TVHPm,308.15,101.3,0.111,1.4824,Kareem et al. (2010),Refractive index,Liquid,AAVmzJ,NC(=O)C(F)(F)F,"2,2,2-trifluoroacetamide",ABQkxU,C[P+](c1ccccc1)(c1ccccc1)c1ccccc1.[Br-],methyltriphenylphosphonium bromide,,,,
TVHPm,318.15,101.3,0.111,1.4782,Kareem et al. (2010),Refractive index,Liquid,AAVmzJ,NC(=O)C(F)(F)F,"2,2,2-trifluoroacetamide",ABQkxU,C[P+](c1ccccc1)(c1ccccc1)c1ccccc1.[Br-],methyltriphenylphosphonium bromide,,,,
TVHPm,328.15,101.3,0.111,1.4745,Kareem et al. (2010),Refractive index,Liquid,AAVmzJ,NC(=O)C(F)(F)F,"2,2,2-trifluoroacetamide",ABQkxU,C[P+](c1ccccc1)(c1ccccc1)c1ccccc1.[Br-],methyltriphenylphosphonium bromide,,,,
TVHPm,338.15,101.3,0.111,1.4737,Kareem et al. (2010),Refractive index,Liquid,AAVmzJ,NC(=O)C(F)(F)F,"2,2,2-trifluoroacetamide",ABQkxU,C[P+](c1ccccc1)(c1ccccc1)c1ccccc1.[Br-],methyltriphenylphosphonium bromide,,,,

File: refindex_csv_data/refindex_setid_UrgZd.csv
setid,Mole fraction of water,Mole fraction of ethanol,"Pressure, kPa","Temperature, K",Refractive index (Na D-line),reference,propertiy,phases,compound id 1,smile 1,compound name 1,compound id 2,smile 2,compound name 2,compound id 3,smile 3,compound name 3,Unnamed: 13
UrgZd,0.099,0.4116,100,298.15,1.45547,Gomez et al. (2008),Refractive index,Liquid,AAIsrh,CCO,ethanol,AADYJk,O,water,AAoCnc,COS(=O)(=O)[O-].Cn1cc[n+](C)c1,"1,3-dimethylimidazolium methylsulfate",
UrgZd,0.1162,0.3097,100,298.15,1.46277,Gomez et al. (2008),Refractive index,Liquid,AAIsrh,CCO,ethanol,AADYJk,O,water,AAoCnc,COS(=O)(=O)[O-].Cn1cc[n+](C)c1,"1,3-dimethylimidazolium methylsulfate",
UrgZd,0.119,0.7142,100,298.15,1.41078,Gomez et al. (2008),Refractive index,Liquid,AAIsrh,CCO,ethanol,AADYJk,O,water,AAoCnc,COS(=O)(=O)[O-].Cn1cc[n+](C)c1,"1,3-dimethylimidazolium methylsulfate",
UrgZd,0.1334,0.2074,100,298.15,1.46879,Gomez et al. (2008),Refractive index,Liquid,AAIsrh,CCO,ethanol,AADYJk,O,water,AAoCnc,COS(=O)(=O)[O-].Cn1cc[n+](C)c1,"1,3-dimethylimidazolium methylsulfate",
UrgZd,0.1385,0.8266,100,298.15,1.37463,Gomez et al. (2008),Refractive index,Liquid,AAIsrh,CCO,ethanol,AADYJk,O,water,AAoCnc,COS(=O)(=O)[O-].Cn1cc[n+](C)c1,"1,3-dimethylimidazolium methylsulfate",
UrgZd,0.1512,0.1018,100,298.15,1.47397,Gomez et al. (2008),Refractive index,Liquid,AAIsrh,CCO,ethanol,AADYJk,O,water,AAoCnc,COS(=O)(=O)[O-].Cn1cc[n+](C)c1,"1,3-dimethylimidazolium methylsulfate",
UrgZd,0.1652,0.6032,100,298.15,1.42503,Gomez et al. (2008),Refractive index,Liquid,AAIsrh,CCO,ethanol,AADYJk,O,water,AAoCnc,COS(=O)(=O)[O-].Cn1cc[n+](C)c1,"1,3-dimethylimidazolium methylsulfate",
UrgZd,0.1844,0.6995,100,298.15,1.40033,Gomez et al. (2008),Refractive index,Liquid,AAIsrh,CCO,ethanol,AADYJk,O,water,AAoCnc,COS(=O)(=O)[O-].Cn1cc[n+](C)c1,"1,3-dimethylimidazolium methylsulfate",
UrgZd,0.2083,0.4999,100,298.15,1.43624,Gomez et al. (2008),Refractive index,Liquid,AAIsrh,CCO,ethanol,AADYJk,O,water,AAoCnc,COS(=O)(=O)[O-].Cn1cc[n+](C)c1,"1,3-dimethylimidazolium methylsulfate",
UrgZd,0.2088,0.7386,100,298.15,1.38184,Gomez et al. (2008),Refractive index,Liquid,AAIsrh,CCO,ethanol,AADYJk,O,water,AAoCnc,COS(=O)(=O)[O-].Cn1cc[n+](C)c1,"1,3-dimethylimidazolium methylsulfate",
UrgZd,0.2475,0.5968,100,298.15,1.4119,Gomez et al. (2008),Refractive index,Liquid,AAIsrh,CCO,ethanol,AADYJk,O,water,AAoCnc,COS(=O)(=O)[O-].Cn1cc[n+](C)c1,"1,3-dimethylimidazolium methylsulfate",
UrgZd,0.2497,0.4003,100,298.15,1.44555,Gomez et al. (2008),Refractive index,Liquid,AAIsrh,CCO,ethanol,AADYJk,O,water,AAoCnc,COS(=O)(=O)[O-].Cn1cc[n+](C)c1,"1,3-dimethylimidazolium methylsulfate",
UrgZd,0.2925,0.2977,100,298.15,1.45368,Gomez et al. (2008),Refractive index,Liquid,AAIsrh,CCO,ethanol,AADYJk,O,water,AAoCnc,COS(=O)(=O)[O-].Cn1cc[n+](C)c1,"1,3-dimethylimidazolium methylsulfate",
UrgZd,0.3108,0.4936,100,298.15,1.42247,Gomez et al. (2008),Refractive index,Liquid,AAIsrh,CCO,ethanol,AADYJk,O,water,AAoCnc,COS(=O)(=O)[O-].Cn1cc[n+](C)c1,"1,3-dimethylimidazolium methylsulfate",
UrgZd,0.3341,0.1977,100,298.15,1.46062,Gomez et al. (2008),Refractive index,Liquid,AAIsrh,CCO,ethanol,AADYJk,O,water,AAoCnc,COS(=O)(=O)[O-].Cn1cc[n+](C)c1,"1,3-dimethylimidazolium methylsulfate",
UrgZd,0.3595,0.55,100,298.15,1.39703,Gomez et al. (2008),Refractive index,Liquid,AAIsrh,CCO,ethanol,AADYJk,O,water,AAoCnc,COS(=O)(=O)[O-].Cn1cc[n+](C)c1,"1,3-dimethylimidazolium methylsulfate",
UrgZd,0.3694,0.3982,100,298.15,1.4314,Gomez et al. (2008),Refractive index,Liquid,AAIsrh,CCO,ethanol,AADYJk,O,water,AAoCnc,COS(=O)(=O)[O-].Cn1cc[n+](C)c1,"1,3-dimethylimidazolium methylsulfate",
UrgZd,0.3697,0.6047,100,298.15,1.37434,Gomez et al. (2008),Refractive index,Liquid,AAIsrh,CCO,ethanol,AADYJk,O,water,AAoCnc,COS(=O)(=O)[O-].Cn1cc[n+](C)c1,"1,3-dimethylimidazolium methylsulfate",
UrgZd,0.3754,0.0984,100,298.15,1.46636,Gomez et al. (2008),Refractive index,Liquid,AAIsrh,CCO,ethanol,AADYJk,O,water,AAoCnc,COS(=O)(=O)[O-].Cn1cc[n+](C)c1,"1,3-dimethylimidazolium methylsulfate",
UrgZd,0.3933,0.5579,100,298.15,1.38377,Gomez et al. (2008),Refractive index,Liquid,AAIsrh,CCO,ethanol,AADYJk,O,water,AAoCnc,COS(=O)(=O)[O-].Cn1cc[n+](C)c1,"1,3-dimethylimidazolium methylsulfate",
UrgZd,0.4312,0.2974,100,298.15,1.43994,Gomez et al. (2008),Refractive index,Liquid,AAIsrh,CCO,ethanol,AADYJk,O,water,AAoCnc,COS(=O)(=O)[O-].Cn1cc[n+](C)c1,"1,3-dimethylimidazolium methylsulfate",
UrgZd,0.4474,0.44,100,298.15,1.40571,Gomez et al. (2008),Refractive index,Liquid,AAIsrh,CCO,ethanol,AADYJk,O,water,AAoCnc,COS(=O)(=O)[O-].Cn1cc[n+](C)c1,"1,3-dimethylimidazolium methylsulfate",
UrgZd,0.4837,0.5094,100,298.15,1.36644,Gomez et al. (2008),Refractive index,Liquid,AAIsrh,CCO,ethanol,AADYJk,O,water,AAoCnc,COS(=O)(=O)[O-].Cn1cc[n+](C)c1,"1,3-dimethylimidazolium methylsulfate",
UrgZd,0.4839,0.4561,100,298.15,1.38933,Gomez et al. (2008),Refractive index,Liquid,AAIsrh,CCO,ethanol,AADYJk,O,water,AAoCnc,COS(=O)(=O)[O-].Cn1cc[n+](C)c1,"1,3-dimethylimidazolium methylsulfate",
UrgZd,0.4914,0.1993,100,298.15,1.44719,Gomez et al. (2008),Refractive index,Liquid,AAIsrh,CCO,ethanol,AADYJk,O,water,AAoCnc,COS(=O)(=O)[O-].Cn1cc[n+](C)c1,"1,3-dimethylimidazolium methylsulfate",
UrgZd,0.5256,0.3421,100,298.15,1.41318,Gomez et al. (2008),Refractive index,Liquid,AAIsrh,CCO,ethanol,AADYJk,O,water,AAoCnc,COS(=O)(=O)[O-].Cn1cc[n+](C)c1,"1,3-dimethylimidazolium methylsulfate",
UrgZd,0.5532,0.0987,100,298.15,1.45376,Gomez et al. (2008),Refractive index,Liquid,AAIsrh,CCO,ethanol,AADYJk,O,water,AAoCnc,COS(=O)(=O)[O-].Cn1cc[n+](C)c1,"1,3-dimethylimidazolium methylsulfate",
UrgZd,0.5651,0.3959,100,298.15,1.38179,Gomez et al. (2008),Refractive index,Liquid,AAIsrh,CCO,ethanol,AADYJk,O,water,AAoCnc,COS(=O)(=O)[O-].Cn1cc[n+](C)c1,"1,3-dimethylimidazolium methylsulfate",
UrgZd,0.5691,0.3603,100,298.15,1.39462,Gomez et al. (2008),Refractive index,Liquid,AAIsrh,CCO,ethanol,AADYJk,O,water,AAoCnc,COS(=O)(=O)[O-].Cn1cc[n+](C)c1,"1,3-dimethylimidazolium methylsulfate",
UrgZd,0.6125,0.2333,100,298.15,1.42101,Gomez et al. (2008),Refractive index,Liquid,AAIsrh,CCO,ethanol,AADYJk,O,water,AAoCnc,COS(=O)(=O)[O-].Cn1cc[n+](C)c1,"1,3-dimethylimidazolium methylsulfate",
UrgZd,0.6498,0.3053,100,298.15,1.38487,Gomez et al. (2008),Refractive index,Liquid,AAIsrh,CCO,ethanol,AADYJk,O,water,AAoCnc,COS(=O)(=O)[O-].Cn1cc[n+](C)c1,"1,3-dimethylimidazolium methylsulfate",
UrgZd,0.6542,0.2646,100,298.15,1.39976,Gomez et al. (2008),Refractive index,Liquid,AAIsrh,CCO,ethanol,AADYJk,O,water,AAoCnc,COS(=O)(=O)[O-].Cn1cc[n+](C)c1,"1,3-dimethylimidazolium methylsulfate",
UrgZd,0.6797,0.3106,100,298.15,1.36652,Gomez et al. (2008),Refractive index,Liquid,AAIsrh,CCO,ethanol,AADYJk,O,water,AAoCnc,COS(=O)(=O)[O-].Cn1cc[n+](C)c1,"1,3-dimethylimidazolium methylsulfate",
UrgZd,0.7046,0.118,100,298.15,1.42814,Gomez et al. (2008),Refractive index,Liquid,AAIsrh,CCO,ethanol,AADYJk,O,water,AAoCnc,COS(=O)(=O)[O-].Cn1cc[n+](C)c1,"1,3-dimethylimidazolium methylsulfate",
UrgZd,0.7294,0.2203,100,298.15,1.38736,Gomez et al. (2008),Refractive index,Liquid,AAIsrh,CCO,ethanol,AADYJk,O,water,AAoCnc,COS(=O)(=O)[O-].Cn1cc[n+](C)c1,"1,3-dimethylimidazolium methylsulfate",
UrgZd,0.7351,0.1736,100,298.15,1.40412,Gomez et al. (2008),Refractive index,Liquid,AAIsrh,CCO,ethanol,AADYJk,O,water,AAoCnc,COS(=O)(=O)[O-].Cn1cc[n+](C)c1,"1,3-dimethylimidazolium methylsulfate",
UrgZd,0.7572,0.2319,100,298.15,1.3654,Gomez et al. (2008),Refractive index,Liquid,AAIsrh,CCO,ethanol,AADYJk,O,water,AAoCnc,COS(=O)(=O)[O-].Cn1cc[n+](C)c1,"1,3-dimethylimidazolium methylsulfate",
UrgZd,0.7851,0.1877,100,298.15,1.37432,Gomez et al. (2008),Refractive index,Liquid,AAIsrh,CCO,ethanol,AADYJk,O,water,AAoCnc,COS(=O)(=O)[O-].Cn1cc[n+](C)c1,"1,3-dimethylimidazolium methylsulfate",
UrgZd,0.8036,0.1409,100,298.15,1.38872,Gomez et al. (2008),Refractive index,Liquid,AAIsrh,CCO,ethanol,AADYJk,O,water,AAoCnc,COS(=O)(=O)[O-].Cn1cc[n+](C)c1,"1,3-dimethylimidazolium methylsulfate",
UrgZd,0.8132,0.0859,100,298.15,1.40706,Gomez et al. (2008),Refractive index,Liquid,AAIsrh,CCO,ethanol,AADYJk,O,water,AAoCnc,COS(=O)(=O)[O-].Cn1cc[n+](C)c1,"1,3-dimethylimidazolium methylsulfate",
UrgZd,0.8252,0.1629,100,298.15,1.36307,Gomez et al. (2008),Refractive index,Liquid,AAIsrh,CCO,ethanol,AADYJk,O,water,AAoCnc,COS(=O)(=O)[O-].Cn1cc[n+](C)c1,"1,3-dimethylimidazolium methylsulfate",
UrgZd,0.8536,0.1168,100,298.15,1.37265,Gomez et al. (2008),Refractive index,Liquid,AAIsrh,CCO,ethanol,AADYJk,O,water,AAoCnc,COS(=O)(=O)[O-].Cn1cc[n+](C)c1,"1,3-dimethylimidazolium methylsulfate",
UrgZd,0.8724,0.0674,100,298.15,1.38837,Gomez et al. (2008),Refractive index,Liquid,AAIsrh,CCO,ethanol,AADYJk,O,water,AAoCnc,COS(=O)(=O)[O-].Cn1cc[n+](C)c1,"1,3-dimethylimidazolium methylsulfate",
UrgZd,0.8858,0.1015,100,298.15,1.35907,Gomez et al. (2008),Refractive index,Liquid,AAIsrh,CCO,ethanol,AADYJk,O,water,AAoCnc,COS(=O)(=O)[O-].Cn1cc[n+](C)c1,"1,3-dimethylimidazolium methylsulfate",
UrgZd,0.9117,0.0567,100,298.15,1.36927,Gomez et al. (2008),Refractive index,Liquid,AAIsrh,CCO,ethanol,AADYJk,O,water,AAoCnc,COS(=O)(=O)[O-].Cn1cc[n+](C)c1,"1,3-dimethylimidazolium methylsulfate",
UrgZd,0.9469,0.0395,100,298.15,1.35275,Gomez et al. (2008),Refractive index,Liquid,AAIsrh,CCO,ethanol,AADYJk,O,water,AAoCnc,COS(=O)(=O)[O-].Cn1cc[n+](C)c1,"1,3-dimethylimidazolium methylsulfate",

File: refindex_csv_data/refindex_setid_Uywjf.csv
setid,Mole fraction of butanoic acid,Mole fraction of hexane,"Temperature, K","Pressure, kPa",Refractive index (Na D-line),reference,propertiy,phases,compound id 1,smile 1,compound name 1,compound id 2,smile 2,compound name 2,compound id 3,smile 3,compound name 3,Unnamed: 13
Uywjf,0.1702,0.1998,303.15,100,1.46801,Montalban et al. (2018b),Refractive index,Liquid,AAwHNg,CCCC[n+]1ccn(C)c1.COS(=O)(=O)[O-],1-butyl-3-methylimidazolium methyl sulfate,AAQxlj,CCCC(=O)O,butanoic acid,AAQdzy,CCCCCC,hexane,
Uywjf,0.2449,0.1936,303.15,100,1.46503,Montalban et al. (2018b),Refractive index,Liquid,AAwHNg,CCCC[n+]1ccn(C)c1.COS(=O)(=O)[O-],1-butyl-3-methylimidazolium methyl sulfate,AAQxlj,CCCC(=O)O,butanoic acid,AAQdzy,CCCCCC,hexane,
Uywjf,0.4103,0.18,303.15,100,1.45658,Montalban et al. (2018b),Refractive index,Liquid,AAwHNg,CCCC[n+]1ccn(C)c1.COS(=O)(=O)[O-],1-butyl-3-methylimidazolium methyl sulfate,AAQxlj,CCCC(=O)O,butanoic acid,AAQdzy,CCCCCC,hexane,
Uywjf,0.4594,0.1901,303.15,100,1.44841,Montalban et al. (2018b),Refractive index,Liquid,AAwHNg,CCCC[n+]1ccn(C)c1.COS(=O)(=O)[O-],1-butyl-3-methylimidazolium methyl sulfate,AAQxlj,CCCC(=O)O,butanoic acid,AAQdzy,CCCCCC,hexane,
Uywjf,0.5438,0.1838,303.15,100,1.44102,Montalban et al. (2018b),Refractive index,Liquid,AAwHNg,CCCC[n+]1ccn(C)c1.COS(=O)(=O)[O-],1-butyl-3-methylimidazolium methyl sulfate,AAQxlj,CCCC(=O)O,butanoic acid,AAQdzy,CCCCCC,hexane,
Uywjf,0.59,0.2097,303.15,100,1.43038,Montalban et al. (2018b),Refractive index,Liquid,AAwHNg,CCCC[n+]1ccn(C)c1.COS(=O)(=O)[O-],1-butyl-3-methylimidazolium methyl sulfate,AAQxlj,CCCC(=O)O,butanoic acid,AAQdzy,CCCCCC,hexane,
Uywjf,0.6399,0.33,303.15,100,1.39345,Montalban et al. (2018b),Refractive index,Liquid,AAwHNg,CCCC[n+]1ccn(C)c1.COS(=O)(=O)[O-],1-butyl-3-methylimidazolium methyl sulfate,AAQxlj,CCCC(=O)O,butanoic acid,AAQdzy,CCCCCC,hexane,
Uywjf,0.6473,0.2108,303.15,100,1.42499,Montalban et al. (2018b),Refractive index,Liquid,AAwHNg,CCCC[n+]1ccn(C)c1.COS(=O)(=O)[O-],1-butyl-3-methylimidazolium methyl sulfate,AAQxlj,CCCC(=O)O,butanoic acid,AAQdzy,CCCCCC,hexane,
Uywjf,0.6702,0.2899,303.15,100,1.4011,Montalban et al. (2018b),Refractive index,Liquid,AAwHNg,CCCC[n+]1ccn(C)c1.COS(=O)(=O)[O-],1-butyl-3-methylimidazolium methyl sulfate,AAQxlj,CCCC(=O)O,butanoic acid,AAQdzy,CCCCCC,hexane,
Uywjf,0.6731,0.2412,303.15,100,1.41498,Montalban et al. (2018b),Refractive index,Liquid,AAwHNg,CCCC[n+]1ccn(C)c1.COS(=O)(=O)[O-],1-butyl-3-methylimidazolium methyl sulfate,AAQxlj,CCCC(=O)O,butanoic acid,AAQdzy,CCCCCC,hexane,
Uywjf,0.6733,0.2688,303.15,100,1.40801,Montalban et al. (2018b),Refractive index,Liquid,AAwHNg,CCCC[n+]1ccn(C)c1.COS(=O)(=O)[O-],1-butyl-3-methylimidazolium methyl sulfate,AAQxlj,CCCC(=O)O,butanoic acid,AAQdzy,CCCCCC,hexane,
Uywjf,0.6801,0.2911,303.15,100,1.39664,Montalban et al. (2018b),Refractive index,Liquid,AAwHNg,CCCC[n+]1ccn(C)c1.COS(=O)(=O)[O-],1-butyl-3-methylimidazolium methyl sulfate,AAQxlj,CCCC(=O)O,butanoic acid,AAQdzy,CCCCCC,hexane,

File: refindex_csv_data/refindex_setid_UzVsy.csv
setid,"Temperature, K","MolaLity of L-asparagine, mol/kg","Solvent: MolaLity of benzyltributylammonium chloride, mol/kg","Pressure, kPa",Refractive index (Na D-line),reference,propertiy,phases,compound id 1,smile 1,compound name 1,compound id 2,smile 2,compound name 2,compound id 3,smile 3,compound name 3,Unnamed: 13
UzVsy,293.15,0.01,0.001,100,1.3325,Majumder et al. (2023),Refractive index,Liquid,AAZVMc,NC(=O)C[C@H](N)C(=O)O,L-asparagine,ABHzIS,CCCC[N+](CCCC)(CCCC)Cc1ccccc1.[Cl-],benzyltributylammonium chloride,AADYJk,O,water,
UzVsy,293.15,0.01,0.003,100,1.3326,Majumder et al. (2023),Refractive index,Liquid,AAZVMc,NC(=O)C[C@H](N)C(=O)O,L-asparagine,ABHzIS,CCCC[N+](CCCC)(CCCC)Cc1ccccc1.[Cl-],benzyltributylammonium chloride,AADYJk,O,water,
UzVsy,293.15,0.01,0.005,100,1.3328,Majumder et al. (2023),Refractive index,Liquid,AAZVMc,NC(=O)C[C@H](N)C(=O)O,L-asparagine,ABHzIS,CCCC[N+](CCCC)(CCCC)Cc1ccccc1.[Cl-],benzyltributylammonium chloride,AADYJk,O,water,
UzVsy,293.15,0.025,0.001,100,1.3326,Majumder et al. (2023),Refractive index,Liquid,AAZVMc,NC(=O)C[C@H](N)C(=O)O,L-asparagine,ABHzIS,CCCC[N+](CCCC)(CCCC)Cc1ccccc1.[Cl-],benzyltributylammonium chloride,AADYJk,O,water,
UzVsy,293.15,0.025,0.003,100,1.3328,Majumder et al. (2023),Refractive index,Liquid,AAZVMc,NC(=O)C[C@H](N)C(=O)O,L-asparagine,ABHzIS,CCCC[N+](CCCC)(CCCC)Cc1ccccc1.[Cl-],benzyltributylammonium chloride,AADYJk,O,water,
UzVsy,293.15,0.025,0.005,100,1.333,Majumder et al. (2023),Refractive index,Liquid,AAZVMc,NC(=O)C[C@H](N)C(=O)O,L-asparagine,ABHzIS,CCCC[N+](CCCC)(CCCC)Cc1ccccc1.[Cl-],benzyltributylammonium chloride,AADYJk,O,water,
UzVsy,293.15,0.04,0.001,100,1.3328,Majumder et al. (2023),Refractive index,Liquid,AAZVMc,NC(=O)C[C@H](N)C(=O)O,L-asparagine,ABHzIS,CCCC[N+](CCCC)(CCCC)Cc1ccccc1.[Cl-],benzyltributylammonium chloride,AADYJk,O,water,
UzVsy,293.15,0.04,0.003,100,1.333,Majumder et al. (2023),Refractive index,Liquid,AAZVMc,NC(=O)C[C@H](N)C(=O)O,L-asparagine,ABHzIS,CCCC[N+](CCCC)(CCCC)Cc1ccccc1.[Cl-],benzyltributylammonium chloride,AADYJk,O,water,
UzVsy,293.15,0.04,0.005,100,1.3332,Majumder et al. (2023),Refractive index,Liquid,AAZVMc,NC(=O)C[C@H](N)C(=O)O,L-asparagine,ABHzIS,CCCC[N+](CCCC)(CCCC)Cc1ccccc1.[Cl-],benzyltributylammonium chloride,AADYJk,O,water,
UzVsy,293.15,0.055,0.001,100,1.333,Majumder et al. (2023),Refractive index,Liquid,AAZVMc,NC(=O)C[C@H](N)C(=O)O,L-asparagine,ABHzIS,CCCC[N+](CCCC)(CCCC)Cc1ccccc1.[Cl-],benzyltributylammonium chloride,AADYJk,O,water,
UzVsy,293.15,0.055,0.003,100,1.3332,Majumder et al. (2023),Refractive index,Liquid,AAZVMc,NC(=O)C[C@H](N)C(=O)O,L-asparagine,ABHzIS,CCCC[N+](CCCC)(CCCC)Cc1ccccc1.[Cl-],benzyltributylammonium chloride,AADYJk,O,water,
UzVsy,293.15,0.055,0.005,100,1.3334,Majumder et al. (2023),Refractive index,Liquid,AAZVMc,NC(=O)C[C@H](N)C(=O)O,L-asparagine,ABHzIS,CCCC[N+](CCCC)(CCCC)Cc1ccccc1.[Cl-],benzyltributylammonium chloride,AADYJk,O,water,
UzVsy,293.15,0.07,0.001,100,1.3332,Majumder et al. (2023),Refractive index,Liquid,AAZVMc,NC(=O)C[C@H](N)C(=O)O,L-asparagine,ABHzIS,CCCC[N+](CCCC)(CCCC)Cc1ccccc1.[Cl-],benzyltributylammonium chloride,AADYJk,O,water,
UzVsy,293.15,0.07,0.003,100,1.3334,Majumder et al. (2023),Refractive index,Liquid,AAZVMc,NC(=O)C[C@H](N)C(=O)O,L-asparagine,ABHzIS,CCCC[N+](CCCC)(CCCC)Cc1ccccc1.[Cl-],benzyltributylammonium chloride,AADYJk,O,water,
UzVsy,293.15,0.07,0.005,100,1.3336,Majumder et al. (2023),Refractive index,Liquid,AAZVMc,NC(=O)C[C@H](N)C(=O)O,L-asparagine,ABHzIS,CCCC[N+](CCCC)(CCCC)Cc1ccccc1.[Cl-],benzyltributylammonium chloride,AADYJk,O,water,
UzVsy,293.15,0.085,0.001,100,1.3334,Majumder et al. (2023),Refractive index,Liquid,AAZVMc,NC(=O)C[C@H](N)C(=O)O,L-asparagine,ABHzIS,CCCC[N+](CCCC)(CCCC)Cc1ccccc1.[Cl-],benzyltributylammonium chloride,AADYJk,O,water,
UzVsy,293.15,0.085,0.003,100,1.3336,Majumder et al. (2023),Refractive index,Liquid,AAZVMc,NC(=O)C[C@H](N)C(=O)O,L-asparagine,ABHzIS,CCCC[N+](CCCC)(CCCC)Cc1ccccc1.[Cl-],benzyltributylammonium chloride,AADYJk,O,water,
UzVsy,293.15,0.085,0.005,100,1.3339,Majumder et al. (2023),Refractive index,Liquid,AAZVMc,NC(=O)C[C@H](N)C(=O)O,L-asparagine,ABHzIS,CCCC[N+](CCCC)(CCCC)Cc1ccccc1.[Cl-],benzyltributylammonium chloride,AADYJk,O,water,
UzVsy,298.15,0.01,0.001,100,1.3322,Majumder et al. (2023),Refractive index,Liquid,AAZVMc,NC(=O)C[C@H](N)C(=O)O,L-asparagine,ABHzIS,CCCC[N+](CCCC)(CCCC)Cc1ccccc1.[Cl-],benzyltributylammonium chloride,AADYJk,O,water,
UzVsy,298.15,0.01,0.003,100,1.3324,Majumder et al. (2023),Refractive index,Liquid,AAZVMc,NC(=O)C[C@H](N)C(=O)O,L-asparagine,ABHzIS,CCCC[N+](CCCC)(CCCC)Cc1ccccc1.[Cl-],benzyltributylammonium chloride,AADYJk,O,water,
UzVsy,298.15,0.01,0.005,100,1.3326,Majumder et al. (2023),Refractive index,Liquid,AAZVMc,NC(=O)C[C@H](N)C(=O)O,L-asparagine,ABHzIS,CCCC[N+](CCCC)(CCCC)Cc1ccccc1.[Cl-],benzyltributylammonium chloride,AADYJk,O,water,
UzVsy,298.15,0.025,0.001,100,1.3324,Majumder et al. (2023),Refractive index,Liquid,AAZVMc,NC(=O)C[C@H](N)C(=O)O,L-asparagine,ABHzIS,CCCC[N+](CCCC)(CCCC)Cc1ccccc1.[Cl-],benzyltributylammonium chloride,AADYJk,O,water,
UzVsy,298.15,0.025,0.003,100,1.3326,Majumder et al. (2023),Refractive index,Liquid,AAZVMc,NC(=O)C[C@H](N)C(=O)O,L-asparagine,ABHzIS,CCCC[N+](CCCC)(CCCC)Cc1ccccc1.[Cl-],benzyltributylammonium chloride,AADYJk,O,water,
UzVsy,298.15,0.025,0.005,100,1.3327,Majumder et al. (2023),Refractive index,Liquid,AAZVMc,NC(=O)C[C@H](N)C(=O)O,L-asparagine,ABHzIS,CCCC[N+](CCCC)(CCCC)Cc1ccccc1.[Cl-],benzyltributylammonium chloride,AADYJk,O,water,
UzVsy,298.15,0.04,0.001,100,1.3326,Majumder et al. (2023),Refractive index,Liquid,AAZVMc,NC(=O)C[C@H](N)C(=O)O,L-asparagine,ABHzIS,CCCC[N+](CCCC)(CCCC)Cc1ccccc1.[Cl-],benzyltributylammonium chloride,AADYJk,O,water,
UzVsy,298.15,0.04,0.003,100,1.3328,Majumder et al. (2023),Refractive index,Liquid,AAZVMc,NC(=O)C[C@H](N)C(=O)O,L-asparagine,ABHzIS,CCCC[N+](CCCC)(CCCC)Cc1ccccc1.[Cl-],benzyltributylammonium chloride,AADYJk,O,water,
UzVsy,298.15,0.04,0.005,100,1.3329,Majumder et al. (2023),Refractive index,Liquid,AAZVMc,NC(=O)C[C@H](N)C(=O)O,L-asparagine,ABHzIS,CCCC[N+](CCCC)(CCCC)Cc1ccccc1.[Cl-],benzyltributylammonium chloride,AADYJk,O,water,
UzVsy,298.15,0.055,0.001,100,1.3328,Majumder et al. (2023),Refractive index,Liquid,AAZVMc,NC(=O)C[C@H](N)C(=O)O,L-asparagine,ABHzIS,CCCC[N+](CCCC)(CCCC)Cc1ccccc1.[Cl-],benzyltributylammonium chloride,AADYJk,O,water,
UzVsy,298.15,0.055,0.003,100,1.333,Majumder et al. (2023),Refractive index,Liquid,AAZVMc,NC(=O)C[C@H](N)C(=O)O,L-asparagine,ABHzIS,CCCC[N+](CCCC)(CCCC)Cc1ccccc1.[Cl-],benzyltributylammonium chloride,AADYJk,O,water,
UzVsy,298.15,0.055,0.005,100,1.3331,Majumder et al. (2023),Refractive index,Liquid,AAZVMc,NC(=O)C[C@H](N)C(=O)O,L-asparagine,ABHzIS,CCCC[N+](CCCC)(CCCC)Cc1ccccc1.[Cl-],benzyltributylammonium chloride,AADYJk,O,water,
UzVsy,298.15,0.07,0.001,100,1.333,Majumder et al. (2023),Refractive index,Liquid,AAZVMc,NC(=O)C[C@H](N)C(=O)O,L-asparagine,ABHzIS,CCCC[N+](CCCC)(CCCC)Cc1ccccc1.[Cl-],benzyltributylammonium chloride,AADYJk,O,water,
UzVsy,298.15,0.07,0.003,100,1.3332,Majumder et al. (2023),Refractive index,Liquid,AAZVMc,NC(=O)C[C@H](N)C(=O)O,L-asparagine,ABHzIS,CCCC[N+](CCCC)(CCCC)Cc1ccccc1.[Cl-],benzyltributylammonium chloride,AADYJk,O,water,
UzVsy,298.15,0.07,0.005,100,1.3333,Majumder et al. (2023),Refractive index,Liquid,AAZVMc,NC(=O)C[C@H](N)C(=O)O,L-asparagine,ABHzIS,CCCC[N+](CCCC)(CCCC)Cc1ccccc1.[Cl-],benzyltributylammonium chloride,AADYJk,O,water,
UzVsy,298.15,0.085,0.001,100,1.3333,Majumder et al. (2023),Refractive index,Liquid,AAZVMc,NC(=O)C[C@H](N)C(=O)O,L-asparagine,ABHzIS,CCCC[N+](CCCC)(CCCC)Cc1ccccc1.[Cl-],benzyltributylammonium chloride,AADYJk,O,water,
UzVsy,298.15,0.085,0.003,100,1.3335,Majumder et al. (2023),Refractive index,Liquid,AAZVMc,NC(=O)C[C@H](N)C(=O)O,L-asparagine,ABHzIS,CCCC[N+](CCCC)(CCCC)Cc1ccccc1.[Cl-],benzyltributylammonium chloride,AADYJk,O,water,
UzVsy,298.15,0.085,0.005,100,1.3336,Majumder et al. (2023),Refractive index,Liquid,AAZVMc,NC(=O)C[C@H](N)C(=O)O,L-asparagine,ABHzIS,CCCC[N+](CCCC)(CCCC)Cc1ccccc1.[Cl-],benzyltributylammonium chloride,AADYJk,O,water,
UzVsy,303.15,0.01,0.001,100,1.3321,Majumder et al. (2023),Refractive index,Liquid,AAZVMc,NC(=O)C[C@H](N)C(=O)O,L-asparagine,ABHzIS,CCCC[N+](CCCC)(CCCC)Cc1ccccc1.[Cl-],benzyltributylammonium chloride,AADYJk,O,water,
UzVsy,303.15,0.01,0.003,100,1.3323,Majumder et al. (2023),Refractive index,Liquid,AAZVMc,NC(=O)C[C@H](N)C(=O)O,L-asparagine,ABHzIS,CCCC[N+](CCCC)(CCCC)Cc1ccccc1.[Cl-],benzyltributylammonium chloride,AADYJk,O,water,
UzVsy,303.15,0.01,0.005,100,1.3325,Majumder et al. (2023),Refractive index,Liquid,AAZVMc,NC(=O)C[C@H](N)C(=O)O,L-asparagine,ABHzIS,CCCC[N+](CCCC)(CCCC)Cc1ccccc1.[Cl-],benzyltributylammonium chloride,AADYJk,O,water,
UzVsy,303.15,0.025,0.001,100,1.3322,Majumder et al. (2023),Refractive index,Liquid,AAZVMc,NC(=O)C[C@H](N)C(=O)O,L-asparagine,ABHzIS,CCCC[N+](CCCC)(CCCC)Cc1ccccc1.[Cl-],benzyltributylammonium chloride,AADYJk,O,water,
UzVsy,303.15,0.025,0.003,100,1.3324,Majumder et al. (2023),Refractive index,Liquid,AAZVMc,NC(=O)C[C@H](N)C(=O)O,L-asparagine,ABHzIS,CCCC[N+](CCCC)(CCCC)Cc1ccccc1.[Cl-],benzyltributylammonium chloride,AADYJk,O,water,
UzVsy,303.15,0.025,0.005,100,1.3326,Majumder et al. (2023),Refractive index,Liquid,AAZVMc,NC(=O)C[C@H](N)C(=O)O,L-asparagine,ABHzIS,CCCC[N+](CCCC)(CCCC)Cc1ccccc1.[Cl-],benzyltributylammonium chloride,AADYJk,O,water,
UzVsy,303.15,0.04,0.001,100,1.3324,Majumder et al. (2023),Refractive index,Liquid,AAZVMc,NC(=O)C[C@H](N)C(=O)O,L-asparagine,ABHzIS,CCCC[N+](CCCC)(CCCC)Cc1ccccc1.[Cl-],benzyltributylammonium chloride,AADYJk,O,water,
UzVsy,303.15,0.04,0.003,100,1.3326,Majumder et al. (2023),Refractive index,Liquid,AAZVMc,NC(=O)C[C@H](N)C(=O)O,L-asparagine,ABHzIS,CCCC[N+](CCCC)(CCCC)Cc1ccccc1.[Cl-],benzyltributylammonium chloride,AADYJk,O,water,
UzVsy,303.15,0.04,0.005,100,1.3328,Majumder et al. (2023),Refractive index,Liquid,AAZVMc,NC(=O)C[C@H](N)C(=O)O,L-asparagine,ABHzIS,CCCC[N+](CCCC)(CCCC)Cc1ccccc1.[Cl-],benzyltributylammonium chloride,AADYJk,O,water,
UzVsy,303.15,0.055,0.001,100,1.3326,Majumder et al. (2023),Refractive index,Liquid,AAZVMc,NC(=O)C[C@H](N)C(=O)O,L-asparagine,ABHzIS,CCCC[N+](CCCC)(CCCC)Cc1ccccc1.[Cl-],benzyltributylammonium chloride,AADYJk,O,water,
UzVsy,303.15,0.055,0.003,100,1.3328,Majumder et al. (2023),Refractive index,Liquid,AAZVMc,NC(=O)C[C@H](N)C(=O)O,L-asparagine,ABHzIS,CCCC[N+](CCCC)(CCCC)Cc1ccccc1.[Cl-],benzyltributylammonium chloride,AADYJk,O,water,
UzVsy,303.15,0.055,0.005,100,1.333,Majumder et al. (2023),Refractive index,Liquid,AAZVMc,NC(=O)C[C@H](N)C(=O)O,L-asparagine,ABHzIS,CCCC[N+](CCCC)(CCCC)Cc1ccccc1.[Cl-],benzyltributylammonium chloride,AADYJk,O,water,
UzVsy,303.15,0.07,0.001,100,1.3328,Majumder et al. (2023),Refractive index,Liquid,AAZVMc,NC(=O)C[C@H](N)C(=O)O,L-asparagine,ABHzIS,CCCC[N+](CCCC)(CCCC)Cc1ccccc1.[Cl-],benzyltributylammonium chloride,AADYJk,O,water,
UzVsy,303.15,0.07,0.003,100,1.333,Majumder et al. (2023),Refractive index,Liquid,AAZVMc,NC(=O)C[C@H](N)C(=O)O,L-asparagine,ABHzIS,CCCC[N+](CCCC)(CCCC)Cc1ccccc1.[Cl-],benzyltributylammonium chloride,AADYJk,O,water,
UzVsy,303.15,0.07,0.005,100,1.3332,Majumder et al. (2023),Refractive index,Liquid,AAZVMc,NC(=O)C[C@H](N)C(=O)O,L-asparagine,ABHzIS,CCCC[N+](CCCC)(CCCC)Cc1ccccc1.[Cl-],benzyltributylammonium chloride,AADYJk,O,water,
UzVsy,303.15,0.085,0.001,100,1.3331,Majumder et al. (2023),Refractive index,Liquid,AAZVMc,NC(=O)C[C@H](N)C(=O)O,L-asparagine,ABHzIS,CCCC[N+](CCCC)(CCCC)Cc1ccccc1.[Cl-],benzyltributylammonium chloride,AADYJk,O,water,
UzVsy,303.15,0.085,0.003,100,1.3333,Majumder et al. (2023),Refractive index,Liquid,AAZVMc,NC(=O)C[C@H](N)C(=O)O,L-asparagine,ABHzIS,CCCC[N+](CCCC)(CCCC)Cc1ccccc1.[Cl-],benzyltributylammonium chloride,AADYJk,O,water,
UzVsy,303.15,0.085,0.005,100,1.3335,Majumder et al. (2023),Refractive index,Liquid,AAZVMc,NC(=O)C[C@H](N)C(=O)O,L-asparagine,ABHzIS,CCCC[N+](CCCC)(CCCC)Cc1ccccc1.[Cl-],benzyltributylammonium chloride,AADYJk,O,water,
UzVsy,308.15,0.01,0.001,100,1.3319,Majumder et al. (2023),Refractive index,Liquid,AAZVMc,NC(=O)C[C@H](N)C(=O)O,L-asparagine,ABHzIS,CCCC[N+](CCCC)(CCCC)Cc1ccccc1.[Cl-],benzyltributylammonium chloride,AADYJk,O,water,
UzVsy,308.15,0.01,0.003,100,1.3321,Majumder et al. (2023),Refractive index,Liquid,AAZVMc,NC(=O)C[C@H](N)C(=O)O,L-asparagine,ABHzIS,CCCC[N+](CCCC)(CCCC)Cc1ccccc1.[Cl-],benzyltributylammonium chloride,AADYJk,O,water,
UzVsy,308.15,0.01,0.005,100,1.3322,Majumder et al. (2023),Refractive index,Liquid,AAZVMc,NC(=O)C[C@H](N)C(=O)O,L-asparagine,ABHzIS,CCCC[N+](CCCC)(CCCC)Cc1ccccc1.[Cl-],benzyltributylammonium chloride,AADYJk,O,water,
UzVsy,308.15,0.025,0.001,100,1.3321,Majumder et al. (2023),Refractive index,Liquid,AAZVMc,NC(=O)C[C@H](N)C(=O)O,L-asparagine,ABHzIS,CCCC[N+](CCCC)(CCCC)Cc1ccccc1.[Cl-],benzyltributylammonium chloride,AADYJk,O,water,
UzVsy,308.15,0.025,0.003,100,1.3322,Majumder et al. (2023),Refractive index,Liquid,AAZVMc,NC(=O)C[C@H](N)C(=O)O,L-asparagine,ABHzIS,CCCC[N+](CCCC)(CCCC)Cc1ccccc1.[Cl-],benzyltributylammonium chloride,AADYJk,O,water,
UzVsy,308.15,0.025,0.005,100,1.3323,Majumder et al. (2023),Refractive index,Liquid,AAZVMc,NC(=O)C[C@H](N)C(=O)O,L-asparagine,ABHzIS,CCCC[N+](CCCC)(CCCC)Cc1ccccc1.[Cl-],benzyltributylammonium chloride,AADYJk,O,water,
UzVsy,308.15,0.04,0.001,100,1.3323,Majumder et al. (2023),Refractive index,Liquid,AAZVMc,NC(=O)C[C@H](N)C(=O)O,L-asparagine,ABHzIS,CCCC[N+](CCCC)(CCCC)Cc1ccccc1.[Cl-],benzyltributylammonium chloride,AADYJk,O,water,
UzVsy,308.15,0.04,0.003,100,1.3324,Majumder et al. (2023),Refractive index,Liquid,AAZVMc,NC(=O)C[C@H](N)C(=O)O,L-asparagine,ABHzIS,CCCC[N+](CCCC)(CCCC)Cc1ccccc1.[Cl-],benzyltributylammonium chloride,AADYJk,O,water,
UzVsy,308.15,0.04,0.005,100,1.3325,Majumder et al. (2023),Refractive index,Liquid,AAZVMc,NC(=O)C[C@H](N)C(=O)O,L-asparagine,ABHzIS,CCCC[N+](CCCC)(CCCC)Cc1ccccc1.[Cl-],benzyltributylammonium chloride,AADYJk,O,water,
UzVsy,308.15,0.055,0.001,100,1.3325,Majumder et al. (2023),Refractive index,Liquid,AAZVMc,NC(=O)C[C@H](N)C(=O)O,L-asparagine,ABHzIS,CCCC[N+](CCCC)(CCCC)Cc1ccccc1.[Cl-],benzyltributylammonium chloride,AADYJk,O,water,
UzVsy,308.15,0.055,0.003,100,1.3326,Majumder et al. (2023),Refractive index,Liquid,AAZVMc,NC(=O)C[C@H](N)C(=O)O,L-asparagine,ABHzIS,CCCC[N+](CCCC)(CCCC)Cc1ccccc1.[Cl-],benzyltributylammonium chloride,AADYJk,O,water,
UzVsy,308.15,0.055,0.005,100,1.3327,Majumder et al. (2023),Refractive index,Liquid,AAZVMc,NC(=O)C[C@H](N)C(=O)O,L-asparagine,ABHzIS,CCCC[N+](CCCC)(CCCC)Cc1ccccc1.[Cl-],benzyltributylammonium chloride,AADYJk,O,water,
UzVsy,308.15,0.07,0.001,100,1.3327,Majumder et al. (2023),Refractive index,Liquid,AAZVMc,NC(=O)C[C@H](N)C(=O)O,L-asparagine,ABHzIS,CCCC[N+](CCCC)(CCCC)Cc1ccccc1.[Cl-],benzyltributylammonium chloride,AADYJk,O,water,
UzVsy,308.15,0.07,0.003,100,1.3329,Majumder et al. (2023),Refractive index,Liquid,AAZVMc,NC(=O)C[C@H](N)C(=O)O,L-asparagine,ABHzIS,CCCC[N+](CCCC)(CCCC)Cc1ccccc1.[Cl-],benzyltributylammonium chloride,AADYJk,O,water,
UzVsy,308.15,0.07,0.005,100,1.3329,Majumder et al. (2023),Refractive index,Liquid,AAZVMc,NC(=O)C[C@H](N)C(=O)O,L-asparagine,ABHzIS,CCCC[N+](CCCC)(CCCC)Cc1ccccc1.[Cl-],benzyltributylammonium chloride,AADYJk,O,water,
UzVsy,308.15,0.085,0.001,100,1.333,Majumder et al. (2023),Refractive index,Liquid,AAZVMc,NC(=O)C[C@H](N)C(=O)O,L-asparagine,ABHzIS,CCCC[N+](CCCC)(CCCC)Cc1ccccc1.[Cl-],benzyltributylammonium chloride,AADYJk,O,water,
UzVsy,308.15,0.085,0.003,100,1.3331,Majumder et al. (2023),Refractive index,Liquid,AAZVMc,NC(=O)C[C@H](N)C(=O)O,L-asparagine,ABHzIS,CCCC[N+](CCCC)(CCCC)Cc1ccccc1.[Cl-],benzyltributylammonium chloride,AADYJk,O,water,
UzVsy,308.15,0.085,0.005,100,1.3332,Majumder et al. (2023),Refractive index,Liquid,AAZVMc,NC(=O)C[C@H](N)C(=O)O,L-asparagine,ABHzIS,CCCC[N+](CCCC)(CCCC)Cc1ccccc1.[Cl-],benzyltributylammonium chloride,AADYJk,O,water,
UzVsy,313.15,0.01,0.001,100,1.3317,Majumder et al. (2023),Refractive index,Liquid,AAZVMc,NC(=O)C[C@H](N)C(=O)O,L-asparagine,ABHzIS,CCCC[N+](CCCC)(CCCC)Cc1ccccc1.[Cl-],benzyltributylammonium chloride,AADYJk,O,water,
UzVsy,313.15,0.01,0.003,100,1.3319,Majumder et al. (2023),Refractive index,Liquid,AAZVMc,NC(=O)C[C@H](N)C(=O)O,L-asparagine,ABHzIS,CCCC[N+](CCCC)(CCCC)Cc1ccccc1.[Cl-],benzyltributylammonium chloride,AADYJk,O,water,
UzVsy,313.15,0.01,0.005,100,1.3321,Majumder et al. (2023),Refractive index,Liquid,AAZVMc,NC(=O)C[C@H](N)C(=O)O,L-asparagine,ABHzIS,CCCC[N+](CCCC)(CCCC)Cc1ccccc1.[Cl-],benzyltributylammonium chloride,AADYJk,O,water,
UzVsy,313.15,0.025,0.001,100,1.3318,Majumder et al. (2023),Refractive index,Liquid,AAZVMc,NC(=O)C[C@H](N)C(=O)O,L-asparagine,ABHzIS,CCCC[N+](CCCC)(CCCC)Cc1ccccc1.[Cl-],benzyltributylammonium chloride,AADYJk,O,water,
UzVsy,313.15,0.025,0.003,100,1.332,Majumder et al. (2023),Refractive index,Liquid,AAZVMc,NC(=O)C[C@H](N)C(=O)O,L-asparagine,ABHzIS,CCCC[N+](CCCC)(CCCC)Cc1ccccc1.[Cl-],benzyltributylammonium chloride,AADYJk,O,water,
UzVsy,313.15,0.025,0.005,100,1.3322,Majumder et al. (2023),Refractive index,Liquid,AAZVMc,NC(=O)C[C@H](N)C(=O)O,L-asparagine,ABHzIS,CCCC[N+](CCCC)(CCCC)Cc1ccccc1.[Cl-],benzyltributylammonium chloride,AADYJk,O,water,
UzVsy,313.15,0.04,0.001,100,1.332,Majumder et al. (2023),Refractive index,Liquid,AAZVMc,NC(=O)C[C@H](N)C(=O)O,L-asparagine,ABHzIS,CCCC[N+](CCCC)(CCCC)Cc1ccccc1.[Cl-],benzyltributylammonium chloride,AADYJk,O,water,
UzVsy,313.15,0.04,0.003,100,1.3322,Majumder et al. (2023),Refractive index,Liquid,AAZVMc,NC(=O)C[C@H](N)C(=O)O,L-asparagine,ABHzIS,CCCC[N+](CCCC)(CCCC)Cc1ccccc1.[Cl-],benzyltributylammonium chloride,AADYJk,O,water,
UzVsy,313.15,0.04,0.005,100,1.3323,Majumder et al. (2023),Refractive index,Liquid,AAZVMc,NC(=O)C[C@H](N)C(=O)O,L-asparagine,ABHzIS,CCCC[N+](CCCC)(CCCC)Cc1ccccc1.[Cl-],benzyltributylammonium chloride,AADYJk,O,water,
UzVsy,313.15,0.055,0.001,100,1.3322,Majumder et al. (2023),Refractive index,Liquid,AAZVMc,NC(=O)C[C@H](N)C(=O)O,L-asparagine,ABHzIS,CCCC[N+](CCCC)(CCCC)Cc1ccccc1.[Cl-],benzyltributylammonium chloride,AADYJk,O,water,
UzVsy,313.15,0.055,0.003,100,1.3324,Majumder et al. (2023),Refractive index,Liquid,AAZVMc,NC(=O)C[C@H](N)C(=O)O,L-asparagine,ABHzIS,CCCC[N+](CCCC)(CCCC)Cc1ccccc1.[Cl-],benzyltributylammonium chloride,AADYJk,O,water,
UzVsy,313.15,0.055,0.005,100,1.3325,Majumder et al. (2023),Refractive index,Liquid,AAZVMc,NC(=O)C[C@H](N)C(=O)O,L-asparagine,ABHzIS,CCCC[N+](CCCC)(CCCC)Cc1ccccc1.[Cl-],benzyltributylammonium chloride,AADYJk,O,water,
UzVsy,313.15,0.07,0.001,100,1.3324,Majumder et al. (2023),Refractive index,Liquid,AAZVMc,NC(=O)C[C@H](N)C(=O)O,L-asparagine,ABHzIS,CCCC[N+](CCCC)(CCCC)Cc1ccccc1.[Cl-],benzyltributylammonium chloride,AADYJk,O,water,
UzVsy,313.15,0.07,0.003,100,1.3326,Majumder et al. (2023),Refractive index,Liquid,AAZVMc,NC(=O)C[C@H](N)C(=O)O,L-asparagine,ABHzIS,CCCC[N+](CCCC)(CCCC)Cc1ccccc1.[Cl-],benzyltributylammonium chloride,AADYJk,O,water,
UzVsy,313.15,0.07,0.005,100,1.3327,Majumder et al. (2023),Refractive index,Liquid,AAZVMc,NC(=O)C[C@H](N)C(=O)O,L-asparagine,ABHzIS,CCCC[N+](CCCC)(CCCC)Cc1ccccc1.[Cl-],benzyltributylammonium chloride,AADYJk,O,water,
UzVsy,313.15,0.085,0.001,100,1.3326,Majumder et al. (2023),Refractive index,Liquid,AAZVMc,NC(=O)C[C@H](N)C(=O)O,L-asparagine,ABHzIS,CCCC[N+](CCCC)(CCCC)Cc1ccccc1.[Cl-],benzyltributylammonium chloride,AADYJk,O,water,
UzVsy,313.15,0.085,0.003,100,1.3328,Majumder et al. (2023),Refractive index,Liquid,AAZVMc,NC(=O)C[C@H](N)C(=O)O,L-asparagine,ABHzIS,CCCC[N+](CCCC)(CCCC)Cc1ccccc1.[Cl-],benzyltributylammonium chloride,AADYJk,O,water,
UzVsy,313.15,0.085,0.005,100,1.3329,Majumder et al. (2023),Refractive index,Liquid,AAZVMc,NC(=O)C[C@H](N)C(=O)O,L-asparagine,ABHzIS,CCCC[N+](CCCC)(CCCC)Cc1ccccc1.[Cl-],benzyltributylammonium chloride,AADYJk,O,water,

File: refindex_csv_data/refindex_setid_VGdsM.csv
setid,Mole fraction of ethanol,Mole fraction of water,"Pressure, kPa","Temperature, K",Refractive index (Na D-line),reference,propertiy,phases,compound id 1,smile 1,compound name 1,compound id 2,smile 2,compound name 2,compound id 3,smile 3,compound name 3,Unnamed: 13
VGdsM,0.0391,0.9485,101,298.15,1.36168,Calvar et al. (2009e),Refractive index,Liquid,AAIsrh,CCO,ethanol,AADYJk,O,water,AAvdhf,CCOS(=O)(=O)[O-].CC[n+]1cccc(C)c1,1-ethyl-3-methylpyridinium ethylsulfate,
VGdsM,0.0443,0.9286,101,298.15,1.37971,Calvar et al. (2009e),Refractive index,Liquid,AAIsrh,CCO,ethanol,AADYJk,O,water,AAvdhf,CCOS(=O)(=O)[O-].CC[n+]1cccc(C)c1,1-ethyl-3-methylpyridinium ethylsulfate,
VGdsM,0.0466,0.942,101,298.15,1.35735,Calvar et al. (2009e),Refractive index,Liquid,AAIsrh,CCO,ethanol,AADYJk,O,water,AAvdhf,CCOS(=O)(=O)[O-].CC[n+]1cccc(C)c1,1-ethyl-3-methylpyridinium ethylsulfate,
VGdsM,0.0557,0.8922,101,298.15,1.40241,Calvar et al. (2009e),Refractive index,Liquid,AAIsrh,CCO,ethanol,AADYJk,O,water,AAvdhf,CCOS(=O)(=O)[O-].CC[n+]1cccc(C)c1,1-ethyl-3-methylpyridinium ethylsulfate,
VGdsM,0.0559,0.9196,101,298.15,1.37677,Calvar et al. (2009e),Refractive index,Liquid,AAIsrh,CCO,ethanol,AADYJk,O,water,AAvdhf,CCOS(=O)(=O)[O-].CC[n+]1cccc(C)c1,1-ethyl-3-methylpyridinium ethylsulfate,
VGdsM,0.0658,0.8853,101,298.15,1.39835,Calvar et al. (2009e),Refractive index,Liquid,AAIsrh,CCO,ethanol,AADYJk,O,water,AAvdhf,CCOS(=O)(=O)[O-].CC[n+]1cccc(C)c1,1-ethyl-3-methylpyridinium ethylsulfate,
VGdsM,0.0704,0.8361,101,298.15,1.42669,Calvar et al. (2009e),Refractive index,Liquid,AAIsrh,CCO,ethanol,AADYJk,O,water,AAvdhf,CCOS(=O)(=O)[O-].CC[n+]1cccc(C)c1,1-ethyl-3-methylpyridinium ethylsulfate,
VGdsM,0.0837,0.9045,101,298.15,1.36754,Calvar et al. (2009e),Refractive index,Liquid,AAIsrh,CCO,ethanol,AADYJk,O,water,AAvdhf,CCOS(=O)(=O)[O-].CC[n+]1cccc(C)c1,1-ethyl-3-methylpyridinium ethylsulfate,
VGdsM,0.0849,0.8322,101,298.15,1.42068,Calvar et al. (2009e),Refractive index,Liquid,AAIsrh,CCO,ethanol,AADYJk,O,water,AAvdhf,CCOS(=O)(=O)[O-].CC[n+]1cccc(C)c1,1-ethyl-3-methylpyridinium ethylsulfate,
VGdsM,0.0944,0.8799,101,298.15,1.38277,Calvar et al. (2009e),Refractive index,Liquid,AAIsrh,CCO,ethanol,AADYJk,O,water,AAvdhf,CCOS(=O)(=O)[O-].CC[n+]1cccc(C)c1,1-ethyl-3-methylpyridinium ethylsulfate,
VGdsM,0.0956,0.7479,101,298.15,1.44815,Calvar et al. (2009e),Refractive index,Liquid,AAIsrh,CCO,ethanol,AADYJk,O,water,AAvdhf,CCOS(=O)(=O)[O-].CC[n+]1cccc(C)c1,1-ethyl-3-methylpyridinium ethylsulfate,
VGdsM,0.0978,0.3563,101,298.15,1.49186,Calvar et al. (2009e),Refractive index,Liquid,AAIsrh,CCO,ethanol,AADYJk,O,water,AAvdhf,CCOS(=O)(=O)[O-].CC[n+]1cccc(C)c1,1-ethyl-3-methylpyridinium ethylsulfate,
VGdsM,0.1016,0.5285,101,298.15,1.48102,Calvar et al. (2009e),Refractive index,Liquid,AAIsrh,CCO,ethanol,AADYJk,O,water,AAvdhf,CCOS(=O)(=O)[O-].CC[n+]1cccc(C)c1,1-ethyl-3-methylpyridinium ethylsulfate,
VGdsM,0.1017,0.5391,101,298.15,1.47899,Calvar et al. (2009e),Refractive index,Liquid,AAIsrh,CCO,ethanol,AADYJk,O,water,AAvdhf,CCOS(=O)(=O)[O-].CC[n+]1cccc(C)c1,1-ethyl-3-methylpyridinium ethylsulfate,
VGdsM,0.1018,0.8875,101,298.15,1.36233,Calvar et al. (2009e),Refractive index,Liquid,AAIsrh,CCO,ethanol,AADYJk,O,water,AAvdhf,CCOS(=O)(=O)[O-].CC[n+]1cccc(C)c1,1-ethyl-3-methylpyridinium ethylsulfate,
VGdsM,0.1026,0.3681,101,298.15,1.49008,Calvar et al. (2009e),Refractive index,Liquid,AAIsrh,CCO,ethanol,AADYJk,O,water,AAvdhf,CCOS(=O)(=O)[O-].CC[n+]1cccc(C)c1,1-ethyl-3-methylpyridinium ethylsulfate,
VGdsM,0.1038,0.1883,101,298.15,1.49678,Calvar et al. (2009e),Refractive index,Liquid,AAIsrh,CCO,ethanol,AADYJk,O,water,AAvdhf,CCOS(=O)(=O)[O-].CC[n+]1cccc(C)c1,1-ethyl-3-methylpyridinium ethylsulfate,
VGdsM,0.1121,0.8389,101,298.15,1.40185,Calvar et al. (2009e),Refractive index,Liquid,AAIsrh,CCO,ethanol,AADYJk,O,water,AAvdhf,CCOS(=O)(=O)[O-].CC[n+]1cccc(C)c1,1-ethyl-3-methylpyridinium ethylsulfate,
VGdsM,0.1155,0.8615,101,298.15,1.37705,Calvar et al. (2009e),Refractive index,Liquid,AAIsrh,CCO,ethanol,AADYJk,O,water,AAvdhf,CCOS(=O)(=O)[O-].CC[n+]1cccc(C)c1,1-ethyl-3-methylpyridinium ethylsulfate,
VGdsM,0.1191,0.7283,101,298.15,1.44645,Calvar et al. (2009e),Refractive index,Liquid,AAIsrh,CCO,ethanol,AADYJk,O,water,AAvdhf,CCOS(=O)(=O)[O-].CC[n+]1cccc(C)c1,1-ethyl-3-methylpyridinium ethylsulfate,
VGdsM,0.1346,0.8542,101,298.15,1.3715,Calvar et al. (2009e),Refractive index,Liquid,AAIsrh,CCO,ethanol,AADYJk,O,water,AAvdhf,CCOS(=O)(=O)[O-].CC[n+]1cccc(C)c1,1-ethyl-3-methylpyridinium ethylsulfate,
VGdsM,0.1401,0.8149,101,298.15,1.39675,Calvar et al. (2009e),Refractive index,Liquid,AAIsrh,CCO,ethanol,AADYJk,O,water,AAvdhf,CCOS(=O)(=O)[O-].CC[n+]1cccc(C)c1,1-ethyl-3-methylpyridinium ethylsulfate,
VGdsM,0.1448,0.7692,101,298.15,1.42208,Calvar et al. (2009e),Refractive index,Liquid,AAIsrh,CCO,ethanol,AADYJk,O,water,AAvdhf,CCOS(=O)(=O)[O-].CC[n+]1cccc(C)c1,1-ethyl-3-methylpyridinium ethylsulfate,
VGdsM,0.1526,0.8234,101,298.15,1.38432,Calvar et al. (2009e),Refractive index,Liquid,AAIsrh,CCO,ethanol,AADYJk,O,water,AAvdhf,CCOS(=O)(=O)[O-].CC[n+]1cccc(C)c1,1-ethyl-3-methylpyridinium ethylsulfate,
VGdsM,0.1611,0.8289,101,298.15,1.36564,Calvar et al. (2009e),Refractive index,Liquid,AAIsrh,CCO,ethanol,AADYJk,O,water,AAvdhf,CCOS(=O)(=O)[O-].CC[n+]1cccc(C)c1,1-ethyl-3-methylpyridinium ethylsulfate,
VGdsM,0.1724,0.7526,101,298.15,1.41499,Calvar et al. (2009e),Refractive index,Liquid,AAIsrh,CCO,ethanol,AADYJk,O,water,AAvdhf,CCOS(=O)(=O)[O-].CC[n+]1cccc(C)c1,1-ethyl-3-methylpyridinium ethylsulfate,
VGdsM,0.1795,0.7752,101,298.15,1.40024,Calvar et al. (2009e),Refractive index,Liquid,AAIsrh,CCO,ethanol,AADYJk,O,water,AAvdhf,CCOS(=O)(=O)[O-].CC[n+]1cccc(C)c1,1-ethyl-3-methylpyridinium ethylsulfate,
VGdsM,0.1915,0.6686,101,298.15,1.43991,Calvar et al. (2009e),Refractive index,Liquid,AAIsrh,CCO,ethanol,AADYJk,O,water,AAvdhf,CCOS(=O)(=O)[O-].CC[n+]1cccc(C)c1,1-ethyl-3-methylpyridinium ethylsulfate,
VGdsM,0.1918,0.7872,101,298.15,1.37779,Calvar et al. (2009e),Refractive index,Liquid,AAIsrh,CCO,ethanol,AADYJk,O,water,AAvdhf,CCOS(=O)(=O)[O-].CC[n+]1cccc(C)c1,1-ethyl-3-methylpyridinium ethylsulfate,
VGdsM,0.1956,0.1559,101,298.15,1.49268,Calvar et al. (2009e),Refractive index,Liquid,AAIsrh,CCO,ethanol,AADYJk,O,water,AAvdhf,CCOS(=O)(=O)[O-].CC[n+]1cccc(C)c1,1-ethyl-3-methylpyridinium ethylsulfate,
VGdsM,0.1958,0.7938,101,298.15,1.37467,Calvar et al. (2009e),Refractive index,Liquid,AAIsrh,CCO,ethanol,AADYJk,O,water,AAvdhf,CCOS(=O)(=O)[O-].CC[n+]1cccc(C)c1,1-ethyl-3-methylpyridinium ethylsulfate,
VGdsM,0.2017,0.4791,101,298.15,1.47069,Calvar et al. (2009e),Refractive index,Liquid,AAIsrh,CCO,ethanol,AADYJk,O,water,AAvdhf,CCOS(=O)(=O)[O-].CC[n+]1cccc(C)c1,1-ethyl-3-methylpyridinium ethylsulfate,
VGdsM,0.203,0.4688,101,298.15,1.47277,Calvar et al. (2009e),Refractive index,Liquid,AAIsrh,CCO,ethanol,AADYJk,O,water,AAvdhf,CCOS(=O)(=O)[O-].CC[n+]1cccc(C)c1,1-ethyl-3-methylpyridinium ethylsulfate,
VGdsM,0.2167,0.1646,101,298.15,1.48986,Calvar et al. (2009e),Refractive index,Liquid,AAIsrh,CCO,ethanol,AADYJk,O,water,AAvdhf,CCOS(=O)(=O)[O-].CC[n+]1cccc(C)c1,1-ethyl-3-methylpyridinium ethylsulfate,
VGdsM,0.218,0.7411,101,298.15,1.39389,Calvar et al. (2009e),Refractive index,Liquid,AAIsrh,CCO,ethanol,AADYJk,O,water,AAvdhf,CCOS(=O)(=O)[O-].CC[n+]1cccc(C)c1,1-ethyl-3-methylpyridinium ethylsulfate,
VGdsM,0.2252,0.6969,101,298.15,1.41713,Calvar et al. (2009e),Refractive index,Liquid,AAIsrh,CCO,ethanol,AADYJk,O,water,AAvdhf,CCOS(=O)(=O)[O-].CC[n+]1cccc(C)c1,1-ethyl-3-methylpyridinium ethylsulfate,
VGdsM,0.2264,0.7517,101,298.15,1.38536,Calvar et al. (2009e),Refractive index,Liquid,AAIsrh,CCO,ethanol,AADYJk,O,water,AAvdhf,CCOS(=O)(=O)[O-].CC[n+]1cccc(C)c1,1-ethyl-3-methylpyridinium ethylsulfate,
VGdsM,0.2306,0.3039,101,298.15,1.48282,Calvar et al. (2009e),Refractive index,Liquid,AAIsrh,CCO,ethanol,AADYJk,O,water,AAvdhf,CCOS(=O)(=O)[O-].CC[n+]1cccc(C)c1,1-ethyl-3-methylpyridinium ethylsulfate,
VGdsM,0.2316,0.7592,101,298.15,1.3675,Calvar et al. (2009e),Refractive index,Liquid,AAIsrh,CCO,ethanol,AADYJk,O,water,AAvdhf,CCOS(=O)(=O)[O-].CC[n+]1cccc(C)c1,1-ethyl-3-methylpyridinium ethylsulfate,
VGdsM,0.2543,0.7045,101,298.15,1.3984,Calvar et al. (2009e),Refractive index,Liquid,AAIsrh,CCO,ethanol,AADYJk,O,water,AAvdhf,CCOS(=O)(=O)[O-].CC[n+]1cccc(C)c1,1-ethyl-3-methylpyridinium ethylsulfate,
VGdsM,0.2634,0.7175,101,298.15,1.37721,Calvar et al. (2009e),Refractive index,Liquid,AAIsrh,CCO,ethanol,AADYJk,O,water,AAvdhf,CCOS(=O)(=O)[O-].CC[n+]1cccc(C)c1,1-ethyl-3-methylpyridinium ethylsulfate,
VGdsM,0.2651,0.6684,101,298.15,1.40855,Calvar et al. (2009e),Refractive index,Liquid,AAIsrh,CCO,ethanol,AADYJk,O,water,AAvdhf,CCOS(=O)(=O)[O-].CC[n+]1cccc(C)c1,1-ethyl-3-methylpyridinium ethylsulfate,
VGdsM,0.2665,0.7241,101,298.15,1.37736,Calvar et al. (2009e),Refractive index,Liquid,AAIsrh,CCO,ethanol,AADYJk,O,water,AAvdhf,CCOS(=O)(=O)[O-].CC[n+]1cccc(C)c1,1-ethyl-3-methylpyridinium ethylsulfate,
VGdsM,0.2888,0.5881,101,298.15,1.43191,Calvar et al. (2009e),Refractive index,Liquid,AAIsrh,CCO,ethanol,AADYJk,O,water,AAvdhf,CCOS(=O)(=O)[O-].CC[n+]1cccc(C)c1,1-ethyl-3-methylpyridinium ethylsulfate,
VGdsM,0.2915,0.1373,101,298.15,1.48642,Calvar et al. (2009e),Refractive index,Liquid,AAIsrh,CCO,ethanol,AADYJk,O,water,AAvdhf,CCOS(=O)(=O)[O-].CC[n+]1cccc(C)c1,1-ethyl-3-methylpyridinium ethylsulfate,
VGdsM,0.2957,0.6843,101,298.15,1.38586,Calvar et al. (2009e),Refractive index,Liquid,AAIsrh,CCO,ethanol,AADYJk,O,water,AAvdhf,CCOS(=O)(=O)[O-].CC[n+]1cccc(C)c1,1-ethyl-3-methylpyridinium ethylsulfate,
VGdsM,0.296,0.2888,101,298.15,1.47552,Calvar et al. (2009e),Refractive index,Liquid,AAIsrh,CCO,ethanol,AADYJk,O,water,AAvdhf,CCOS(=O)(=O)[O-].CC[n+]1cccc(C)c1,1-ethyl-3-methylpyridinium ethylsulfate,
VGdsM,0.2995,0.412,101,298.15,1.46413,Calvar et al. (2009e),Refractive index,Liquid,AAIsrh,CCO,ethanol,AADYJk,O,water,AAvdhf,CCOS(=O)(=O)[O-].CC[n+]1cccc(C)c1,1-ethyl-3-methylpyridinium ethylsulfate,
VGdsM,0.3014,0.2759,101,298.15,1.47724,Calvar et al. (2009e),Refractive index,Liquid,AAIsrh,CCO,ethanol,AADYJk,O,water,AAvdhf,CCOS(=O)(=O)[O-].CC[n+]1cccc(C)c1,1-ethyl-3-methylpyridinium ethylsulfate,
VGdsM,0.3049,0.6587,101,298.15,1.39002,Calvar et al. (2009e),Refractive index,Liquid,AAIsrh,CCO,ethanol,AADYJk,O,water,AAvdhf,CCOS(=O)(=O)[O-].CC[n+]1cccc(C)c1,1-ethyl-3-methylpyridinium ethylsulfate,
VGdsM,0.3108,0.6199,101,298.15,1.41215,Calvar et al. (2009e),Refractive index,Liquid,AAIsrh,CCO,ethanol,AADYJk,O,water,AAvdhf,CCOS(=O)(=O)[O-].CC[n+]1cccc(C)c1,1-ethyl-3-methylpyridinium ethylsulfate,
VGdsM,0.3119,0.6798,101,298.15,1.36822,Calvar et al. (2009e),Refractive index,Liquid,AAIsrh,CCO,ethanol,AADYJk,O,water,AAvdhf,CCOS(=O)(=O)[O-].CC[n+]1cccc(C)c1,1-ethyl-3-methylpyridinium ethylsulfate,
VGdsM,0.3185,0.1432,101,298.15,1.48261,Calvar et al. (2009e),Refractive index,Liquid,AAIsrh,CCO,ethanol,AADYJk,O,water,AAvdhf,CCOS(=O)(=O)[O-].CC[n+]1cccc(C)c1,1-ethyl-3-methylpyridinium ethylsulfate,
VGdsM,0.34,0.6236,101,298.15,1.39625,Calvar et al. (2009e),Refractive index,Liquid,AAIsrh,CCO,ethanol,AADYJk,O,water,AAvdhf,CCOS(=O)(=O)[O-].CC[n+]1cccc(C)c1,1-ethyl-3-methylpyridinium ethylsulfate,
VGdsM,0.3432,0.6397,101,298.15,1.37591,Calvar et al. (2009e),Refractive index,Liquid,AAIsrh,CCO,ethanol,AADYJk,O,water,AAvdhf,CCOS(=O)(=O)[O-].CC[n+]1cccc(C)c1,1-ethyl-3-methylpyridinium ethylsulfate,
VGdsM,0.3471,0.5398,101,298.15,1.42552,Calvar et al. (2009e),Refractive index,Liquid,AAIsrh,CCO,ethanol,AADYJk,O,water,AAvdhf,CCOS(=O)(=O)[O-].CC[n+]1cccc(C)c1,1-ethyl-3-methylpyridinium ethylsulfate,
VGdsM,0.3611,0.581,101,298.15,1.40186,Calvar et al. (2009e),Refractive index,Liquid,AAIsrh,CCO,ethanol,AADYJk,O,water,AAvdhf,CCOS(=O)(=O)[O-].CC[n+]1cccc(C)c1,1-ethyl-3-methylpyridinium ethylsulfate,
VGdsM,0.3868,0.5958,101,298.15,1.38617,Calvar et al. (2009e),Refractive index,Liquid,AAIsrh,CCO,ethanol,AADYJk,O,water,AAvdhf,CCOS(=O)(=O)[O-].CC[n+]1cccc(C)c1,1-ethyl-3-methylpyridinium ethylsulfate,
VGdsM,0.3927,0.5022,101,298.15,1.42361,Calvar et al. (2009e),Refractive index,Liquid,AAIsrh,CCO,ethanol,AADYJk,O,water,AAvdhf,CCOS(=O)(=O)[O-].CC[n+]1cccc(C)c1,1-ethyl-3-methylpyridinium ethylsulfate,
VGdsM,0.394,0.2486,101,298.15,1.46692,Calvar et al. (2009e),Refractive index,Liquid,AAIsrh,CCO,ethanol,AADYJk,O,water,AAvdhf,CCOS(=O)(=O)[O-].CC[n+]1cccc(C)c1,1-ethyl-3-methylpyridinium ethylsulfate,
VGdsM,0.3952,0.5731,101,298.15,1.38603,Calvar et al. (2009e),Refractive index,Liquid,AAIsrh,CCO,ethanol,AADYJk,O,water,AAvdhf,CCOS(=O)(=O)[O-].CC[n+]1cccc(C)c1,1-ethyl-3-methylpyridinium ethylsulfate,
VGdsM,0.3985,0.1166,101,298.15,1.47807,Calvar et al. (2009e),Refractive index,Liquid,AAIsrh,CCO,ethanol,AADYJk,O,water,AAvdhf,CCOS(=O)(=O)[O-].CC[n+]1cccc(C)c1,1-ethyl-3-methylpyridinium ethylsulfate,
VGdsM,0.4003,0.3599,101,298.15,1.45248,Calvar et al. (2009e),Refractive index,Liquid,AAIsrh,CCO,ethanol,AADYJk,O,water,AAvdhf,CCOS(=O)(=O)[O-].CC[n+]1cccc(C)c1,1-ethyl-3-methylpyridinium ethylsulfate,
VGdsM,0.4031,0.5369,101,298.15,1.40728,Calvar et al. (2009e),Refractive index,Liquid,AAIsrh,CCO,ethanol,AADYJk,O,water,AAvdhf,CCOS(=O)(=O)[O-].CC[n+]1cccc(C)c1,1-ethyl-3-methylpyridinium ethylsulfate,
VGdsM,0.4061,0.3493,101,298.15,1.45364,Calvar et al. (2009e),Refractive index,Liquid,AAIsrh,CCO,ethanol,AADYJk,O,water,AAvdhf,CCOS(=O)(=O)[O-].CC[n+]1cccc(C)c1,1-ethyl-3-methylpyridinium ethylsulfate,
VGdsM,0.4164,0.1226,101,298.15,1.47455,Calvar et al. (2009e),Refractive index,Liquid,AAIsrh,CCO,ethanol,AADYJk,O,water,AAvdhf,CCOS(=O)(=O)[O-].CC[n+]1cccc(C)c1,1-ethyl-3-methylpyridinium ethylsulfate,
VGdsM,0.4352,0.5501,101,298.15,1.37405,Calvar et al. (2009e),Refractive index,Liquid,AAIsrh,CCO,ethanol,AADYJk,O,water,AAvdhf,CCOS(=O)(=O)[O-].CC[n+]1cccc(C)c1,1-ethyl-3-methylpyridinium ethylsulfate,
VGdsM,0.4518,0.4532,101,298.15,1.41551,Calvar et al. (2009e),Refractive index,Liquid,AAIsrh,CCO,ethanol,AADYJk,O,water,AAvdhf,CCOS(=O)(=O)[O-].CC[n+]1cccc(C)c1,1-ethyl-3-methylpyridinium ethylsulfate,
VGdsM,0.4603,0.5328,101,298.15,1.38144,Calvar et al. (2009e),Refractive index,Liquid,AAIsrh,CCO,ethanol,AADYJk,O,water,AAvdhf,CCOS(=O)(=O)[O-].CC[n+]1cccc(C)c1,1-ethyl-3-methylpyridinium ethylsulfate,
VGdsM,0.461,0.4902,101,298.15,1.39472,Calvar et al. (2009e),Refractive index,Liquid,AAIsrh,CCO,ethanol,AADYJk,O,water,AAvdhf,CCOS(=O)(=O)[O-].CC[n+]1cccc(C)c1,1-ethyl-3-methylpyridinium ethylsulfate,
VGdsM,0.4879,0.4235,101,298.15,1.41657,Calvar et al. (2009e),Refractive index,Liquid,AAIsrh,CCO,ethanol,AADYJk,O,water,AAvdhf,CCOS(=O)(=O)[O-].CC[n+]1cccc(C)c1,1-ethyl-3-methylpyridinium ethylsulfate,
VGdsM,0.4947,0.2073,101,298.15,1.45703,Calvar et al. (2009e),Refractive index,Liquid,AAIsrh,CCO,ethanol,AADYJk,O,water,AAvdhf,CCOS(=O)(=O)[O-].CC[n+]1cccc(C)c1,1-ethyl-3-methylpyridinium ethylsulfate,
VGdsM,0.5002,0.1974,101,298.15,1.45796,Calvar et al. (2009e),Refractive index,Liquid,AAIsrh,CCO,ethanol,AADYJk,O,water,AAvdhf,CCOS(=O)(=O)[O-].CC[n+]1cccc(C)c1,1-ethyl-3-methylpyridinium ethylsulfate,
VGdsM,0.5036,0.292,101,298.15,1.44286,Calvar et al. (2009e),Refractive index,Liquid,AAIsrh,CCO,ethanol,AADYJk,O,water,AAvdhf,CCOS(=O)(=O)[O-].CC[n+]1cccc(C)c1,1-ethyl-3-methylpyridinium ethylsulfate,
VGdsM,0.5051,0.297,101,298.15,1.44209,Calvar et al. (2009e),Refractive index,Liquid,AAIsrh,CCO,ethanol,AADYJk,O,water,AAvdhf,CCOS(=O)(=O)[O-].CC[n+]1cccc(C)c1,1-ethyl-3-methylpyridinium ethylsulfate,
VGdsM,0.5212,0.1006,101,298.15,1.46443,Calvar et al. (2009e),Refractive index,Liquid,AAIsrh,CCO,ethanol,AADYJk,O,water,AAvdhf,CCOS(=O)(=O)[O-].CC[n+]1cccc(C)c1,1-ethyl-3-methylpyridinium ethylsulfate,
VGdsM,0.5436,0.4313,101,298.15,1.39189,Calvar et al. (2009e),Refractive index,Liquid,AAIsrh,CCO,ethanol,AADYJk,O,water,AAvdhf,CCOS(=O)(=O)[O-].CC[n+]1cccc(C)c1,1-ethyl-3-methylpyridinium ethylsulfate,
VGdsM,0.5506,0.3715,101,298.15,1.40581,Calvar et al. (2009e),Refractive index,Liquid,AAIsrh,CCO,ethanol,AADYJk,O,water,AAvdhf,CCOS(=O)(=O)[O-].CC[n+]1cccc(C)c1,1-ethyl-3-methylpyridinium ethylsulfate,
VGdsM,0.5592,0.4009,101,298.15,1.38805,Calvar et al. (2009e),Refractive index,Liquid,AAIsrh,CCO,ethanol,AADYJk,O,water,AAvdhf,CCOS(=O)(=O)[O-].CC[n+]1cccc(C)c1,1-ethyl-3-methylpyridinium ethylsulfate,
VGdsM,0.5923,0.1672,101,298.15,1.44628,Calvar et al. (2009e),Refractive index,Liquid,AAIsrh,CCO,ethanol,AADYJk,O,water,AAvdhf,CCOS(=O)(=O)[O-].CC[n+]1cccc(C)c1,1-ethyl-3-methylpyridinium ethylsulfate,
VGdsM,0.5982,0.2412,101,298.15,1.43226,Calvar et al. (2009e),Refractive index,Liquid,AAIsrh,CCO,ethanol,AADYJk,O,water,AAvdhf,CCOS(=O)(=O)[O-].CC[n+]1cccc(C)c1,1-ethyl-3-methylpyridinium ethylsulfate,
VGdsM,0.6,0.0775,101,298.15,1.45671,Calvar et al. (2009e),Refractive index,Liquid,AAIsrh,CCO,ethanol,AADYJk,O,water,AAvdhf,CCOS(=O)(=O)[O-].CC[n+]1cccc(C)c1,1-ethyl-3-methylpyridinium ethylsulfate,
VGdsM,0.6,0.158,101,298.15,1.44605,Calvar et al. (2009e),Refractive index,Liquid,AAIsrh,CCO,ethanol,AADYJk,O,water,AAvdhf,CCOS(=O)(=O)[O-].CC[n+]1cccc(C)c1,1-ethyl-3-methylpyridinium ethylsulfate,
VGdsM,0.6019,0.3773,101,298.15,1.37677,Calvar et al. (2009e),Refractive index,Liquid,AAIsrh,CCO,ethanol,AADYJk,O,water,AAvdhf,CCOS(=O)(=O)[O-].CC[n+]1cccc(C)c1,1-ethyl-3-methylpyridinium ethylsulfate,
VGdsM,0.6035,0.2332,101,298.15,1.43053,Calvar et al. (2009e),Refractive index,Liquid,AAIsrh,CCO,ethanol,AADYJk,O,water,AAvdhf,CCOS(=O)(=O)[O-].CC[n+]1cccc(C)c1,1-ethyl-3-methylpyridinium ethylsulfate,
VGdsM,0.6176,0.0804,101,298.15,1.4534,Calvar et al. (2009e),Refractive index,Liquid,AAIsrh,CCO,ethanol,AADYJk,O,water,AAvdhf,CCOS(=O)(=O)[O-].CC[n+]1cccc(C)c1,1-ethyl-3-methylpyridinium ethylsulfate,
VGdsM,0.6264,0.363,101,298.15,1.3858,Calvar et al. (2009e),Refractive index,Liquid,AAIsrh,CCO,ethanol,AADYJk,O,water,AAvdhf,CCOS(=O)(=O)[O-].CC[n+]1cccc(C)c1,1-ethyl-3-methylpyridinium ethylsulfate,
VGdsM,0.672,0.3194,101,298.15,1.36843,Calvar et al. (2009e),Refractive index,Liquid,AAIsrh,CCO,ethanol,AADYJk,O,water,AAvdhf,CCOS(=O)(=O)[O-].CC[n+]1cccc(C)c1,1-ethyl-3-methylpyridinium ethylsulfate,
VGdsM,0.6912,0.2553,101,298.15,1.4027,Calvar et al. (2009e),Refractive index,Liquid,AAIsrh,CCO,ethanol,AADYJk,O,water,AAvdhf,CCOS(=O)(=O)[O-].CC[n+]1cccc(C)c1,1-ethyl-3-methylpyridinium ethylsulfate,
VGdsM,0.6936,0.1257,101,298.15,1.43351,Calvar et al. (2009e),Refractive index,Liquid,AAIsrh,CCO,ethanol,AADYJk,O,water,AAvdhf,CCOS(=O)(=O)[O-].CC[n+]1cccc(C)c1,1-ethyl-3-methylpyridinium ethylsulfate,
VGdsM,0.6988,0.1807,101,298.15,1.42129,Calvar et al. (2009e),Refractive index,Liquid,AAIsrh,CCO,ethanol,AADYJk,O,water,AAvdhf,CCOS(=O)(=O)[O-].CC[n+]1cccc(C)c1,1-ethyl-3-methylpyridinium ethylsulfate,
VGdsM,0.7009,0.1181,101,298.15,1.4306,Calvar et al. (2009e),Refractive index,Liquid,AAIsrh,CCO,ethanol,AADYJk,O,water,AAvdhf,CCOS(=O)(=O)[O-].CC[n+]1cccc(C)c1,1-ethyl-3-methylpyridinium ethylsulfate,
VGdsM,0.7012,0.1757,101,298.15,1.41626,Calvar et al. (2009e),Refractive index,Liquid,AAIsrh,CCO,ethanol,AADYJk,O,water,AAvdhf,CCOS(=O)(=O)[O-].CC[n+]1cccc(C)c1,1-ethyl-3-methylpyridinium ethylsulfate,
VGdsM,0.7244,0.0579,101,298.15,1.43903,Calvar et al. (2009e),Refractive index,Liquid,AAIsrh,CCO,ethanol,AADYJk,O,water,AAvdhf,CCOS(=O)(=O)[O-].CC[n+]1cccc(C)c1,1-ethyl-3-methylpyridinium ethylsulfate,
VGdsM,0.7437,0.2119,101,298.15,1.38668,Calvar et al. (2009e),Refractive index,Liquid,AAIsrh,CCO,ethanol,AADYJk,O,water,AAvdhf,CCOS(=O)(=O)[O-].CC[n+]1cccc(C)c1,1-ethyl-3-methylpyridinium ethylsulfate,
VGdsM,0.7572,0.0471,101,298.15,1.43149,Calvar et al. (2009e),Refractive index,Liquid,AAIsrh,CCO,ethanol,AADYJk,O,water,AAvdhf,CCOS(=O)(=O)[O-].CC[n+]1cccc(C)c1,1-ethyl-3-methylpyridinium ethylsulfate,
VGdsM,0.786,0.2079,101,298.15,1.38501,Calvar et al. (2009e),Refractive index,Liquid,AAIsrh,CCO,ethanol,AADYJk,O,water,AAvdhf,CCOS(=O)(=O)[O-].CC[n+]1cccc(C)c1,1-ethyl-3-methylpyridinium ethylsulfate,
VGdsM,0.8189,0.1764,101,298.15,1.36465,Calvar et al. (2009e),Refractive index,Liquid,AAIsrh,CCO,ethanol,AADYJk,O,water,AAvdhf,CCOS(=O)(=O)[O-].CC[n+]1cccc(C)c1,1-ethyl-3-methylpyridinium ethylsulfate,
VGdsM,0.8324,0.1386,101,298.15,1.3774,Calvar et al. (2009e),Refractive index,Liquid,AAIsrh,CCO,ethanol,AADYJk,O,water,AAvdhf,CCOS(=O)(=O)[O-].CC[n+]1cccc(C)c1,1-ethyl-3-methylpyridinium ethylsulfate,
VGdsM,0.8828,0.0463,101,298.15,1.39397,Calvar et al. (2009e),Refractive index,Liquid,AAIsrh,CCO,ethanol,AADYJk,O,water,AAvdhf,CCOS(=O)(=O)[O-].CC[n+]1cccc(C)c1,1-ethyl-3-methylpyridinium ethylsulfate,
