Repository: kamranayazheydarov/ILTHERMO-data

# ILThermo Data Processing

This project processes JSON files containing density data and merges them into CSV files. It also updates the CSV files with metadata and SMILES strings for compounds.

## main_functions.py

This script contains the main functions for processing the density data.

## File Descriptions

### #file:compounds.csv

This file contains compound information with the following headers:
- `id` (integer): The unique identifier for each compound.
- `smiles` (string): The SMILES string representation of the compound.

File: refindex_csv_data/refindex_setid_VOqNW.csv
setid,"Temperature, K","Pressure, kPa",Mole fraction of glycerol,Refractive index (Na D-line),reference,propertiy,phases,compound id 1,smile 1,compound name 1,compound id 2,smile 2,compound name 2,compound id 3,smile 3,compound name 3,Unnamed: 13
VOqNW,328.15,101.3,0.167,1.5502,Kareem et al. (2010),Refractive index,Liquid,AARkmK,OCC(O)CO,glycerol,ABWotl,[Cl-].c1ccc(C[P+](c2ccccc2)(c2ccccc2)c2ccccc2)cc1,benzyltriphenylphosphonium chloride,,,,
VOqNW,338.15,101.3,0.167,1.5168,Kareem et al. (2010),Refractive index,Liquid,AARkmK,OCC(O)CO,glycerol,ABWotl,[Cl-].c1ccc(C[P+](c2ccccc2)(c2ccccc2)c2ccccc2)cc1,benzyltriphenylphosphonium chloride,,,,

File: refindex_csv_data/refindex_setid_VpvvU.csv
setid,Weight fraction of 1-hexyl-3-methyl-1H-imidazolium bromide,Weight fraction of sodium nitrate,"Pressure, kPa","Temperature, K",Refractive index (Na D-line),reference,propertiy,phases,compound id 1,smile 1,compound name 1,compound id 2,smile 2,compound name 2,compound id 3,smile 3,compound name 3,Unnamed: 13
VpvvU,0,0.4718,101,298.15,1.38955,Li et al. (2016d),Refractive index,Liquid,AAQRpw,O=[N+]([O-])[O-].[Na+],sodium nitrate,AADYJk,O,water,AAvbcc,CCCCCC[n+]1ccn(C)c1.[Br-],1-hexyl-3-methyl-1H-imidazolium bromide,
VpvvU,0.0504,0.3845,101,298.15,1.39507,Li et al. (2016d),Refractive index,Liquid,AAQRpw,O=[N+]([O-])[O-].[Na+],sodium nitrate,AADYJk,O,water,AAvbcc,CCCCCC[n+]1ccn(C)c1.[Br-],1-hexyl-3-methyl-1H-imidazolium bromide,
VpvvU,0.1124,0.3145,101,298.15,1.40063,Li et al. (2016d),Refractive index,Liquid,AAQRpw,O=[N+]([O-])[O-].[Na+],sodium nitrate,AADYJk,O,water,AAvbcc,CCCCCC[n+]1ccn(C)c1.[Br-],1-hexyl-3-methyl-1H-imidazolium bromide,
VpvvU,0.1869,0.24,101,298.15,1.4069,Li et al. (2016d),Refractive index,Liquid,AAQRpw,O=[N+]([O-])[O-].[Na+],sodium nitrate,AADYJk,O,water,AAvbcc,CCCCCC[n+]1ccn(C)c1.[Br-],1-hexyl-3-methyl-1H-imidazolium bromide,
VpvvU,0.2686,0.1805,101,298.15,1.41394,Li et al. (2016d),Refractive index,Liquid,AAQRpw,O=[N+]([O-])[O-].[Na+],sodium nitrate,AADYJk,O,water,AAvbcc,CCCCCC[n+]1ccn(C)c1.[Br-],1-hexyl-3-methyl-1H-imidazolium bromide,
VpvvU,0.3538,0.1366,101,298.15,1.42191,Li et al. (2016d),Refractive index,Liquid,AAQRpw,O=[N+]([O-])[O-].[Na+],sodium nitrate,AADYJk,O,water,AAvbcc,CCCCCC[n+]1ccn(C)c1.[Br-],1-hexyl-3-methyl-1H-imidazolium bromide,
VpvvU,0.4378,0.1096,101,298.15,1.4309,Li et al. (2016d),Refractive index,Liquid,AAQRpw,O=[N+]([O-])[O-].[Na+],sodium nitrate,AADYJk,O,water,AAvbcc,CCCCCC[n+]1ccn(C)c1.[Br-],1-hexyl-3-methyl-1H-imidazolium bromide,
VpvvU,0.524,0.0865,101,298.15,1.44135,Li et al. (2016d),Refractive index,Liquid,AAQRpw,O=[N+]([O-])[O-].[Na+],sodium nitrate,AADYJk,O,water,AAvbcc,CCCCCC[n+]1ccn(C)c1.[Br-],1-hexyl-3-methyl-1H-imidazolium bromide,
VpvvU,0.6092,0.0709,101,298.15,1.45353,Li et al. (2016d),Refractive index,Liquid,AAQRpw,O=[N+]([O-])[O-].[Na+],sodium nitrate,AADYJk,O,water,AAvbcc,CCCCCC[n+]1ccn(C)c1.[Br-],1-hexyl-3-methyl-1H-imidazolium bromide,
VpvvU,0.6998,0.0512,101,298.15,1.468,Li et al. (2016d),Refractive index,Liquid,AAQRpw,O=[N+]([O-])[O-].[Na+],sodium nitrate,AADYJk,O,water,AAvbcc,CCCCCC[n+]1ccn(C)c1.[Br-],1-hexyl-3-methyl-1H-imidazolium bromide,
VpvvU,0.789,0.0372,101,298.15,1.48491,Li et al. (2016d),Refractive index,Liquid,AAQRpw,O=[N+]([O-])[O-].[Na+],sodium nitrate,AADYJk,O,water,AAvbcc,CCCCCC[n+]1ccn(C)c1.[Br-],1-hexyl-3-methyl-1H-imidazolium bromide,

File: refindex_csv_data/refindex_setid_Vqqxc.csv
setid,"Temperature, K",Mole fraction of ethanol,"Pressure, kPa",Refractive index (Na D-line),reference,propertiy,phases,compound id 1,smile 1,compound name 1,compound id 2,smile 2,compound name 2,compound id 3,smile 3,compound name 3,Unnamed: 13
Vqqxc,298.15,0,101,1.4794,Gomez et al. (2006c),Refractive index,Liquid,AAIsrh,CCO,ethanol,AAtWDT,CCOS(=O)(=O)[O-].CC[n+]1ccn(C)c1,1-ethyl-3-methylimidazolium ethyl sulfate,,,,
Vqqxc,298.15,0.0623,101,1.47717,Gomez et al. (2006c),Refractive index,Liquid,AAIsrh,CCO,ethanol,AAtWDT,CCOS(=O)(=O)[O-].CC[n+]1ccn(C)c1,1-ethyl-3-methylimidazolium ethyl sulfate,,,,
Vqqxc,298.15,0.23,101,1.47031,Gomez et al. (2006c),Refractive index,Liquid,AAIsrh,CCO,ethanol,AAtWDT,CCOS(=O)(=O)[O-].CC[n+]1ccn(C)c1,1-ethyl-3-methylimidazolium ethyl sulfate,,,,
Vqqxc,298.15,0.4113,101,1.46017,Gomez et al. (2006c),Refractive index,Liquid,AAIsrh,CCO,ethanol,AAtWDT,CCOS(=O)(=O)[O-].CC[n+]1ccn(C)c1,1-ethyl-3-methylimidazolium ethyl sulfate,,,,
Vqqxc,298.15,0.5393,101,1.45018,Gomez et al. (2006c),Refractive index,Liquid,AAIsrh,CCO,ethanol,AAtWDT,CCOS(=O)(=O)[O-].CC[n+]1ccn(C)c1,1-ethyl-3-methylimidazolium ethyl sulfate,,,,
Vqqxc,298.15,0.6788,101,1.43532,Gomez et al. (2006c),Refractive index,Liquid,AAIsrh,CCO,ethanol,AAtWDT,CCOS(=O)(=O)[O-].CC[n+]1ccn(C)c1,1-ethyl-3-methylimidazolium ethyl sulfate,,,,
Vqqxc,298.15,0.7662,101,1.42247,Gomez et al. (2006c),Refractive index,Liquid,AAIsrh,CCO,ethanol,AAtWDT,CCOS(=O)(=O)[O-].CC[n+]1ccn(C)c1,1-ethyl-3-methylimidazolium ethyl sulfate,,,,
Vqqxc,298.15,0.8303,101,1.41052,Gomez et al. (2006c),Refractive index,Liquid,AAIsrh,CCO,ethanol,AAtWDT,CCOS(=O)(=O)[O-].CC[n+]1ccn(C)c1,1-ethyl-3-methylimidazolium ethyl sulfate,,,,
Vqqxc,298.15,0.9554,101,1.37687,Gomez et al. (2006c),Refractive index,Liquid,AAIsrh,CCO,ethanol,AAtWDT,CCOS(=O)(=O)[O-].CC[n+]1ccn(C)c1,1-ethyl-3-methylimidazolium ethyl sulfate,,,,
Vqqxc,298.15,0.964,101,1.37373,Gomez et al. (2006c),Refractive index,Liquid,AAIsrh,CCO,ethanol,AAtWDT,CCOS(=O)(=O)[O-].CC[n+]1ccn(C)c1,1-ethyl-3-methylimidazolium ethyl sulfate,,,,
Vqqxc,298.15,0.9863,101,1.36514,Gomez et al. (2006c),Refractive index,Liquid,AAIsrh,CCO,ethanol,AAtWDT,CCOS(=O)(=O)[O-].CC[n+]1ccn(C)c1,1-ethyl-3-methylimidazolium ethyl sulfate,,,,
Vqqxc,298.15,1,101,1.36023,Gomez et al. (2006c),Refractive index,Liquid,AAIsrh,CCO,ethanol,AAtWDT,CCOS(=O)(=O)[O-].CC[n+]1ccn(C)c1,1-ethyl-3-methylimidazolium ethyl sulfate,,,,

File: refindex_csv_data/refindex_setid_WSoIR.csv
setid,"Temperature, K","MolaLity of (S)-2-aminopropanoic acid, mol/kg","Solvent: MolaLity of 1-butyl-3-methylimidazolium salicylate, mol/kg","Pressure, kPa",Refractive index (Na D-line),reference,propertiy,phases,compound id 1,smile 1,compound name 1,compound id 2,smile 2,compound name 2,compound id 3,smile 3,compound name 3,Unnamed: 13
WSoIR,288.15,0,0,87,1.3329,Shekaari et al. (2016d),Refractive index,Liquid,AARGJq,C[C@H](N)C(=O)O,(S)-2-aminopropanoic acid,AADYJk,O,water,ABBHCu,CCCC[n+]1ccn(C)c1.O=C([O-])c1ccccc1O,1-butyl-3-methylimidazolium salicylate,
WSoIR,288.15,0,0.1055,87,1.3383,Shekaari et al. (2016d),Refractive index,Liquid,AARGJq,C[C@H](N)C(=O)O,(S)-2-aminopropanoic acid,AADYJk,O,water,ABBHCu,CCCC[n+]1ccn(C)c1.O=C([O-])c1ccccc1O,1-butyl-3-methylimidazolium salicylate,
WSoIR,288.15,0,0.2001,87,1.3427,Shekaari et al. (2016d),Refractive index,Liquid,AARGJq,C[C@H](N)C(=O)O,(S)-2-aminopropanoic acid,AADYJk,O,water,ABBHCu,CCCC[n+]1ccn(C)c1.O=C([O-])c1ccccc1O,1-butyl-3-methylimidazolium salicylate,
WSoIR,288.15,0,0.3,87,1.3479,Shekaari et al. (2016d),Refractive index,Liquid,AARGJq,C[C@H](N)C(=O)O,(S)-2-aminopropanoic acid,AADYJk,O,water,ABBHCu,CCCC[n+]1ccn(C)c1.O=C([O-])c1ccccc1O,1-butyl-3-methylimidazolium salicylate,
WSoIR,288.15,0.0946,0.1055,87,1.3397,Shekaari et al. (2016d),Refractive index,Liquid,AARGJq,C[C@H](N)C(=O)O,(S)-2-aminopropanoic acid,AADYJk,O,water,ABBHCu,CCCC[n+]1ccn(C)c1.O=C([O-])c1ccccc1O,1-butyl-3-methylimidazolium salicylate,
WSoIR,288.15,0.0984,0.3,87,1.3489,Shekaari et al. (2016d),Refractive index,Liquid,AARGJq,C[C@H](N)C(=O)O,(S)-2-aminopropanoic acid,AADYJk,O,water,ABBHCu,CCCC[n+]1ccn(C)c1.O=C([O-])c1ccccc1O,1-butyl-3-methylimidazolium salicylate,
WSoIR,288.15,0.1002,0.2001,87,1.3439,Shekaari et al. (2016d),Refractive index,Liquid,AARGJq,C[C@H](N)C(=O)O,(S)-2-aminopropanoic acid,AADYJk,O,water,ABBHCu,CCCC[n+]1ccn(C)c1.O=C([O-])c1ccccc1O,1-butyl-3-methylimidazolium salicylate,
WSoIR,288.15,0.1005,0,87,1.3342,Shekaari et al. (2016d),Refractive index,Liquid,AARGJq,C[C@H](N)C(=O)O,(S)-2-aminopropanoic acid,AADYJk,O,water,ABBHCu,CCCC[n+]1ccn(C)c1.O=C([O-])c1ccccc1O,1-butyl-3-methylimidazolium salicylate,
WSoIR,288.15,0.1479,0.3,87,1.3496,Shekaari et al. (2016d),Refractive index,Liquid,AARGJq,C[C@H](N)C(=O)O,(S)-2-aminopropanoic acid,AADYJk,O,water,ABBHCu,CCCC[n+]1ccn(C)c1.O=C([O-])c1ccccc1O,1-butyl-3-methylimidazolium salicylate,
WSoIR,288.15,0.1495,0,87,1.3349,Shekaari et al. (2016d),Refractive index,Liquid,AARGJq,C[C@H](N)C(=O)O,(S)-2-aminopropanoic acid,AADYJk,O,water,ABBHCu,CCCC[n+]1ccn(C)c1.O=C([O-])c1ccccc1O,1-butyl-3-methylimidazolium salicylate,
WSoIR,288.15,0.1501,0.2001,87,1.3447,Shekaari et al. (2016d),Refractive index,Liquid,AARGJq,C[C@H](N)C(=O)O,(S)-2-aminopropanoic acid,AADYJk,O,water,ABBHCu,CCCC[n+]1ccn(C)c1.O=C([O-])c1ccccc1O,1-butyl-3-methylimidazolium salicylate,
WSoIR,288.15,0.1511,0.1055,87,1.3405,Shekaari et al. (2016d),Refractive index,Liquid,AARGJq,C[C@H](N)C(=O)O,(S)-2-aminopropanoic acid,AADYJk,O,water,ABBHCu,CCCC[n+]1ccn(C)c1.O=C([O-])c1ccccc1O,1-butyl-3-methylimidazolium salicylate,
WSoIR,288.15,0.1979,0.3,87,1.3503,Shekaari et al. (2016d),Refractive index,Liquid,AARGJq,C[C@H](N)C(=O)O,(S)-2-aminopropanoic acid,AADYJk,O,water,ABBHCu,CCCC[n+]1ccn(C)c1.O=C([O-])c1ccccc1O,1-butyl-3-methylimidazolium salicylate,
WSoIR,288.15,0.1997,0.2001,87,1.3455,Shekaari et al. (2016d),Refractive index,Liquid,AARGJq,C[C@H](N)C(=O)O,(S)-2-aminopropanoic acid,AADYJk,O,water,ABBHCu,CCCC[n+]1ccn(C)c1.O=C([O-])c1ccccc1O,1-butyl-3-methylimidazolium salicylate,
WSoIR,288.15,0.1999,0.1055,87,1.3412,Shekaari et al. (2016d),Refractive index,Liquid,AARGJq,C[C@H](N)C(=O)O,(S)-2-aminopropanoic acid,AADYJk,O,water,ABBHCu,CCCC[n+]1ccn(C)c1.O=C([O-])c1ccccc1O,1-butyl-3-methylimidazolium salicylate,
WSoIR,288.15,0.2002,0,87,1.3357,Shekaari et al. (2016d),Refractive index,Liquid,AARGJq,C[C@H](N)C(=O)O,(S)-2-aminopropanoic acid,AADYJk,O,water,ABBHCu,CCCC[n+]1ccn(C)c1.O=C([O-])c1ccccc1O,1-butyl-3-methylimidazolium salicylate,
WSoIR,288.15,0.2489,0,87,1.3365,Shekaari et al. (2016d),Refractive index,Liquid,AARGJq,C[C@H](N)C(=O)O,(S)-2-aminopropanoic acid,AADYJk,O,water,ABBHCu,CCCC[n+]1ccn(C)c1.O=C([O-])c1ccccc1O,1-butyl-3-methylimidazolium salicylate,
WSoIR,288.15,0.2525,0.3,87,1.3511,Shekaari et al. (2016d),Refractive index,Liquid,AARGJq,C[C@H](N)C(=O)O,(S)-2-aminopropanoic acid,AADYJk,O,water,ABBHCu,CCCC[n+]1ccn(C)c1.O=C([O-])c1ccccc1O,1-butyl-3-methylimidazolium salicylate,
WSoIR,288.15,0.2543,0.2001,87,1.3464,Shekaari et al. (2016d),Refractive index,Liquid,AARGJq,C[C@H](N)C(=O)O,(S)-2-aminopropanoic acid,AADYJk,O,water,ABBHCu,CCCC[n+]1ccn(C)c1.O=C([O-])c1ccccc1O,1-butyl-3-methylimidazolium salicylate,
WSoIR,288.15,0.2551,0.1055,87,1.342,Shekaari et al. (2016d),Refractive index,Liquid,AARGJq,C[C@H](N)C(=O)O,(S)-2-aminopropanoic acid,AADYJk,O,water,ABBHCu,CCCC[n+]1ccn(C)c1.O=C([O-])c1ccccc1O,1-butyl-3-methylimidazolium salicylate,
WSoIR,288.15,0.2959,0,87,1.3372,Shekaari et al. (2016d),Refractive index,Liquid,AARGJq,C[C@H](N)C(=O)O,(S)-2-aminopropanoic acid,AADYJk,O,water,ABBHCu,CCCC[n+]1ccn(C)c1.O=C([O-])c1ccccc1O,1-butyl-3-methylimidazolium salicylate,
WSoIR,288.15,0.2975,0.2001,87,1.3471,Shekaari et al. (2016d),Refractive index,Liquid,AARGJq,C[C@H](N)C(=O)O,(S)-2-aminopropanoic acid,AADYJk,O,water,ABBHCu,CCCC[n+]1ccn(C)c1.O=C([O-])c1ccccc1O,1-butyl-3-methylimidazolium salicylate,
WSoIR,288.15,0.2998,0.1055,87,1.3426,Shekaari et al. (2016d),Refractive index,Liquid,AARGJq,C[C@H](N)C(=O)O,(S)-2-aminopropanoic acid,AADYJk,O,water,ABBHCu,CCCC[n+]1ccn(C)c1.O=C([O-])c1ccccc1O,1-butyl-3-methylimidazolium salicylate,
WSoIR,288.15,0.2999,0.3,87,1.3518,Shekaari et al. (2016d),Refractive index,Liquid,AARGJq,C[C@H](N)C(=O)O,(S)-2-aminopropanoic acid,AADYJk,O,water,ABBHCu,CCCC[n+]1ccn(C)c1.O=C([O-])c1ccccc1O,1-butyl-3-methylimidazolium salicylate,
WSoIR,288.15,0.3466,0.1055,87,1.3433,Shekaari et al. (2016d),Refractive index,Liquid,AARGJq,C[C@H](N)C(=O)O,(S)-2-aminopropanoic acid,AADYJk,O,water,ABBHCu,CCCC[n+]1ccn(C)c1.O=C([O-])c1ccccc1O,1-butyl-3-methylimidazolium salicylate,
WSoIR,288.15,0.3467,0,87,1.3381,Shekaari et al. (2016d),Refractive index,Liquid,AARGJq,C[C@H](N)C(=O)O,(S)-2-aminopropanoic acid,AADYJk,O,water,ABBHCu,CCCC[n+]1ccn(C)c1.O=C([O-])c1ccccc1O,1-butyl-3-methylimidazolium salicylate,
WSoIR,288.15,0.3489,0.3,87,1.3525,Shekaari et al. (2016d),Refractive index,Liquid,AARGJq,C[C@H](N)C(=O)O,(S)-2-aminopropanoic acid,AADYJk,O,water,ABBHCu,CCCC[n+]1ccn(C)c1.O=C([O-])c1ccccc1O,1-butyl-3-methylimidazolium salicylate,
WSoIR,288.15,0.3563,0.2001,87,1.348,Shekaari et al. (2016d),Refractive index,Liquid,AARGJq,C[C@H](N)C(=O)O,(S)-2-aminopropanoic acid,AADYJk,O,water,ABBHCu,CCCC[n+]1ccn(C)c1.O=C([O-])c1ccccc1O,1-butyl-3-methylimidazolium salicylate,
WSoIR,288.15,0.3949,0.2001,87,1.3486,Shekaari et al. (2016d),Refractive index,Liquid,AARGJq,C[C@H](N)C(=O)O,(S)-2-aminopropanoic acid,AADYJk,O,water,ABBHCu,CCCC[n+]1ccn(C)c1.O=C([O-])c1ccccc1O,1-butyl-3-methylimidazolium salicylate,
WSoIR,288.15,0.395,0.1055,87,1.344,Shekaari et al. (2016d),Refractive index,Liquid,AARGJq,C[C@H](N)C(=O)O,(S)-2-aminopropanoic acid,AADYJk,O,water,ABBHCu,CCCC[n+]1ccn(C)c1.O=C([O-])c1ccccc1O,1-butyl-3-methylimidazolium salicylate,
WSoIR,288.15,0.396,0,87,1.3389,Shekaari et al. (2016d),Refractive index,Liquid,AARGJq,C[C@H](N)C(=O)O,(S)-2-aminopropanoic acid,AADYJk,O,water,ABBHCu,CCCC[n+]1ccn(C)c1.O=C([O-])c1ccccc1O,1-butyl-3-methylimidazolium salicylate,
WSoIR,288.15,0.3994,0.3,87,1.3532,Shekaari et al. (2016d),Refractive index,Liquid,AARGJq,C[C@H](N)C(=O)O,(S)-2-aminopropanoic acid,AADYJk,O,water,ABBHCu,CCCC[n+]1ccn(C)c1.O=C([O-])c1ccccc1O,1-butyl-3-methylimidazolium salicylate,
WSoIR,288.15,0.4425,0,87,1.3396,Shekaari et al. (2016d),Refractive index,Liquid,AARGJq,C[C@H](N)C(=O)O,(S)-2-aminopropanoic acid,AADYJk,O,water,ABBHCu,CCCC[n+]1ccn(C)c1.O=C([O-])c1ccccc1O,1-butyl-3-methylimidazolium salicylate,
WSoIR,288.15,0.4464,0.2001,87,1.3494,Shekaari et al. (2016d),Refractive index,Liquid,AARGJq,C[C@H](N)C(=O)O,(S)-2-aminopropanoic acid,AADYJk,O,water,ABBHCu,CCCC[n+]1ccn(C)c1.O=C([O-])c1ccccc1O,1-butyl-3-methylimidazolium salicylate,
WSoIR,288.15,0.447,0.3,87,1.354,Shekaari et al. (2016d),Refractive index,Liquid,AARGJq,C[C@H](N)C(=O)O,(S)-2-aminopropanoic acid,AADYJk,O,water,ABBHCu,CCCC[n+]1ccn(C)c1.O=C([O-])c1ccccc1O,1-butyl-3-methylimidazolium salicylate,
WSoIR,288.15,0.4471,0.1055,87,1.3447,Shekaari et al. (2016d),Refractive index,Liquid,AARGJq,C[C@H](N)C(=O)O,(S)-2-aminopropanoic acid,AADYJk,O,water,ABBHCu,CCCC[n+]1ccn(C)c1.O=C([O-])c1ccccc1O,1-butyl-3-methylimidazolium salicylate,
WSoIR,298.15,0,0,87,1.3323,Shekaari et al. (2016d),Refractive index,Liquid,AARGJq,C[C@H](N)C(=O)O,(S)-2-aminopropanoic acid,AADYJk,O,water,ABBHCu,CCCC[n+]1ccn(C)c1.O=C([O-])c1ccccc1O,1-butyl-3-methylimidazolium salicylate,
WSoIR,298.15,0,0.1055,87,1.3376,Shekaari et al. (2016d),Refractive index,Liquid,AARGJq,C[C@H](N)C(=O)O,(S)-2-aminopropanoic acid,AADYJk,O,water,ABBHCu,CCCC[n+]1ccn(C)c1.O=C([O-])c1ccccc1O,1-butyl-3-methylimidazolium salicylate,
WSoIR,298.15,0,0.2001,87,1.342,Shekaari et al. (2016d),Refractive index,Liquid,AARGJq,C[C@H](N)C(=O)O,(S)-2-aminopropanoic acid,AADYJk,O,water,ABBHCu,CCCC[n+]1ccn(C)c1.O=C([O-])c1ccccc1O,1-butyl-3-methylimidazolium salicylate,
WSoIR,298.15,0,0.3,87,1.3468,Shekaari et al. (2016d),Refractive index,Liquid,AARGJq,C[C@H](N)C(=O)O,(S)-2-aminopropanoic acid,AADYJk,O,water,ABBHCu,CCCC[n+]1ccn(C)c1.O=C([O-])c1ccccc1O,1-butyl-3-methylimidazolium salicylate,
WSoIR,298.15,0.0946,0.1055,87,1.3389,Shekaari et al. (2016d),Refractive index,Liquid,AARGJq,C[C@H](N)C(=O)O,(S)-2-aminopropanoic acid,AADYJk,O,water,ABBHCu,CCCC[n+]1ccn(C)c1.O=C([O-])c1ccccc1O,1-butyl-3-methylimidazolium salicylate,
WSoIR,298.15,0.0984,0.3,87,1.3479,Shekaari et al. (2016d),Refractive index,Liquid,AARGJq,C[C@H](N)C(=O)O,(S)-2-aminopropanoic acid,AADYJk,O,water,ABBHCu,CCCC[n+]1ccn(C)c1.O=C([O-])c1ccccc1O,1-butyl-3-methylimidazolium salicylate,
WSoIR,298.15,0.1002,0.2001,87,1.3431,Shekaari et al. (2016d),Refractive index,Liquid,AARGJq,C[C@H](N)C(=O)O,(S)-2-aminopropanoic acid,AADYJk,O,water,ABBHCu,CCCC[n+]1ccn(C)c1.O=C([O-])c1ccccc1O,1-butyl-3-methylimidazolium salicylate,
WSoIR,298.15,0.1005,0,87,1.3336,Shekaari et al. (2016d),Refractive index,Liquid,AARGJq,C[C@H](N)C(=O)O,(S)-2-aminopropanoic acid,AADYJk,O,water,ABBHCu,CCCC[n+]1ccn(C)c1.O=C([O-])c1ccccc1O,1-butyl-3-methylimidazolium salicylate,
WSoIR,298.15,0.1479,0.3,87,1.3486,Shekaari et al. (2016d),Refractive index,Liquid,AARGJq,C[C@H](N)C(=O)O,(S)-2-aminopropanoic acid,AADYJk,O,water,ABBHCu,CCCC[n+]1ccn(C)c1.O=C([O-])c1ccccc1O,1-butyl-3-methylimidazolium salicylate,
WSoIR,298.15,0.1495,0,87,1.3343,Shekaari et al. (2016d),Refractive index,Liquid,AARGJq,C[C@H](N)C(=O)O,(S)-2-aminopropanoic acid,AADYJk,O,water,ABBHCu,CCCC[n+]1ccn(C)c1.O=C([O-])c1ccccc1O,1-butyl-3-methylimidazolium salicylate,
WSoIR,298.15,0.1501,0.2001,87,1.3439,Shekaari et al. (2016d),Refractive index,Liquid,AARGJq,C[C@H](N)C(=O)O,(S)-2-aminopropanoic acid,AADYJk,O,water,ABBHCu,CCCC[n+]1ccn(C)c1.O=C([O-])c1ccccc1O,1-butyl-3-methylimidazolium salicylate,
WSoIR,298.15,0.1511,0.1055,87,1.3397,Shekaari et al. (2016d),Refractive index,Liquid,AARGJq,C[C@H](N)C(=O)O,(S)-2-aminopropanoic acid,AADYJk,O,water,ABBHCu,CCCC[n+]1ccn(C)c1.O=C([O-])c1ccccc1O,1-butyl-3-methylimidazolium salicylate,
WSoIR,298.15,0.1979,0.3,87,1.3493,Shekaari et al. (2016d),Refractive index,Liquid,AARGJq,C[C@H](N)C(=O)O,(S)-2-aminopropanoic acid,AADYJk,O,water,ABBHCu,CCCC[n+]1ccn(C)c1.O=C([O-])c1ccccc1O,1-butyl-3-methylimidazolium salicylate,
WSoIR,298.15,0.1997,0.2001,87,1.3447,Shekaari et al. (2016d),Refractive index,Liquid,AARGJq,C[C@H](N)C(=O)O,(S)-2-aminopropanoic acid,AADYJk,O,water,ABBHCu,CCCC[n+]1ccn(C)c1.O=C([O-])c1ccccc1O,1-butyl-3-methylimidazolium salicylate,
WSoIR,298.15,0.1999,0.1055,87,1.3404,Shekaari et al. (2016d),Refractive index,Liquid,AARGJq,C[C@H](N)C(=O)O,(S)-2-aminopropanoic acid,AADYJk,O,water,ABBHCu,CCCC[n+]1ccn(C)c1.O=C([O-])c1ccccc1O,1-butyl-3-methylimidazolium salicylate,
WSoIR,298.15,0.2002,0,87,1.3352,Shekaari et al. (2016d),Refractive index,Liquid,AARGJq,C[C@H](N)C(=O)O,(S)-2-aminopropanoic acid,AADYJk,O,water,ABBHCu,CCCC[n+]1ccn(C)c1.O=C([O-])c1ccccc1O,1-butyl-3-methylimidazolium salicylate,
WSoIR,298.15,0.2489,0,87,1.336,Shekaari et al. (2016d),Refractive index,Liquid,AARGJq,C[C@H](N)C(=O)O,(S)-2-aminopropanoic acid,AADYJk,O,water,ABBHCu,CCCC[n+]1ccn(C)c1.O=C([O-])c1ccccc1O,1-butyl-3-methylimidazolium salicylate,
WSoIR,298.15,0.2525,0.3,87,1.3501,Shekaari et al. (2016d),Refractive index,Liquid,AARGJq,C[C@H](N)C(=O)O,(S)-2-aminopropanoic acid,AADYJk,O,water,ABBHCu,CCCC[n+]1ccn(C)c1.O=C([O-])c1ccccc1O,1-butyl-3-methylimidazolium salicylate,
WSoIR,298.15,0.2543,0.2001,87,1.3456,Shekaari et al. (2016d),Refractive index,Liquid,AARGJq,C[C@H](N)C(=O)O,(S)-2-aminopropanoic acid,AADYJk,O,water,ABBHCu,CCCC[n+]1ccn(C)c1.O=C([O-])c1ccccc1O,1-butyl-3-methylimidazolium salicylate,
WSoIR,298.15,0.2551,0.1055,87,1.3412,Shekaari et al. (2016d),Refractive index,Liquid,AARGJq,C[C@H](N)C(=O)O,(S)-2-aminopropanoic acid,AADYJk,O,water,ABBHCu,CCCC[n+]1ccn(C)c1.O=C([O-])c1ccccc1O,1-butyl-3-methylimidazolium salicylate,
WSoIR,298.15,0.2959,0,87,1.3367,Shekaari et al. (2016d),Refractive index,Liquid,AARGJq,C[C@H](N)C(=O)O,(S)-2-aminopropanoic acid,AADYJk,O,water,ABBHCu,CCCC[n+]1ccn(C)c1.O=C([O-])c1ccccc1O,1-butyl-3-methylimidazolium salicylate,
WSoIR,298.15,0.2975,0.2001,87,1.3462,Shekaari et al. (2016d),Refractive index,Liquid,AARGJq,C[C@H](N)C(=O)O,(S)-2-aminopropanoic acid,AADYJk,O,water,ABBHCu,CCCC[n+]1ccn(C)c1.O=C([O-])c1ccccc1O,1-butyl-3-methylimidazolium salicylate,
WSoIR,298.15,0.2998,0.1055,87,1.3419,Shekaari et al. (2016d),Refractive index,Liquid,AARGJq,C[C@H](N)C(=O)O,(S)-2-aminopropanoic acid,AADYJk,O,water,ABBHCu,CCCC[n+]1ccn(C)c1.O=C([O-])c1ccccc1O,1-butyl-3-methylimidazolium salicylate,
WSoIR,298.15,0.2999,0.3,87,1.3508,Shekaari et al. (2016d),Refractive index,Liquid,AARGJq,C[C@H](N)C(=O)O,(S)-2-aminopropanoic acid,AADYJk,O,water,ABBHCu,CCCC[n+]1ccn(C)c1.O=C([O-])c1ccccc1O,1-butyl-3-methylimidazolium salicylate,
WSoIR,298.15,0.3466,0.1055,87,1.3426,Shekaari et al. (2016d),Refractive index,Liquid,AARGJq,C[C@H](N)C(=O)O,(S)-2-aminopropanoic acid,AADYJk,O,water,ABBHCu,CCCC[n+]1ccn(C)c1.O=C([O-])c1ccccc1O,1-butyl-3-methylimidazolium salicylate,
WSoIR,298.15,0.3467,0,87,1.3375,Shekaari et al. (2016d),Refractive index,Liquid,AARGJq,C[C@H](N)C(=O)O,(S)-2-aminopropanoic acid,AADYJk,O,water,ABBHCu,CCCC[n+]1ccn(C)c1.O=C([O-])c1ccccc1O,1-butyl-3-methylimidazolium salicylate,
WSoIR,298.15,0.3489,0.3,87,1.3516,Shekaari et al. (2016d),Refractive index,Liquid,AARGJq,C[C@H](N)C(=O)O,(S)-2-aminopropanoic acid,AADYJk,O,water,ABBHCu,CCCC[n+]1ccn(C)c1.O=C([O-])c1ccccc1O,1-butyl-3-methylimidazolium salicylate,
WSoIR,298.15,0.3563,0.2001,87,1.3471,Shekaari et al. (2016d),Refractive index,Liquid,AARGJq,C[C@H](N)C(=O)O,(S)-2-aminopropanoic acid,AADYJk,O,water,ABBHCu,CCCC[n+]1ccn(C)c1.O=C([O-])c1ccccc1O,1-butyl-3-methylimidazolium salicylate,
WSoIR,298.15,0.3949,0.2001,87,1.3477,Shekaari et al. (2016d),Refractive index,Liquid,AARGJq,C[C@H](N)C(=O)O,(S)-2-aminopropanoic acid,AADYJk,O,water,ABBHCu,CCCC[n+]1ccn(C)c1.O=C([O-])c1ccccc1O,1-butyl-3-methylimidazolium salicylate,
WSoIR,298.15,0.395,0.1055,87,1.3433,Shekaari et al. (2016d),Refractive index,Liquid,AARGJq,C[C@H](N)C(=O)O,(S)-2-aminopropanoic acid,AADYJk,O,water,ABBHCu,CCCC[n+]1ccn(C)c1.O=C([O-])c1ccccc1O,1-butyl-3-methylimidazolium salicylate,
WSoIR,298.15,0.396,0,87,1.3383,Shekaari et al. (2016d),Refractive index,Liquid,AARGJq,C[C@H](N)C(=O)O,(S)-2-aminopropanoic acid,AADYJk,O,water,ABBHCu,CCCC[n+]1ccn(C)c1.O=C([O-])c1ccccc1O,1-butyl-3-methylimidazolium salicylate,
WSoIR,298.15,0.3994,0.3,87,1.3524,Shekaari et al. (2016d),Refractive index,Liquid,AARGJq,C[C@H](N)C(=O)O,(S)-2-aminopropanoic acid,AADYJk,O,water,ABBHCu,CCCC[n+]1ccn(C)c1.O=C([O-])c1ccccc1O,1-butyl-3-methylimidazolium salicylate,
WSoIR,298.15,0.4425,0,87,1.339,Shekaari et al. (2016d),Refractive index,Liquid,AARGJq,C[C@H](N)C(=O)O,(S)-2-aminopropanoic acid,AADYJk,O,water,ABBHCu,CCCC[n+]1ccn(C)c1.O=C([O-])c1ccccc1O,1-butyl-3-methylimidazolium salicylate,
WSoIR,298.15,0.4464,0.2001,87,1.3485,Shekaari et al. (2016d),Refractive index,Liquid,AARGJq,C[C@H](N)C(=O)O,(S)-2-aminopropanoic acid,AADYJk,O,water,ABBHCu,CCCC[n+]1ccn(C)c1.O=C([O-])c1ccccc1O,1-butyl-3-methylimidazolium salicylate,
WSoIR,298.15,0.447,0.3,87,1.3531,Shekaari et al. (2016d),Refractive index,Liquid,AARGJq,C[C@H](N)C(=O)O,(S)-2-aminopropanoic acid,AADYJk,O,water,ABBHCu,CCCC[n+]1ccn(C)c1.O=C([O-])c1ccccc1O,1-butyl-3-methylimidazolium salicylate,
WSoIR,298.15,0.4471,0.1055,87,1.344,Shekaari et al. (2016d),Refractive index,Liquid,AARGJq,C[C@H](N)C(=O)O,(S)-2-aminopropanoic acid,AADYJk,O,water,ABBHCu,CCCC[n+]1ccn(C)c1.O=C([O-])c1ccccc1O,1-butyl-3-methylimidazolium salicylate,
WSoIR,308.15,0,0,87,1.3316,Shekaari et al. (2016d),Refractive index,Liquid,AARGJq,C[C@H](N)C(=O)O,(S)-2-aminopropanoic acid,AADYJk,O,water,ABBHCu,CCCC[n+]1ccn(C)c1.O=C([O-])c1ccccc1O,1-butyl-3-methylimidazolium salicylate,
WSoIR,308.15,0,0.1055,87,1.3365,Shekaari et al. (2016d),Refractive index,Liquid,AARGJq,C[C@H](N)C(=O)O,(S)-2-aminopropanoic acid,AADYJk,O,water,ABBHCu,CCCC[n+]1ccn(C)c1.O=C([O-])c1ccccc1O,1-butyl-3-methylimidazolium salicylate,
WSoIR,308.15,0,0.2001,87,1.3407,Shekaari et al. (2016d),Refractive index,Liquid,AARGJq,C[C@H](N)C(=O)O,(S)-2-aminopropanoic acid,AADYJk,O,water,ABBHCu,CCCC[n+]1ccn(C)c1.O=C([O-])c1ccccc1O,1-butyl-3-methylimidazolium salicylate,
WSoIR,308.15,0,0.3,87,1.3455,Shekaari et al. (2016d),Refractive index,Liquid,AARGJq,C[C@H](N)C(=O)O,(S)-2-aminopropanoic acid,AADYJk,O,water,ABBHCu,CCCC[n+]1ccn(C)c1.O=C([O-])c1ccccc1O,1-butyl-3-methylimidazolium salicylate,
WSoIR,308.15,0.0946,0.1055,87,1.3378,Shekaari et al. (2016d),Refractive index,Liquid,AARGJq,C[C@H](N)C(=O)O,(S)-2-aminopropanoic acid,AADYJk,O,water,ABBHCu,CCCC[n+]1ccn(C)c1.O=C([O-])c1ccccc1O,1-butyl-3-methylimidazolium salicylate,
WSoIR,308.15,0.0984,0.3,87,1.3467,Shekaari et al. (2016d),Refractive index,Liquid,AARGJq,C[C@H](N)C(=O)O,(S)-2-aminopropanoic acid,AADYJk,O,water,ABBHCu,CCCC[n+]1ccn(C)c1.O=C([O-])c1ccccc1O,1-butyl-3-methylimidazolium salicylate,
WSoIR,308.15,0.1002,0.2001,87,1.342,Shekaari et al. (2016d),Refractive index,Liquid,AARGJq,C[C@H](N)C(=O)O,(S)-2-aminopropanoic acid,AADYJk,O,water,ABBHCu,CCCC[n+]1ccn(C)c1.O=C([O-])c1ccccc1O,1-butyl-3-methylimidazolium salicylate,
WSoIR,308.15,0.1005,0,87,1.3327,Shekaari et al. (2016d),Refractive index,Liquid,AARGJq,C[C@H](N)C(=O)O,(S)-2-aminopropanoic acid,AADYJk,O,water,ABBHCu,CCCC[n+]1ccn(C)c1.O=C([O-])c1ccccc1O,1-butyl-3-methylimidazolium salicylate,
WSoIR,308.15,0.1479,0.3,87,1.3474,Shekaari et al. (2016d),Refractive index,Liquid,AARGJq,C[C@H](N)C(=O)O,(S)-2-aminopropanoic acid,AADYJk,O,water,ABBHCu,CCCC[n+]1ccn(C)c1.O=C([O-])c1ccccc1O,1-butyl-3-methylimidazolium salicylate,
WSoIR,308.15,0.1495,0,87,1.3335,Shekaari et al. (2016d),Refractive index,Liquid,AARGJq,C[C@H](N)C(=O)O,(S)-2-aminopropanoic acid,AADYJk,O,water,ABBHCu,CCCC[n+]1ccn(C)c1.O=C([O-])c1ccccc1O,1-butyl-3-methylimidazolium salicylate,
WSoIR,308.15,0.1501,0.2001,87,1.3428,Shekaari et al. (2016d),Refractive index,Liquid,AARGJq,C[C@H](N)C(=O)O,(S)-2-aminopropanoic acid,AADYJk,O,water,ABBHCu,CCCC[n+]1ccn(C)c1.O=C([O-])c1ccccc1O,1-butyl-3-methylimidazolium salicylate,
WSoIR,308.15,0.1511,0.1055,87,1.3387,Shekaari et al. (2016d),Refractive index,Liquid,AARGJq,C[C@H](N)C(=O)O,(S)-2-aminopropanoic acid,AADYJk,O,water,ABBHCu,CCCC[n+]1ccn(C)c1.O=C([O-])c1ccccc1O,1-butyl-3-methylimidazolium salicylate,
WSoIR,308.15,0.1979,0.3,87,1.3482,Shekaari et al. (2016d),Refractive index,Liquid,AARGJq,C[C@H](N)C(=O)O,(S)-2-aminopropanoic acid,AADYJk,O,water,ABBHCu,CCCC[n+]1ccn(C)c1.O=C([O-])c1ccccc1O,1-butyl-3-methylimidazolium salicylate,
WSoIR,308.15,0.1997,0.2001,87,1.3436,Shekaari et al. (2016d),Refractive index,Liquid,AARGJq,C[C@H](N)C(=O)O,(S)-2-aminopropanoic acid,AADYJk,O,water,ABBHCu,CCCC[n+]1ccn(C)c1.O=C([O-])c1ccccc1O,1-butyl-3-methylimidazolium salicylate,
WSoIR,308.15,0.1999,0.1055,87,1.3394,Shekaari et al. (2016d),Refractive index,Liquid,AARGJq,C[C@H](N)C(=O)O,(S)-2-aminopropanoic acid,AADYJk,O,water,ABBHCu,CCCC[n+]1ccn(C)c1.O=C([O-])c1ccccc1O,1-butyl-3-methylimidazolium salicylate,
WSoIR,308.15,0.2002,0,87,1.3343,Shekaari et al. (2016d),Refractive index,Liquid,AARGJq,C[C@H](N)C(=O)O,(S)-2-aminopropanoic acid,AADYJk,O,water,ABBHCu,CCCC[n+]1ccn(C)c1.O=C([O-])c1ccccc1O,1-butyl-3-methylimidazolium salicylate,
WSoIR,308.15,0.2489,0,87,1.3351,Shekaari et al. (2016d),Refractive index,Liquid,AARGJq,C[C@H](N)C(=O)O,(S)-2-aminopropanoic acid,AADYJk,O,water,ABBHCu,CCCC[n+]1ccn(C)c1.O=C([O-])c1ccccc1O,1-butyl-3-methylimidazolium salicylate,
WSoIR,308.15,0.2525,0.3,87,1.349,Shekaari et al. (2016d),Refractive index,Liquid,AARGJq,C[C@H](N)C(=O)O,(S)-2-aminopropanoic acid,AADYJk,O,water,ABBHCu,CCCC[n+]1ccn(C)c1.O=C([O-])c1ccccc1O,1-butyl-3-methylimidazolium salicylate,
WSoIR,308.15,0.2543,0.2001,87,1.3444,Shekaari et al. (2016d),Refractive index,Liquid,AARGJq,C[C@H](N)C(=O)O,(S)-2-aminopropanoic acid,AADYJk,O,water,ABBHCu,CCCC[n+]1ccn(C)c1.O=C([O-])c1ccccc1O,1-butyl-3-methylimidazolium salicylate,
WSoIR,308.15,0.2551,0.1055,87,1.3403,Shekaari et al. (2016d),Refractive index,Liquid,AARGJq,C[C@H](N)C(=O)O,(S)-2-aminopropanoic acid,AADYJk,O,water,ABBHCu,CCCC[n+]1ccn(C)c1.O=C([O-])c1ccccc1O,1-butyl-3-methylimidazolium salicylate,
WSoIR,308.15,0.2959,0,87,1.3358,Shekaari et al. (2016d),Refractive index,Liquid,AARGJq,C[C@H](N)C(=O)O,(S)-2-aminopropanoic acid,AADYJk,O,water,ABBHCu,CCCC[n+]1ccn(C)c1.O=C([O-])c1ccccc1O,1-butyl-3-methylimidazolium salicylate,
WSoIR,308.15,0.2975,0.2001,87,1.3451,Shekaari et al. (2016d),Refractive index,Liquid,AARGJq,C[C@H](N)C(=O)O,(S)-2-aminopropanoic acid,AADYJk,O,water,ABBHCu,CCCC[n+]1ccn(C)c1.O=C([O-])c1ccccc1O,1-butyl-3-methylimidazolium salicylate,
WSoIR,308.15,0.2998,0.1055,87,1.341,Shekaari et al. (2016d),Refractive index,Liquid,AARGJq,C[C@H](N)C(=O)O,(S)-2-aminopropanoic acid,AADYJk,O,water,ABBHCu,CCCC[n+]1ccn(C)c1.O=C([O-])c1ccccc1O,1-butyl-3-methylimidazolium salicylate,
WSoIR,308.15,0.2999,0.3,87,1.3498,Shekaari et al. (2016d),Refractive index,Liquid,AARGJq,C[C@H](N)C(=O)O,(S)-2-aminopropanoic acid,AADYJk,O,water,ABBHCu,CCCC[n+]1ccn(C)c1.O=C([O-])c1ccccc1O,1-butyl-3-methylimidazolium salicylate,
WSoIR,308.15,0.3466,0.1055,87,1.3417,Shekaari et al. (2016d),Refractive index,Liquid,AARGJq,C[C@H](N)C(=O)O,(S)-2-aminopropanoic acid,AADYJk,O,water,ABBHCu,CCCC[n+]1ccn(C)c1.O=C([O-])c1ccccc1O,1-butyl-3-methylimidazolium salicylate,
WSoIR,308.15,0.3467,0,87,1.3366,Shekaari et al. (2016d),Refractive index,Liquid,AARGJq,C[C@H](N)C(=O)O,(S)-2-aminopropanoic acid,AADYJk,O,water,ABBHCu,CCCC[n+]1ccn(C)c1.O=C([O-])c1ccccc1O,1-butyl-3-methylimidazolium salicylate,
WSoIR,308.15,0.3489,0.3,87,1.3506,Shekaari et al. (2016d),Refractive index,Liquid,AARGJq,C[C@H](N)C(=O)O,(S)-2-aminopropanoic acid,AADYJk,O,water,ABBHCu,CCCC[n+]1ccn(C)c1.O=C([O-])c1ccccc1O,1-butyl-3-methylimidazolium salicylate,
WSoIR,308.15,0.3563,0.2001,87,1.346,Shekaari et al. (2016d),Refractive index,Liquid,AARGJq,C[C@H](N)C(=O)O,(S)-2-aminopropanoic acid,AADYJk,O,water,ABBHCu,CCCC[n+]1ccn(C)c1.O=C([O-])c1ccccc1O,1-butyl-3-methylimidazolium salicylate,
WSoIR,308.15,0.3949,0.2001,87,1.3466,Shekaari et al. (2016d),Refractive index,Liquid,AARGJq,C[C@H](N)C(=O)O,(S)-2-aminopropanoic acid,AADYJk,O,water,ABBHCu,CCCC[n+]1ccn(C)c1.O=C([O-])c1ccccc1O,1-butyl-3-methylimidazolium salicylate,
WSoIR,308.15,0.395,0.1055,87,1.3424,Shekaari et al. (2016d),Refractive index,Liquid,AARGJq,C[C@H](N)C(=O)O,(S)-2-aminopropanoic acid,AADYJk,O,water,ABBHCu,CCCC[n+]1ccn(C)c1.O=C([O-])c1ccccc1O,1-butyl-3-methylimidazolium salicylate,
WSoIR,308.15,0.396,0,87,1.3373,Shekaari et al. (2016d),Refractive index,Liquid,AARGJq,C[C@H](N)C(=O)O,(S)-2-aminopropanoic acid,AADYJk,O,water,ABBHCu,CCCC[n+]1ccn(C)c1.O=C([O-])c1ccccc1O,1-butyl-3-methylimidazolium salicylate,
WSoIR,308.15,0.3994,0.3,87,1.3514,Shekaari et al. (2016d),Refractive index,Liquid,AARGJq,C[C@H](N)C(=O)O,(S)-2-aminopropanoic acid,AADYJk,O,water,ABBHCu,CCCC[n+]1ccn(C)c1.O=C([O-])c1ccccc1O,1-butyl-3-methylimidazolium salicylate,
WSoIR,308.15,0.4425,0,87,1.338,Shekaari et al. (2016d),Refractive index,Liquid,AARGJq,C[C@H](N)C(=O)O,(S)-2-aminopropanoic acid,AADYJk,O,water,ABBHCu,CCCC[n+]1ccn(C)c1.O=C([O-])c1ccccc1O,1-butyl-3-methylimidazolium salicylate,
WSoIR,308.15,0.4464,0.2001,87,1.3474,Shekaari et al. (2016d),Refractive index,Liquid,AARGJq,C[C@H](N)C(=O)O,(S)-2-aminopropanoic acid,AADYJk,O,water,ABBHCu,CCCC[n+]1ccn(C)c1.O=C([O-])c1ccccc1O,1-butyl-3-methylimidazolium salicylate,
WSoIR,308.15,0.447,0.3,87,1.3521,Shekaari et al. (2016d),Refractive index,Liquid,AARGJq,C[C@H](N)C(=O)O,(S)-2-aminopropanoic acid,AADYJk,O,water,ABBHCu,CCCC[n+]1ccn(C)c1.O=C([O-])c1ccccc1O,1-butyl-3-methylimidazolium salicylate,
WSoIR,308.15,0.4471,0.1055,87,1.3432,Shekaari et al. (2016d),Refractive index,Liquid,AARGJq,C[C@H](N)C(=O)O,(S)-2-aminopropanoic acid,AADYJk,O,water,ABBHCu,CCCC[n+]1ccn(C)c1.O=C([O-])c1ccccc1O,1-butyl-3-methylimidazolium salicylate,
WSoIR,318.15,0,0,87,1.3305,Shekaari et al. (2016d),Refractive index,Liquid,AARGJq,C[C@H](N)C(=O)O,(S)-2-aminopropanoic acid,AADYJk,O,water,ABBHCu,CCCC[n+]1ccn(C)c1.O=C([O-])c1ccccc1O,1-butyl-3-methylimidazolium salicylate,
WSoIR,318.15,0,0.1055,87,1.3352,Shekaari et al. (2016d),Refractive index,Liquid,AARGJq,C[C@H](N)C(=O)O,(S)-2-aminopropanoic acid,AADYJk,O,water,ABBHCu,CCCC[n+]1ccn(C)c1.O=C([O-])c1ccccc1O,1-butyl-3-methylimidazolium salicylate,
WSoIR,318.15,0,0.2001,87,1.3393,Shekaari et al. (2016d),Refractive index,Liquid,AARGJq,C[C@H](N)C(=O)O,(S)-2-aminopropanoic acid,AADYJk,O,water,ABBHCu,CCCC[n+]1ccn(C)c1.O=C([O-])c1ccccc1O,1-butyl-3-methylimidazolium salicylate,
WSoIR,318.15,0,0.3,87,1.344,Shekaari et al. (2016d),Refractive index,Liquid,AARGJq,C[C@H](N)C(=O)O,(S)-2-aminopropanoic acid,AADYJk,O,water,ABBHCu,CCCC[n+]1ccn(C)c1.O=C([O-])c1ccccc1O,1-butyl-3-methylimidazolium salicylate,
WSoIR,318.15,0.0946,0.1055,87,1.3366,Shekaari et al. (2016d),Refractive index,Liquid,AARGJq,C[C@H](N)C(=O)O,(S)-2-aminopropanoic acid,AADYJk,O,water,ABBHCu,CCCC[n+]1ccn(C)c1.O=C([O-])c1ccccc1O,1-butyl-3-methylimidazolium salicylate,
WSoIR,318.15,0.0984,0.3,87,1.3452,Shekaari et al. (2016d),Refractive index,Liquid,AARGJq,C[C@H](N)C(=O)O,(S)-2-aminopropanoic acid,AADYJk,O,water,ABBHCu,CCCC[n+]1ccn(C)c1.O=C([O-])c1ccccc1O,1-butyl-3-methylimidazolium salicylate,
WSoIR,318.15,0.1002,0.2001,87,1.3406,Shekaari et al. (2016d),Refractive index,Liquid,AARGJq,C[C@H](N)C(=O)O,(S)-2-aminopropanoic acid,AADYJk,O,water,ABBHCu,CCCC[n+]1ccn(C)c1.O=C([O-])c1ccccc1O,1-butyl-3-methylimidazolium salicylate,
WSoIR,318.15,0.1005,0,87,1.3314,Shekaari et al. (2016d),Refractive index,Liquid,AARGJq,C[C@H](N)C(=O)O,(S)-2-aminopropanoic acid,AADYJk,O,water,ABBHCu,CCCC[n+]1ccn(C)c1.O=C([O-])c1ccccc1O,1-butyl-3-methylimidazolium salicylate,
WSoIR,318.15,0.1479,0.3,87,1.3458,Shekaari et al. (2016d),Refractive index,Liquid,AARGJq,C[C@H](N)C(=O)O,(S)-2-aminopropanoic acid,AADYJk,O,water,ABBHCu,CCCC[n+]1ccn(C)c1.O=C([O-])c1ccccc1O,1-butyl-3-methylimidazolium salicylate,
WSoIR,318.15,0.1495,0,87,1.3322,Shekaari et al. (2016d),Refractive index,Liquid,AARGJq,C[C@H](N)C(=O)O,(S)-2-aminopropanoic acid,AADYJk,O,water,ABBHCu,CCCC[n+]1ccn(C)c1.O=C([O-])c1ccccc1O,1-butyl-3-methylimidazolium salicylate,
WSoIR,318.15,0.1501,0.2001,87,1.3414,Shekaari et al. (2016d),Refractive index,Liquid,AARGJq,C[C@H](N)C(=O)O,(S)-2-aminopropanoic acid,AADYJk,O,water,ABBHCu,CCCC[n+]1ccn(C)c1.O=C([O-])c1ccccc1O,1-butyl-3-methylimidazolium salicylate,
WSoIR,318.15,0.1511,0.1055,87,1.3374,Shekaari et al. (2016d),Refractive index,Liquid,AARGJq,C[C@H](N)C(=O)O,(S)-2-aminopropanoic acid,AADYJk,O,water,ABBHCu,CCCC[n+]1ccn(C)c1.O=C([O-])c1ccccc1O,1-butyl-3-methylimidazolium salicylate,
WSoIR,318.15,0.1979,0.3,87,1.3466,Shekaari et al. (2016d),Refractive index,Liquid,AARGJq,C[C@H](N)C(=O)O,(S)-2-aminopropanoic acid,AADYJk,O,water,ABBHCu,CCCC[n+]1ccn(C)c1.O=C([O-])c1ccccc1O,1-butyl-3-methylimidazolium salicylate,
WSoIR,318.15,0.1997,0.2001,87,1.3422,Shekaari et al. (2016d),Refractive index,Liquid,AARGJq,C[C@H](N)C(=O)O,(S)-2-aminopropanoic acid,AADYJk,O,water,ABBHCu,CCCC[n+]1ccn(C)c1.O=C([O-])c1ccccc1O,1-butyl-3-methylimidazolium salicylate,
WSoIR,318.15,0.1999,0.1055,87,1.3381,Shekaari et al. (2016d),Refractive index,Liquid,AARGJq,C[C@H](N)C(=O)O,(S)-2-aminopropanoic acid,AADYJk,O,water,ABBHCu,CCCC[n+]1ccn(C)c1.O=C([O-])c1ccccc1O,1-butyl-3-methylimidazolium salicylate,
WSoIR,318.15,0.2002,0,87,1.3331,Shekaari et al. (2016d),Refractive index,Liquid,AARGJq,C[C@H](N)C(=O)O,(S)-2-aminopropanoic acid,AADYJk,O,water,ABBHCu,CCCC[n+]1ccn(C)c1.O=C([O-])c1ccccc1O,1-butyl-3-methylimidazolium salicylate,
WSoIR,318.15,0.2489,0,87,1.3339,Shekaari et al. (2016d),Refractive index,Liquid,AARGJq,C[C@H](N)C(=O)O,(S)-2-aminopropanoic acid,AADYJk,O,water,ABBHCu,CCCC[n+]1ccn(C)c1.O=C([O-])c1ccccc1O,1-butyl-3-methylimidazolium salicylate,
WSoIR,318.15,0.2525,0.3,87,1.3475,Shekaari et al. (2016d),Refractive index,Liquid,AARGJq,C[C@H](N)C(=O)O,(S)-2-aminopropanoic acid,AADYJk,O,water,ABBHCu,CCCC[n+]1ccn(C)c1.O=C([O-])c1ccccc1O,1-butyl-3-methylimidazolium salicylate,
WSoIR,318.15,0.2543,0.2001,87,1.343,Shekaari et al. (2016d),Refractive index,Liquid,AARGJq,C[C@H](N)C(=O)O,(S)-2-aminopropanoic acid,AADYJk,O,water,ABBHCu,CCCC[n+]1ccn(C)c1.O=C([O-])c1ccccc1O,1-butyl-3-methylimidazolium salicylate,
WSoIR,318.15,0.2551,0.1055,87,1.339,Shekaari et al. (2016d),Refractive index,Liquid,AARGJq,C[C@H](N)C(=O)O,(S)-2-aminopropanoic acid,AADYJk,O,water,ABBHCu,CCCC[n+]1ccn(C)c1.O=C([O-])c1ccccc1O,1-butyl-3-methylimidazolium salicylate,
WSoIR,318.15,0.2959,0,87,1.3347,Shekaari et al. (2016d),Refractive index,Liquid,AARGJq,C[C@H](N)C(=O)O,(S)-2-aminopropanoic acid,AADYJk,O,water,ABBHCu,CCCC[n+]1ccn(C)c1.O=C([O-])c1ccccc1O,1-butyl-3-methylimidazolium salicylate,
WSoIR,318.15,0.2975,0.2001,87,1.3437,Shekaari et al. (2016d),Refractive index,Liquid,AARGJq,C[C@H](N)C(=O)O,(S)-2-aminopropanoic acid,AADYJk,O,water,ABBHCu,CCCC[n+]1ccn(C)c1.O=C([O-])c1ccccc1O,1-butyl-3-methylimidazolium salicylate,
WSoIR,318.15,0.2998,0.1055,87,1.3397,Shekaari et al. (2016d),Refractive index,Liquid,AARGJq,C[C@H](N)C(=O)O,(S)-2-aminopropanoic acid,AADYJk,O,water,ABBHCu,CCCC[n+]1ccn(C)c1.O=C([O-])c1ccccc1O,1-butyl-3-methylimidazolium salicylate,
WSoIR,318.15,0.2999,0.3,87,1.3483,Shekaari et al. (2016d),Refractive index,Liquid,AARGJq,C[C@H](N)C(=O)O,(S)-2-aminopropanoic acid,AADYJk,O,water,ABBHCu,CCCC[n+]1ccn(C)c1.O=C([O-])c1ccccc1O,1-butyl-3-methylimidazolium salicylate,
WSoIR,318.15,0.3466,0.1055,87,1.3404,Shekaari et al. (2016d),Refractive index,Liquid,AARGJq,C[C@H](N)C(=O)O,(S)-2-aminopropanoic acid,AADYJk,O,water,ABBHCu,CCCC[n+]1ccn(C)c1.O=C([O-])c1ccccc1O,1-butyl-3-methylimidazolium salicylate,
WSoIR,318.15,0.3467,0,87,1.3355,Shekaari et al. (2016d),Refractive index,Liquid,AARGJq,C[C@H](N)C(=O)O,(S)-2-aminopropanoic acid,AADYJk,O,water,ABBHCu,CCCC[n+]1ccn(C)c1.O=C([O-])c1ccccc1O,1-butyl-3-methylimidazolium salicylate,
WSoIR,318.15,0.3489,0.3,87,1.3492,Shekaari et al. (2016d),Refractive index,Liquid,AARGJq,C[C@H](N)C(=O)O,(S)-2-aminopropanoic acid,AADYJk,O,water,ABBHCu,CCCC[n+]1ccn(C)c1.O=C([O-])c1ccccc1O,1-butyl-3-methylimidazolium salicylate,
WSoIR,318.15,0.3563,0.2001,87,1.3446,Shekaari et al. (2016d),Refractive index,Liquid,AARGJq,C[C@H](N)C(=O)O,(S)-2-aminopropanoic acid,AADYJk,O,water,ABBHCu,CCCC[n+]1ccn(C)c1.O=C([O-])c1ccccc1O,1-butyl-3-methylimidazolium salicylate,
WSoIR,318.15,0.3949,0.2001,87,1.3452,Shekaari et al. (2016d),Refractive index,Liquid,AARGJq,C[C@H](N)C(=O)O,(S)-2-aminopropanoic acid,AADYJk,O,water,ABBHCu,CCCC[n+]1ccn(C)c1.O=C([O-])c1ccccc1O,1-butyl-3-methylimidazolium salicylate,
WSoIR,318.15,0.395,0.1055,87,1.3411,Shekaari et al. (2016d),Refractive index,Liquid,AARGJq,C[C@H](N)C(=O)O,(S)-2-aminopropanoic acid,AADYJk,O,water,ABBHCu,CCCC[n+]1ccn(C)c1.O=C([O-])c1ccccc1O,1-butyl-3-methylimidazolium salicylate,
WSoIR,318.15,0.396,0,87,1.3363,Shekaari et al. (2016d),Refractive index,Liquid,AARGJq,C[C@H](N)C(=O)O,(S)-2-aminopropanoic acid,AADYJk,O,water,ABBHCu,CCCC[n+]1ccn(C)c1.O=C([O-])c1ccccc1O,1-butyl-3-methylimidazolium salicylate,
WSoIR,318.15,0.3994,0.3,87,1.3501,Shekaari et al. (2016d),Refractive index,Liquid,AARGJq,C[C@H](N)C(=O)O,(S)-2-aminopropanoic acid,AADYJk,O,water,ABBHCu,CCCC[n+]1ccn(C)c1.O=C([O-])c1ccccc1O,1-butyl-3-methylimidazolium salicylate,
WSoIR,318.15,0.4425,0,87,1.337,Shekaari et al. (2016d),Refractive index,Liquid,AARGJq,C[C@H](N)C(=O)O,(S)-2-aminopropanoic acid,AADYJk,O,water,ABBHCu,CCCC[n+]1ccn(C)c1.O=C([O-])c1ccccc1O,1-butyl-3-methylimidazolium salicylate,
WSoIR,318.15,0.4464,0.2001,87,1.3461,Shekaari et al. (2016d),Refractive index,Liquid,AARGJq,C[C@H](N)C(=O)O,(S)-2-aminopropanoic acid,AADYJk,O,water,ABBHCu,CCCC[n+]1ccn(C)c1.O=C([O-])c1ccccc1O,1-butyl-3-methylimidazolium salicylate,
WSoIR,318.15,0.447,0.3,87,1.3509,Shekaari et al. (2016d),Refractive index,Liquid,AARGJq,C[C@H](N)C(=O)O,(S)-2-aminopropanoic acid,AADYJk,O,water,ABBHCu,CCCC[n+]1ccn(C)c1.O=C([O-])c1ccccc1O,1-butyl-3-methylimidazolium salicylate,
WSoIR,318.15,0.4471,0.1055,87,1.3419,Shekaari et al. (2016d),Refractive index,Liquid,AARGJq,C[C@H](N)C(=O)O,(S)-2-aminopropanoic acid,AADYJk,O,water,ABBHCu,CCCC[n+]1ccn(C)c1.O=C([O-])c1ccccc1O,1-butyl-3-methylimidazolium salicylate,
