Repository: kamranayazheydarov/ILTHERMO-data

# ILThermo Data Processing

This project processes JSON files containing density data and merges them into CSV files. It also updates the CSV files with metadata and SMILES strings for compounds.

## main_functions.py

This script contains the main functions for processing the density data.

## File Descriptions

### #file:compounds.csv

This file contains compound information with the following headers:
- `id` (integer): The unique identifier for each compound.
- `smiles` (string): The SMILES string representation of the compound.

File: refindex_csv_data/refindex_setid_Wykim.csv
setid,"Solvent: MolaLity of benzyltributylammonium chloride, mol/kg","MolaLity of L-valine, mol/kg","Temperature, K","Pressure, kPa",Refractive index (Na D-line),reference,propertiy,phases,compound id 1,smile 1,compound name 1,compound id 2,smile 2,compound name 2,compound id 3,smile 3,compound name 3,Unnamed: 13
Wykim,0.001,0.001,298.15,101,1.3318,Ghosh et al. (2022),Refractive index,Liquid,AAWbiv,CC(C)[C@H](N)C(=O)O,L-valine,ABHzIS,CCCC[N+](CCCC)(CCCC)Cc1ccccc1.[Cl-],benzyltributylammonium chloride,AADYJk,O,water,
Wykim,0.001,0.001,303.15,101,1.3317,Ghosh et al. (2022),Refractive index,Liquid,AAWbiv,CC(C)[C@H](N)C(=O)O,L-valine,ABHzIS,CCCC[N+](CCCC)(CCCC)Cc1ccccc1.[Cl-],benzyltributylammonium chloride,AADYJk,O,water,
Wykim,0.001,0.001,308.15,101,1.3313,Ghosh et al. (2022),Refractive index,Liquid,AAWbiv,CC(C)[C@H](N)C(=O)O,L-valine,ABHzIS,CCCC[N+](CCCC)(CCCC)Cc1ccccc1.[Cl-],benzyltributylammonium chloride,AADYJk,O,water,
Wykim,0.001,0.0025,298.15,101,1.3324,Ghosh et al. (2022),Refractive index,Liquid,AAWbiv,CC(C)[C@H](N)C(=O)O,L-valine,ABHzIS,CCCC[N+](CCCC)(CCCC)Cc1ccccc1.[Cl-],benzyltributylammonium chloride,AADYJk,O,water,
Wykim,0.001,0.0025,303.15,101,1.332,Ghosh et al. (2022),Refractive index,Liquid,AAWbiv,CC(C)[C@H](N)C(=O)O,L-valine,ABHzIS,CCCC[N+](CCCC)(CCCC)Cc1ccccc1.[Cl-],benzyltributylammonium chloride,AADYJk,O,water,
Wykim,0.001,0.0025,308.15,101,1.3317,Ghosh et al. (2022),Refractive index,Liquid,AAWbiv,CC(C)[C@H](N)C(=O)O,L-valine,ABHzIS,CCCC[N+](CCCC)(CCCC)Cc1ccccc1.[Cl-],benzyltributylammonium chloride,AADYJk,O,water,
Wykim,0.001,0.004,298.15,101,1.3329,Ghosh et al. (2022),Refractive index,Liquid,AAWbiv,CC(C)[C@H](N)C(=O)O,L-valine,ABHzIS,CCCC[N+](CCCC)(CCCC)Cc1ccccc1.[Cl-],benzyltributylammonium chloride,AADYJk,O,water,
Wykim,0.001,0.004,303.15,101,1.3324,Ghosh et al. (2022),Refractive index,Liquid,AAWbiv,CC(C)[C@H](N)C(=O)O,L-valine,ABHzIS,CCCC[N+](CCCC)(CCCC)Cc1ccccc1.[Cl-],benzyltributylammonium chloride,AADYJk,O,water,
Wykim,0.001,0.004,308.15,101,1.3321,Ghosh et al. (2022),Refractive index,Liquid,AAWbiv,CC(C)[C@H](N)C(=O)O,L-valine,ABHzIS,CCCC[N+](CCCC)(CCCC)Cc1ccccc1.[Cl-],benzyltributylammonium chloride,AADYJk,O,water,
Wykim,0.001,0.0055,298.15,101,1.3332,Ghosh et al. (2022),Refractive index,Liquid,AAWbiv,CC(C)[C@H](N)C(=O)O,L-valine,ABHzIS,CCCC[N+](CCCC)(CCCC)Cc1ccccc1.[Cl-],benzyltributylammonium chloride,AADYJk,O,water,
Wykim,0.001,0.0055,303.15,101,1.3327,Ghosh et al. (2022),Refractive index,Liquid,AAWbiv,CC(C)[C@H](N)C(=O)O,L-valine,ABHzIS,CCCC[N+](CCCC)(CCCC)Cc1ccccc1.[Cl-],benzyltributylammonium chloride,AADYJk,O,water,
Wykim,0.001,0.0055,308.15,101,1.3324,Ghosh et al. (2022),Refractive index,Liquid,AAWbiv,CC(C)[C@H](N)C(=O)O,L-valine,ABHzIS,CCCC[N+](CCCC)(CCCC)Cc1ccccc1.[Cl-],benzyltributylammonium chloride,AADYJk,O,water,
Wykim,0.001,0.007,298.15,101,1.3335,Ghosh et al. (2022),Refractive index,Liquid,AAWbiv,CC(C)[C@H](N)C(=O)O,L-valine,ABHzIS,CCCC[N+](CCCC)(CCCC)Cc1ccccc1.[Cl-],benzyltributylammonium chloride,AADYJk,O,water,
Wykim,0.001,0.007,303.15,101,1.333,Ghosh et al. (2022),Refractive index,Liquid,AAWbiv,CC(C)[C@H](N)C(=O)O,L-valine,ABHzIS,CCCC[N+](CCCC)(CCCC)Cc1ccccc1.[Cl-],benzyltributylammonium chloride,AADYJk,O,water,
Wykim,0.001,0.007,308.15,101,1.3327,Ghosh et al. (2022),Refractive index,Liquid,AAWbiv,CC(C)[C@H](N)C(=O)O,L-valine,ABHzIS,CCCC[N+](CCCC)(CCCC)Cc1ccccc1.[Cl-],benzyltributylammonium chloride,AADYJk,O,water,
Wykim,0.001,0.0085,298.15,101,1.3338,Ghosh et al. (2022),Refractive index,Liquid,AAWbiv,CC(C)[C@H](N)C(=O)O,L-valine,ABHzIS,CCCC[N+](CCCC)(CCCC)Cc1ccccc1.[Cl-],benzyltributylammonium chloride,AADYJk,O,water,
Wykim,0.001,0.0085,303.15,101,1.3334,Ghosh et al. (2022),Refractive index,Liquid,AAWbiv,CC(C)[C@H](N)C(=O)O,L-valine,ABHzIS,CCCC[N+](CCCC)(CCCC)Cc1ccccc1.[Cl-],benzyltributylammonium chloride,AADYJk,O,water,
Wykim,0.001,0.0085,308.15,101,1.333,Ghosh et al. (2022),Refractive index,Liquid,AAWbiv,CC(C)[C@H](N)C(=O)O,L-valine,ABHzIS,CCCC[N+](CCCC)(CCCC)Cc1ccccc1.[Cl-],benzyltributylammonium chloride,AADYJk,O,water,
Wykim,0.003,0.001,298.15,101,1.332,Ghosh et al. (2022),Refractive index,Liquid,AAWbiv,CC(C)[C@H](N)C(=O)O,L-valine,ABHzIS,CCCC[N+](CCCC)(CCCC)Cc1ccccc1.[Cl-],benzyltributylammonium chloride,AADYJk,O,water,
Wykim,0.003,0.001,303.15,101,1.3319,Ghosh et al. (2022),Refractive index,Liquid,AAWbiv,CC(C)[C@H](N)C(=O)O,L-valine,ABHzIS,CCCC[N+](CCCC)(CCCC)Cc1ccccc1.[Cl-],benzyltributylammonium chloride,AADYJk,O,water,
Wykim,0.003,0.001,308.15,101,1.3316,Ghosh et al. (2022),Refractive index,Liquid,AAWbiv,CC(C)[C@H](N)C(=O)O,L-valine,ABHzIS,CCCC[N+](CCCC)(CCCC)Cc1ccccc1.[Cl-],benzyltributylammonium chloride,AADYJk,O,water,
Wykim,0.003,0.0025,298.15,101,1.3323,Ghosh et al. (2022),Refractive index,Liquid,AAWbiv,CC(C)[C@H](N)C(=O)O,L-valine,ABHzIS,CCCC[N+](CCCC)(CCCC)Cc1ccccc1.[Cl-],benzyltributylammonium chloride,AADYJk,O,water,
Wykim,0.003,0.0025,303.15,101,1.3323,Ghosh et al. (2022),Refractive index,Liquid,AAWbiv,CC(C)[C@H](N)C(=O)O,L-valine,ABHzIS,CCCC[N+](CCCC)(CCCC)Cc1ccccc1.[Cl-],benzyltributylammonium chloride,AADYJk,O,water,
Wykim,0.003,0.0025,308.15,101,1.332,Ghosh et al. (2022),Refractive index,Liquid,AAWbiv,CC(C)[C@H](N)C(=O)O,L-valine,ABHzIS,CCCC[N+](CCCC)(CCCC)Cc1ccccc1.[Cl-],benzyltributylammonium chloride,AADYJk,O,water,
Wykim,0.003,0.004,298.15,101,1.3327,Ghosh et al. (2022),Refractive index,Liquid,AAWbiv,CC(C)[C@H](N)C(=O)O,L-valine,ABHzIS,CCCC[N+](CCCC)(CCCC)Cc1ccccc1.[Cl-],benzyltributylammonium chloride,AADYJk,O,water,
Wykim,0.003,0.004,303.15,101,1.3326,Ghosh et al. (2022),Refractive index,Liquid,AAWbiv,CC(C)[C@H](N)C(=O)O,L-valine,ABHzIS,CCCC[N+](CCCC)(CCCC)Cc1ccccc1.[Cl-],benzyltributylammonium chloride,AADYJk,O,water,
Wykim,0.003,0.004,308.15,101,1.3324,Ghosh et al. (2022),Refractive index,Liquid,AAWbiv,CC(C)[C@H](N)C(=O)O,L-valine,ABHzIS,CCCC[N+](CCCC)(CCCC)Cc1ccccc1.[Cl-],benzyltributylammonium chloride,AADYJk,O,water,
Wykim,0.003,0.0055,298.15,101,1.333,Ghosh et al. (2022),Refractive index,Liquid,AAWbiv,CC(C)[C@H](N)C(=O)O,L-valine,ABHzIS,CCCC[N+](CCCC)(CCCC)Cc1ccccc1.[Cl-],benzyltributylammonium chloride,AADYJk,O,water,
Wykim,0.003,0.0055,303.15,101,1.3329,Ghosh et al. (2022),Refractive index,Liquid,AAWbiv,CC(C)[C@H](N)C(=O)O,L-valine,ABHzIS,CCCC[N+](CCCC)(CCCC)Cc1ccccc1.[Cl-],benzyltributylammonium chloride,AADYJk,O,water,
Wykim,0.003,0.0055,308.15,101,1.3327,Ghosh et al. (2022),Refractive index,Liquid,AAWbiv,CC(C)[C@H](N)C(=O)O,L-valine,ABHzIS,CCCC[N+](CCCC)(CCCC)Cc1ccccc1.[Cl-],benzyltributylammonium chloride,AADYJk,O,water,
Wykim,0.003,0.007,298.15,101,1.3333,Ghosh et al. (2022),Refractive index,Liquid,AAWbiv,CC(C)[C@H](N)C(=O)O,L-valine,ABHzIS,CCCC[N+](CCCC)(CCCC)Cc1ccccc1.[Cl-],benzyltributylammonium chloride,AADYJk,O,water,
Wykim,0.003,0.007,303.15,101,1.3332,Ghosh et al. (2022),Refractive index,Liquid,AAWbiv,CC(C)[C@H](N)C(=O)O,L-valine,ABHzIS,CCCC[N+](CCCC)(CCCC)Cc1ccccc1.[Cl-],benzyltributylammonium chloride,AADYJk,O,water,
Wykim,0.003,0.007,308.15,101,1.3329,Ghosh et al. (2022),Refractive index,Liquid,AAWbiv,CC(C)[C@H](N)C(=O)O,L-valine,ABHzIS,CCCC[N+](CCCC)(CCCC)Cc1ccccc1.[Cl-],benzyltributylammonium chloride,AADYJk,O,water,
Wykim,0.003,0.0085,298.15,101,1.3335,Ghosh et al. (2022),Refractive index,Liquid,AAWbiv,CC(C)[C@H](N)C(=O)O,L-valine,ABHzIS,CCCC[N+](CCCC)(CCCC)Cc1ccccc1.[Cl-],benzyltributylammonium chloride,AADYJk,O,water,
Wykim,0.003,0.0085,303.15,101,1.3335,Ghosh et al. (2022),Refractive index,Liquid,AAWbiv,CC(C)[C@H](N)C(=O)O,L-valine,ABHzIS,CCCC[N+](CCCC)(CCCC)Cc1ccccc1.[Cl-],benzyltributylammonium chloride,AADYJk,O,water,
Wykim,0.003,0.0085,308.15,101,1.3332,Ghosh et al. (2022),Refractive index,Liquid,AAWbiv,CC(C)[C@H](N)C(=O)O,L-valine,ABHzIS,CCCC[N+](CCCC)(CCCC)Cc1ccccc1.[Cl-],benzyltributylammonium chloride,AADYJk,O,water,
Wykim,0.005,0.001,298.15,101,1.3326,Ghosh et al. (2022),Refractive index,Liquid,AAWbiv,CC(C)[C@H](N)C(=O)O,L-valine,ABHzIS,CCCC[N+](CCCC)(CCCC)Cc1ccccc1.[Cl-],benzyltributylammonium chloride,AADYJk,O,water,
Wykim,0.005,0.001,303.15,101,1.3322,Ghosh et al. (2022),Refractive index,Liquid,AAWbiv,CC(C)[C@H](N)C(=O)O,L-valine,ABHzIS,CCCC[N+](CCCC)(CCCC)Cc1ccccc1.[Cl-],benzyltributylammonium chloride,AADYJk,O,water,
Wykim,0.005,0.001,308.15,101,1.3319,Ghosh et al. (2022),Refractive index,Liquid,AAWbiv,CC(C)[C@H](N)C(=O)O,L-valine,ABHzIS,CCCC[N+](CCCC)(CCCC)Cc1ccccc1.[Cl-],benzyltributylammonium chloride,AADYJk,O,water,
Wykim,0.005,0.0025,298.15,101,1.3329,Ghosh et al. (2022),Refractive index,Liquid,AAWbiv,CC(C)[C@H](N)C(=O)O,L-valine,ABHzIS,CCCC[N+](CCCC)(CCCC)Cc1ccccc1.[Cl-],benzyltributylammonium chloride,AADYJk,O,water,
Wykim,0.005,0.0025,303.15,101,1.3326,Ghosh et al. (2022),Refractive index,Liquid,AAWbiv,CC(C)[C@H](N)C(=O)O,L-valine,ABHzIS,CCCC[N+](CCCC)(CCCC)Cc1ccccc1.[Cl-],benzyltributylammonium chloride,AADYJk,O,water,
Wykim,0.005,0.0025,308.15,101,1.3323,Ghosh et al. (2022),Refractive index,Liquid,AAWbiv,CC(C)[C@H](N)C(=O)O,L-valine,ABHzIS,CCCC[N+](CCCC)(CCCC)Cc1ccccc1.[Cl-],benzyltributylammonium chloride,AADYJk,O,water,
Wykim,0.005,0.004,298.15,101,1.3332,Ghosh et al. (2022),Refractive index,Liquid,AAWbiv,CC(C)[C@H](N)C(=O)O,L-valine,ABHzIS,CCCC[N+](CCCC)(CCCC)Cc1ccccc1.[Cl-],benzyltributylammonium chloride,AADYJk,O,water,
Wykim,0.005,0.004,303.15,101,1.333,Ghosh et al. (2022),Refractive index,Liquid,AAWbiv,CC(C)[C@H](N)C(=O)O,L-valine,ABHzIS,CCCC[N+](CCCC)(CCCC)Cc1ccccc1.[Cl-],benzyltributylammonium chloride,AADYJk,O,water,
Wykim,0.005,0.004,308.15,101,1.3327,Ghosh et al. (2022),Refractive index,Liquid,AAWbiv,CC(C)[C@H](N)C(=O)O,L-valine,ABHzIS,CCCC[N+](CCCC)(CCCC)Cc1ccccc1.[Cl-],benzyltributylammonium chloride,AADYJk,O,water,
Wykim,0.005,0.0055,298.15,101,1.3335,Ghosh et al. (2022),Refractive index,Liquid,AAWbiv,CC(C)[C@H](N)C(=O)O,L-valine,ABHzIS,CCCC[N+](CCCC)(CCCC)Cc1ccccc1.[Cl-],benzyltributylammonium chloride,AADYJk,O,water,
Wykim,0.005,0.0055,303.15,101,1.3333,Ghosh et al. (2022),Refractive index,Liquid,AAWbiv,CC(C)[C@H](N)C(=O)O,L-valine,ABHzIS,CCCC[N+](CCCC)(CCCC)Cc1ccccc1.[Cl-],benzyltributylammonium chloride,AADYJk,O,water,
Wykim,0.005,0.0055,308.15,101,1.333,Ghosh et al. (2022),Refractive index,Liquid,AAWbiv,CC(C)[C@H](N)C(=O)O,L-valine,ABHzIS,CCCC[N+](CCCC)(CCCC)Cc1ccccc1.[Cl-],benzyltributylammonium chloride,AADYJk,O,water,
Wykim,0.005,0.007,298.15,101,1.3338,Ghosh et al. (2022),Refractive index,Liquid,AAWbiv,CC(C)[C@H](N)C(=O)O,L-valine,ABHzIS,CCCC[N+](CCCC)(CCCC)Cc1ccccc1.[Cl-],benzyltributylammonium chloride,AADYJk,O,water,
Wykim,0.005,0.007,303.15,101,1.3336,Ghosh et al. (2022),Refractive index,Liquid,AAWbiv,CC(C)[C@H](N)C(=O)O,L-valine,ABHzIS,CCCC[N+](CCCC)(CCCC)Cc1ccccc1.[Cl-],benzyltributylammonium chloride,AADYJk,O,water,
Wykim,0.005,0.007,308.15,101,1.3333,Ghosh et al. (2022),Refractive index,Liquid,AAWbiv,CC(C)[C@H](N)C(=O)O,L-valine,ABHzIS,CCCC[N+](CCCC)(CCCC)Cc1ccccc1.[Cl-],benzyltributylammonium chloride,AADYJk,O,water,
Wykim,0.005,0.0085,298.15,101,1.334,Ghosh et al. (2022),Refractive index,Liquid,AAWbiv,CC(C)[C@H](N)C(=O)O,L-valine,ABHzIS,CCCC[N+](CCCC)(CCCC)Cc1ccccc1.[Cl-],benzyltributylammonium chloride,AADYJk,O,water,
Wykim,0.005,0.0085,303.15,101,1.3338,Ghosh et al. (2022),Refractive index,Liquid,AAWbiv,CC(C)[C@H](N)C(=O)O,L-valine,ABHzIS,CCCC[N+](CCCC)(CCCC)Cc1ccccc1.[Cl-],benzyltributylammonium chloride,AADYJk,O,water,
Wykim,0.005,0.0085,308.15,101,1.3336,Ghosh et al. (2022),Refractive index,Liquid,AAWbiv,CC(C)[C@H](N)C(=O)O,L-valine,ABHzIS,CCCC[N+](CCCC)(CCCC)Cc1ccccc1.[Cl-],benzyltributylammonium chloride,AADYJk,O,water,

File: refindex_csv_data/refindex_setid_YAfOV.csv
setid,Weight fraction of hexane,Weight fraction of ethanol,"Temperature, K","Pressure, kPa",Refractive index (Na D-line),reference,propertiy,phases,compound id 1,smile 1,compound name 1,compound id 2,smile 2,compound name 2,compound id 3,smile 3,compound name 3,Unnamed: 13
YAfOV,0,0,313.15,101,1.49937,Corderi et al. (2013),Refractive index,Liquid,AAIsrh,CCO,ethanol,AAQdzy,CCCCCC,hexane,AAstlh,CCCCCC[n+]1ccn(C)c1.N#C[N-]C#N,1-hexyl-3-methylimidazolium dicyanamide,
YAfOV,0,0.009,313.15,101,1.4978,Corderi et al. (2013),Refractive index,Liquid,AAIsrh,CCO,ethanol,AAQdzy,CCCCCC,hexane,AAstlh,CCCCCC[n+]1ccn(C)c1.N#C[N-]C#N,1-hexyl-3-methylimidazolium dicyanamide,
YAfOV,0,0.044,313.15,101,1.4919,Corderi et al. (2013),Refractive index,Liquid,AAIsrh,CCO,ethanol,AAQdzy,CCCCCC,hexane,AAstlh,CCCCCC[n+]1ccn(C)c1.N#C[N-]C#N,1-hexyl-3-methylimidazolium dicyanamide,
YAfOV,0,0.074,313.15,101,1.48696,Corderi et al. (2013),Refractive index,Liquid,AAIsrh,CCO,ethanol,AAQdzy,CCCCCC,hexane,AAstlh,CCCCCC[n+]1ccn(C)c1.N#C[N-]C#N,1-hexyl-3-methylimidazolium dicyanamide,
YAfOV,0,0.105,313.15,101,1.48178,Corderi et al. (2013),Refractive index,Liquid,AAIsrh,CCO,ethanol,AAQdzy,CCCCCC,hexane,AAstlh,CCCCCC[n+]1ccn(C)c1.N#C[N-]C#N,1-hexyl-3-methylimidazolium dicyanamide,
YAfOV,0,0.159,313.15,101,1.47307,Corderi et al. (2013),Refractive index,Liquid,AAIsrh,CCO,ethanol,AAQdzy,CCCCCC,hexane,AAstlh,CCCCCC[n+]1ccn(C)c1.N#C[N-]C#N,1-hexyl-3-methylimidazolium dicyanamide,
YAfOV,0,0.227,313.15,101,1.46247,Corderi et al. (2013),Refractive index,Liquid,AAIsrh,CCO,ethanol,AAQdzy,CCCCCC,hexane,AAstlh,CCCCCC[n+]1ccn(C)c1.N#C[N-]C#N,1-hexyl-3-methylimidazolium dicyanamide,
YAfOV,0,0.315,313.15,101,1.44917,Corderi et al. (2013),Refractive index,Liquid,AAIsrh,CCO,ethanol,AAQdzy,CCCCCC,hexane,AAstlh,CCCCCC[n+]1ccn(C)c1.N#C[N-]C#N,1-hexyl-3-methylimidazolium dicyanamide,
YAfOV,0,0.436,313.15,101,1.43182,Corderi et al. (2013),Refractive index,Liquid,AAIsrh,CCO,ethanol,AAQdzy,CCCCCC,hexane,AAstlh,CCCCCC[n+]1ccn(C)c1.N#C[N-]C#N,1-hexyl-3-methylimidazolium dicyanamide,
YAfOV,0,0.635,313.15,101,1.40428,Corderi et al. (2013),Refractive index,Liquid,AAIsrh,CCO,ethanol,AAQdzy,CCCCCC,hexane,AAstlh,CCCCCC[n+]1ccn(C)c1.N#C[N-]C#N,1-hexyl-3-methylimidazolium dicyanamide,
YAfOV,0,0.778,313.15,101,1.38418,Corderi et al. (2013),Refractive index,Liquid,AAIsrh,CCO,ethanol,AAQdzy,CCCCCC,hexane,AAstlh,CCCCCC[n+]1ccn(C)c1.N#C[N-]C#N,1-hexyl-3-methylimidazolium dicyanamide,
YAfOV,0,1,313.15,101,1.35309,Corderi et al. (2013),Refractive index,Liquid,AAIsrh,CCO,ethanol,AAQdzy,CCCCCC,hexane,AAstlh,CCCCCC[n+]1ccn(C)c1.N#C[N-]C#N,1-hexyl-3-methylimidazolium dicyanamide,
YAfOV,0.016,0.101,313.15,101,1.48074,Corderi et al. (2013),Refractive index,Liquid,AAIsrh,CCO,ethanol,AAQdzy,CCCCCC,hexane,AAstlh,CCCCCC[n+]1ccn(C)c1.N#C[N-]C#N,1-hexyl-3-methylimidazolium dicyanamide,
YAfOV,0.016,0.195,313.15,101,1.46545,Corderi et al. (2013),Refractive index,Liquid,AAIsrh,CCO,ethanol,AAQdzy,CCCCCC,hexane,AAstlh,CCCCCC[n+]1ccn(C)c1.N#C[N-]C#N,1-hexyl-3-methylimidazolium dicyanamide,
YAfOV,0.02,0.284,313.15,101,1.45074,Corderi et al. (2013),Refractive index,Liquid,AAIsrh,CCO,ethanol,AAQdzy,CCCCCC,hexane,AAstlh,CCCCCC[n+]1ccn(C)c1.N#C[N-]C#N,1-hexyl-3-methylimidazolium dicyanamide,
YAfOV,0.02,0.398,313.15,101,1.43372,Corderi et al. (2013),Refractive index,Liquid,AAIsrh,CCO,ethanol,AAQdzy,CCCCCC,hexane,AAstlh,CCCCCC[n+]1ccn(C)c1.N#C[N-]C#N,1-hexyl-3-methylimidazolium dicyanamide,
YAfOV,0.033,0.191,313.15,101,1.46373,Corderi et al. (2013),Refractive index,Liquid,AAIsrh,CCO,ethanol,AAQdzy,CCCCCC,hexane,AAstlh,CCCCCC[n+]1ccn(C)c1.N#C[N-]C#N,1-hexyl-3-methylimidazolium dicyanamide,
YAfOV,0.036,0.391,313.15,101,1.43219,Corderi et al. (2013),Refractive index,Liquid,AAIsrh,CCO,ethanol,AAQdzy,CCCCCC,hexane,AAstlh,CCCCCC[n+]1ccn(C)c1.N#C[N-]C#N,1-hexyl-3-methylimidazolium dicyanamide,
YAfOV,0.041,0.278,313.15,101,1.44922,Corderi et al. (2013),Refractive index,Liquid,AAIsrh,CCO,ethanol,AAQdzy,CCCCCC,hexane,AAstlh,CCCCCC[n+]1ccn(C)c1.N#C[N-]C#N,1-hexyl-3-methylimidazolium dicyanamide,
YAfOV,0.051,0.761,313.15,101,1.37848,Corderi et al. (2013),Refractive index,Liquid,AAIsrh,CCO,ethanol,AAQdzy,CCCCCC,hexane,AAstlh,CCCCCC[n+]1ccn(C)c1.N#C[N-]C#N,1-hexyl-3-methylimidazolium dicyanamide,
YAfOV,0.052,0.661,313.15,101,1.39189,Corderi et al. (2013),Refractive index,Liquid,AAIsrh,CCO,ethanol,AAQdzy,CCCCCC,hexane,AAstlh,CCCCCC[n+]1ccn(C)c1.N#C[N-]C#N,1-hexyl-3-methylimidazolium dicyanamide,
YAfOV,0.053,0.481,313.15,101,1.41743,Corderi et al. (2013),Refractive index,Liquid,AAIsrh,CCO,ethanol,AAQdzy,CCCCCC,hexane,AAstlh,CCCCCC[n+]1ccn(C)c1.N#C[N-]C#N,1-hexyl-3-methylimidazolium dicyanamide,
YAfOV,0.054,0.566,313.15,101,1.40456,Corderi et al. (2013),Refractive index,Liquid,AAIsrh,CCO,ethanol,AAQdzy,CCCCCC,hexane,AAstlh,CCCCCC[n+]1ccn(C)c1.N#C[N-]C#N,1-hexyl-3-methylimidazolium dicyanamide,
YAfOV,0.063,0.38,313.15,101,1.43054,Corderi et al. (2013),Refractive index,Liquid,AAIsrh,CCO,ethanol,AAQdzy,CCCCCC,hexane,AAstlh,CCCCCC[n+]1ccn(C)c1.N#C[N-]C#N,1-hexyl-3-methylimidazolium dicyanamide,
YAfOV,0.1,0.852,313.15,101,1.36012,Corderi et al. (2013),Refractive index,Liquid,AAIsrh,CCO,ethanol,AAQdzy,CCCCCC,hexane,AAstlh,CCCCCC[n+]1ccn(C)c1.N#C[N-]C#N,1-hexyl-3-methylimidazolium dicyanamide,
YAfOV,0.104,0.802,313.15,101,1.36629,Corderi et al. (2013),Refractive index,Liquid,AAIsrh,CCO,ethanol,AAQdzy,CCCCCC,hexane,AAstlh,CCCCCC[n+]1ccn(C)c1.N#C[N-]C#N,1-hexyl-3-methylimidazolium dicyanamide,
YAfOV,0.106,0.717,313.15,101,1.37726,Corderi et al. (2013),Refractive index,Liquid,AAIsrh,CCO,ethanol,AAQdzy,CCCCCC,hexane,AAstlh,CCCCCC[n+]1ccn(C)c1.N#C[N-]C#N,1-hexyl-3-methylimidazolium dicyanamide,
YAfOV,0.107,0.623,313.15,101,1.38989,Corderi et al. (2013),Refractive index,Liquid,AAIsrh,CCO,ethanol,AAQdzy,CCCCCC,hexane,AAstlh,CCCCCC[n+]1ccn(C)c1.N#C[N-]C#N,1-hexyl-3-methylimidazolium dicyanamide,
YAfOV,0.108,0.453,313.15,101,1.41353,Corderi et al. (2013),Refractive index,Liquid,AAIsrh,CCO,ethanol,AAQdzy,CCCCCC,hexane,AAstlh,CCCCCC[n+]1ccn(C)c1.N#C[N-]C#N,1-hexyl-3-methylimidazolium dicyanamide,
YAfOV,0.109,0.534,313.15,101,1.40172,Corderi et al. (2013),Refractive index,Liquid,AAIsrh,CCO,ethanol,AAQdzy,CCCCCC,hexane,AAstlh,CCCCCC[n+]1ccn(C)c1.N#C[N-]C#N,1-hexyl-3-methylimidazolium dicyanamide,
YAfOV,0.15,0.432,313.15,101,1.41238,Corderi et al. (2013),Refractive index,Liquid,AAIsrh,CCO,ethanol,AAQdzy,CCCCCC,hexane,AAstlh,CCCCCC[n+]1ccn(C)c1.N#C[N-]C#N,1-hexyl-3-methylimidazolium dicyanamide,
YAfOV,0.163,0.501,313.15,101,1.39912,Corderi et al. (2013),Refractive index,Liquid,AAIsrh,CCO,ethanol,AAQdzy,CCCCCC,hexane,AAstlh,CCCCCC[n+]1ccn(C)c1.N#C[N-]C#N,1-hexyl-3-methylimidazolium dicyanamide,
YAfOV,0.203,0.755,313.15,101,1.36013,Corderi et al. (2013),Refractive index,Liquid,AAIsrh,CCO,ethanol,AAQdzy,CCCCCC,hexane,AAstlh,CCCCCC[n+]1ccn(C)c1.N#C[N-]C#N,1-hexyl-3-methylimidazolium dicyanamide,
YAfOV,0.206,0.711,313.15,101,1.3656,Corderi et al. (2013),Refractive index,Liquid,AAIsrh,CCO,ethanol,AAQdzy,CCCCCC,hexane,AAstlh,CCCCCC[n+]1ccn(C)c1.N#C[N-]C#N,1-hexyl-3-methylimidazolium dicyanamide,
YAfOV,0.213,0.631,313.15,101,1.37675,Corderi et al. (2013),Refractive index,Liquid,AAIsrh,CCO,ethanol,AAQdzy,CCCCCC,hexane,AAstlh,CCCCCC[n+]1ccn(C)c1.N#C[N-]C#N,1-hexyl-3-methylimidazolium dicyanamide,
YAfOV,0.216,0.547,313.15,101,1.38762,Corderi et al. (2013),Refractive index,Liquid,AAIsrh,CCO,ethanol,AAQdzy,CCCCCC,hexane,AAstlh,CCCCCC[n+]1ccn(C)c1.N#C[N-]C#N,1-hexyl-3-methylimidazolium dicyanamide,
YAfOV,0.265,0.513,313.15,101,1.38561,Corderi et al. (2013),Refractive index,Liquid,AAIsrh,CCO,ethanol,AAQdzy,CCCCCC,hexane,AAstlh,CCCCCC[n+]1ccn(C)c1.N#C[N-]C#N,1-hexyl-3-methylimidazolium dicyanamide,
YAfOV,0.296,0.667,313.15,101,1.36021,Corderi et al. (2013),Refractive index,Liquid,AAIsrh,CCO,ethanol,AAQdzy,CCCCCC,hexane,AAstlh,CCCCCC[n+]1ccn(C)c1.N#C[N-]C#N,1-hexyl-3-methylimidazolium dicyanamide,
YAfOV,0.307,0.555,313.15,101,1.3733,Corderi et al. (2013),Refractive index,Liquid,AAIsrh,CCO,ethanol,AAQdzy,CCCCCC,hexane,AAstlh,CCCCCC[n+]1ccn(C)c1.N#C[N-]C#N,1-hexyl-3-methylimidazolium dicyanamide,
YAfOV,0.315,0.613,313.15,101,1.36504,Corderi et al. (2013),Refractive index,Liquid,AAIsrh,CCO,ethanol,AAQdzy,CCCCCC,hexane,AAstlh,CCCCCC[n+]1ccn(C)c1.N#C[N-]C#N,1-hexyl-3-methylimidazolium dicyanamide,
YAfOV,0.405,0.563,313.15,101,1.36041,Corderi et al. (2013),Refractive index,Liquid,AAIsrh,CCO,ethanol,AAQdzy,CCCCCC,hexane,AAstlh,CCCCCC[n+]1ccn(C)c1.N#C[N-]C#N,1-hexyl-3-methylimidazolium dicyanamide,
YAfOV,0.414,0.47,313.15,101,1.37141,Corderi et al. (2013),Refractive index,Liquid,AAIsrh,CCO,ethanol,AAQdzy,CCCCCC,hexane,AAstlh,CCCCCC[n+]1ccn(C)c1.N#C[N-]C#N,1-hexyl-3-methylimidazolium dicyanamide,
YAfOV,0.418,0.521,313.15,101,1.36437,Corderi et al. (2013),Refractive index,Liquid,AAIsrh,CCO,ethanol,AAQdzy,CCCCCC,hexane,AAstlh,CCCCCC[n+]1ccn(C)c1.N#C[N-]C#N,1-hexyl-3-methylimidazolium dicyanamide,
YAfOV,0.507,0.467,313.15,101,1.36066,Corderi et al. (2013),Refractive index,Liquid,AAIsrh,CCO,ethanol,AAQdzy,CCCCCC,hexane,AAstlh,CCCCCC[n+]1ccn(C)c1.N#C[N-]C#N,1-hexyl-3-methylimidazolium dicyanamide,
YAfOV,0.517,0.387,313.15,101,1.36971,Corderi et al. (2013),Refractive index,Liquid,AAIsrh,CCO,ethanol,AAQdzy,CCCCCC,hexane,AAstlh,CCCCCC[n+]1ccn(C)c1.N#C[N-]C#N,1-hexyl-3-methylimidazolium dicyanamide,
YAfOV,0.518,0.431,313.15,101,1.36391,Corderi et al. (2013),Refractive index,Liquid,AAIsrh,CCO,ethanol,AAQdzy,CCCCCC,hexane,AAstlh,CCCCCC[n+]1ccn(C)c1.N#C[N-]C#N,1-hexyl-3-methylimidazolium dicyanamide,
YAfOV,0.603,0.375,313.15,101,1.36097,Corderi et al. (2013),Refractive index,Liquid,AAIsrh,CCO,ethanol,AAQdzy,CCCCCC,hexane,AAstlh,CCCCCC[n+]1ccn(C)c1.N#C[N-]C#N,1-hexyl-3-methylimidazolium dicyanamide,
YAfOV,0.616,0.343,313.15,101,1.36359,Corderi et al. (2013),Refractive index,Liquid,AAIsrh,CCO,ethanol,AAQdzy,CCCCCC,hexane,AAstlh,CCCCCC[n+]1ccn(C)c1.N#C[N-]C#N,1-hexyl-3-methylimidazolium dicyanamide,
YAfOV,0.703,0.281,313.15,101,1.36133,Corderi et al. (2013),Refractive index,Liquid,AAIsrh,CCO,ethanol,AAQdzy,CCCCCC,hexane,AAstlh,CCCCCC[n+]1ccn(C)c1.N#C[N-]C#N,1-hexyl-3-methylimidazolium dicyanamide,
YAfOV,0.714,0.256,313.15,101,1.3633,Corderi et al. (2013),Refractive index,Liquid,AAIsrh,CCO,ethanol,AAQdzy,CCCCCC,hexane,AAstlh,CCCCCC[n+]1ccn(C)c1.N#C[N-]C#N,1-hexyl-3-methylimidazolium dicyanamide,
YAfOV,0.75,0.236,313.15,101,1.36157,Corderi et al. (2013),Refractive index,Liquid,AAIsrh,CCO,ethanol,AAQdzy,CCCCCC,hexane,AAstlh,CCCCCC[n+]1ccn(C)c1.N#C[N-]C#N,1-hexyl-3-methylimidazolium dicyanamide,

File: refindex_csv_data/refindex_setid_ZMfST.csv
setid,Mole fraction of methanol,"Pressure, kPa","Temperature, K",Refractive index (Na D-line),reference,propertiy,phases,compound id 1,smile 1,compound name 1,compound id 2,smile 2,compound name 2,compound id 3,smile 3,compound name 3,Unnamed: 13
ZMfST,0,101.3,298.15,1.43024,Gonzalez et al. (2012a),Refractive index,Liquid,AAGIBL,CO,methanol,ABiCtA,CCCCCC[n+]1ccn(C)c1.O=S(=O)([N-]S(=O)(=O)C(F)(F)F)C(F)(F)F,1-hexyl-3-methylimidazolium bis[(trifluoromethyl)sulfonyl]imide,,,,
ZMfST,0.0538,101.3,298.15,1.42948,Gonzalez et al. (2012a),Refractive index,Liquid,AAGIBL,CO,methanol,ABiCtA,CCCCCC[n+]1ccn(C)c1.O=S(=O)([N-]S(=O)(=O)C(F)(F)F)C(F)(F)F,1-hexyl-3-methylimidazolium bis[(trifluoromethyl)sulfonyl]imide,,,,
ZMfST,0.1081,101.3,298.15,1.42869,Gonzalez et al. (2012a),Refractive index,Liquid,AAGIBL,CO,methanol,ABiCtA,CCCCCC[n+]1ccn(C)c1.O=S(=O)([N-]S(=O)(=O)C(F)(F)F)C(F)(F)F,1-hexyl-3-methylimidazolium bis[(trifluoromethyl)sulfonyl]imide,,,,
ZMfST,0.1812,101.3,298.15,1.42749,Gonzalez et al. (2012a),Refractive index,Liquid,AAGIBL,CO,methanol,ABiCtA,CCCCCC[n+]1ccn(C)c1.O=S(=O)([N-]S(=O)(=O)C(F)(F)F)C(F)(F)F,1-hexyl-3-methylimidazolium bis[(trifluoromethyl)sulfonyl]imide,,,,
ZMfST,0.2739,101.3,298.15,1.42575,Gonzalez et al. (2012a),Refractive index,Liquid,AAGIBL,CO,methanol,ABiCtA,CCCCCC[n+]1ccn(C)c1.O=S(=O)([N-]S(=O)(=O)C(F)(F)F)C(F)(F)F,1-hexyl-3-methylimidazolium bis[(trifluoromethyl)sulfonyl]imide,,,,
ZMfST,0.3962,101.3,298.15,1.42303,Gonzalez et al. (2012a),Refractive index,Liquid,AAGIBL,CO,methanol,ABiCtA,CCCCCC[n+]1ccn(C)c1.O=S(=O)([N-]S(=O)(=O)C(F)(F)F)C(F)(F)F,1-hexyl-3-methylimidazolium bis[(trifluoromethyl)sulfonyl]imide,,,,
ZMfST,0.4824,101.3,298.15,1.42026,Gonzalez et al. (2012a),Refractive index,Liquid,AAGIBL,CO,methanol,ABiCtA,CCCCCC[n+]1ccn(C)c1.O=S(=O)([N-]S(=O)(=O)C(F)(F)F)C(F)(F)F,1-hexyl-3-methylimidazolium bis[(trifluoromethyl)sulfonyl]imide,,,,
ZMfST,0.5846,101.3,298.15,1.41597,Gonzalez et al. (2012a),Refractive index,Liquid,AAGIBL,CO,methanol,ABiCtA,CCCCCC[n+]1ccn(C)c1.O=S(=O)([N-]S(=O)(=O)C(F)(F)F)C(F)(F)F,1-hexyl-3-methylimidazolium bis[(trifluoromethyl)sulfonyl]imide,,,,
ZMfST,0.6882,101.3,298.15,1.40963,Gonzalez et al. (2012a),Refractive index,Liquid,AAGIBL,CO,methanol,ABiCtA,CCCCCC[n+]1ccn(C)c1.O=S(=O)([N-]S(=O)(=O)C(F)(F)F)C(F)(F)F,1-hexyl-3-methylimidazolium bis[(trifluoromethyl)sulfonyl]imide,,,,
ZMfST,0.7994,101.3,298.15,1.39797,Gonzalez et al. (2012a),Refractive index,Liquid,AAGIBL,CO,methanol,ABiCtA,CCCCCC[n+]1ccn(C)c1.O=S(=O)([N-]S(=O)(=O)C(F)(F)F)C(F)(F)F,1-hexyl-3-methylimidazolium bis[(trifluoromethyl)sulfonyl]imide,,,,
ZMfST,0.8991,101.3,298.15,1.37814,Gonzalez et al. (2012a),Refractive index,Liquid,AAGIBL,CO,methanol,ABiCtA,CCCCCC[n+]1ccn(C)c1.O=S(=O)([N-]S(=O)(=O)C(F)(F)F)C(F)(F)F,1-hexyl-3-methylimidazolium bis[(trifluoromethyl)sulfonyl]imide,,,,
ZMfST,0.9495,101.3,298.15,1.35929,Gonzalez et al. (2012a),Refractive index,Liquid,AAGIBL,CO,methanol,ABiCtA,CCCCCC[n+]1ccn(C)c1.O=S(=O)([N-]S(=O)(=O)C(F)(F)F)C(F)(F)F,1-hexyl-3-methylimidazolium bis[(trifluoromethyl)sulfonyl]imide,,,,
ZMfST,0.9802,101.3,298.15,1.34219,Gonzalez et al. (2012a),Refractive index,Liquid,AAGIBL,CO,methanol,ABiCtA,CCCCCC[n+]1ccn(C)c1.O=S(=O)([N-]S(=O)(=O)C(F)(F)F)C(F)(F)F,1-hexyl-3-methylimidazolium bis[(trifluoromethyl)sulfonyl]imide,,,,
ZMfST,1,101.3,298.15,1.32657,Gonzalez et al. (2012a),Refractive index,Liquid,AAGIBL,CO,methanol,ABiCtA,CCCCCC[n+]1ccn(C)c1.O=S(=O)([N-]S(=O)(=O)C(F)(F)F)C(F)(F)F,1-hexyl-3-methylimidazolium bis[(trifluoromethyl)sulfonyl]imide,,,,
