Repository: kamranayazheydarov/ILTHERMO-data

# ILThermo Data Processing

This project processes JSON files containing density data and merges them into CSV files. It also updates the CSV files with metadata and SMILES strings for compounds.

## main_functions.py

This script contains the main functions for processing the density data.

## File Descriptions

### #file:compounds.csv

This file contains compound information with the following headers:
- `id` (integer): The unique identifier for each compound.
- `smiles` (string): The SMILES string representation of the compound.

File: refindex_csv_data/refindex_setid_ZWNiU.csv
setid,"MolaLity of thiophene, mol/kg","Temperature, K","Pressure, kPa","Solvent: MolaLity of 1-ethyl-3-methylimidazolium ethyl sulfate, mol/kg",Refractive index (Na D-line),reference,propertiy,phases,compound id 1,smile 1,compound name 1,compound id 2,smile 2,compound name 2,compound id 3,smile 3,compound name 3,Unnamed: 13
ZWNiU,0,298.15,101.33,0.0999,1.4237,Shekaari et al. (2015d),Refractive index,Liquid,AAQJSl,c1ccsc1,thiophene,AAQJlb,C1CCCCC1,cyclohexane,AAtWDT,CCOS(=O)(=O)[O-].CC[n+]1ccn(C)c1,1-ethyl-3-methylimidazolium ethyl sulfate,
ZWNiU,0.0309,298.15,101.33,0.0999,1.4238,Shekaari et al. (2015d),Refractive index,Liquid,AAQJSl,c1ccsc1,thiophene,AAQJlb,C1CCCCC1,cyclohexane,AAtWDT,CCOS(=O)(=O)[O-].CC[n+]1ccn(C)c1,1-ethyl-3-methylimidazolium ethyl sulfate,
ZWNiU,0.041,298.15,101.33,0.0999,1.4239,Shekaari et al. (2015d),Refractive index,Liquid,AAQJSl,c1ccsc1,thiophene,AAQJlb,C1CCCCC1,cyclohexane,AAtWDT,CCOS(=O)(=O)[O-].CC[n+]1ccn(C)c1,1-ethyl-3-methylimidazolium ethyl sulfate,
ZWNiU,0.051,298.15,101.33,0.0999,1.424,Shekaari et al. (2015d),Refractive index,Liquid,AAQJSl,c1ccsc1,thiophene,AAQJlb,C1CCCCC1,cyclohexane,AAtWDT,CCOS(=O)(=O)[O-].CC[n+]1ccn(C)c1,1-ethyl-3-methylimidazolium ethyl sulfate,
ZWNiU,0.061,298.15,101.33,0.0999,1.4241,Shekaari et al. (2015d),Refractive index,Liquid,AAQJSl,c1ccsc1,thiophene,AAQJlb,C1CCCCC1,cyclohexane,AAtWDT,CCOS(=O)(=O)[O-].CC[n+]1ccn(C)c1,1-ethyl-3-methylimidazolium ethyl sulfate,
ZWNiU,0.0711,298.15,101.33,0.0999,1.4242,Shekaari et al. (2015d),Refractive index,Liquid,AAQJSl,c1ccsc1,thiophene,AAQJlb,C1CCCCC1,cyclohexane,AAtWDT,CCOS(=O)(=O)[O-].CC[n+]1ccn(C)c1,1-ethyl-3-methylimidazolium ethyl sulfate,
ZWNiU,0.081,298.15,101.33,0.0999,1.4243,Shekaari et al. (2015d),Refractive index,Liquid,AAQJSl,c1ccsc1,thiophene,AAQJlb,C1CCCCC1,cyclohexane,AAtWDT,CCOS(=O)(=O)[O-].CC[n+]1ccn(C)c1,1-ethyl-3-methylimidazolium ethyl sulfate,
ZWNiU,0.0911,298.15,101.33,0.0999,1.4244,Shekaari et al. (2015d),Refractive index,Liquid,AAQJSl,c1ccsc1,thiophene,AAQJlb,C1CCCCC1,cyclohexane,AAtWDT,CCOS(=O)(=O)[O-].CC[n+]1ccn(C)c1,1-ethyl-3-methylimidazolium ethyl sulfate,
ZWNiU,0.1009,298.15,101.33,0.0999,1.4245,Shekaari et al. (2015d),Refractive index,Liquid,AAQJSl,c1ccsc1,thiophene,AAQJlb,C1CCCCC1,cyclohexane,AAtWDT,CCOS(=O)(=O)[O-].CC[n+]1ccn(C)c1,1-ethyl-3-methylimidazolium ethyl sulfate,
ZWNiU,0.1111,298.15,101.33,0.0999,1.4246,Shekaari et al. (2015d),Refractive index,Liquid,AAQJSl,c1ccsc1,thiophene,AAQJlb,C1CCCCC1,cyclohexane,AAtWDT,CCOS(=O)(=O)[O-].CC[n+]1ccn(C)c1,1-ethyl-3-methylimidazolium ethyl sulfate,
ZWNiU,0.1209,298.15,101.33,0.0999,1.4247,Shekaari et al. (2015d),Refractive index,Liquid,AAQJSl,c1ccsc1,thiophene,AAQJlb,C1CCCCC1,cyclohexane,AAtWDT,CCOS(=O)(=O)[O-].CC[n+]1ccn(C)c1,1-ethyl-3-methylimidazolium ethyl sulfate,
ZWNiU,0.1311,298.15,101.33,0.0999,1.4248,Shekaari et al. (2015d),Refractive index,Liquid,AAQJSl,c1ccsc1,thiophene,AAQJlb,C1CCCCC1,cyclohexane,AAtWDT,CCOS(=O)(=O)[O-].CC[n+]1ccn(C)c1,1-ethyl-3-methylimidazolium ethyl sulfate,
ZWNiU,0.1413,298.15,101.33,0.0999,1.4249,Shekaari et al. (2015d),Refractive index,Liquid,AAQJSl,c1ccsc1,thiophene,AAQJlb,C1CCCCC1,cyclohexane,AAtWDT,CCOS(=O)(=O)[O-].CC[n+]1ccn(C)c1,1-ethyl-3-methylimidazolium ethyl sulfate,
ZWNiU,0.1506,298.15,101.33,0.0999,1.425,Shekaari et al. (2015d),Refractive index,Liquid,AAQJSl,c1ccsc1,thiophene,AAQJlb,C1CCCCC1,cyclohexane,AAtWDT,CCOS(=O)(=O)[O-].CC[n+]1ccn(C)c1,1-ethyl-3-methylimidazolium ethyl sulfate,
ZWNiU,0.1609,298.15,101.33,0.0999,1.4251,Shekaari et al. (2015d),Refractive index,Liquid,AAQJSl,c1ccsc1,thiophene,AAQJlb,C1CCCCC1,cyclohexane,AAtWDT,CCOS(=O)(=O)[O-].CC[n+]1ccn(C)c1,1-ethyl-3-methylimidazolium ethyl sulfate,

File: refindex_csv_data/refindex_setid_abjsi.csv
setid,"Temperature, K",Weight fraction of 1-methyl-3-octylimidazolium bromide,Weight fraction of rubidium sulfate,"Pressure, kPa",Refractive index (Na D-line),reference,propertiy,phases,compound id 1,smile 1,compound name 1,compound id 2,smile 2,compound name 2,compound id 3,smile 3,compound name 3,Unnamed: 13
abjsi,298.2,0,0.337,100,1.36524,Li et al. (2019e),Refractive index,Liquid,ABAwEw,CCCCCCCCn1cc[n+](C)c1.[Br-],1-methyl-3-octylimidazolium bromide,AAzRcq,O=S(=O)([O-])[O-].[Rb+].[Rb+],rubidium sulfate,AADYJk,O,water,
abjsi,298.2,0.0584,0.301,100,1.37283,Li et al. (2019e),Refractive index,Liquid,ABAwEw,CCCCCCCCn1cc[n+](C)c1.[Br-],1-methyl-3-octylimidazolium bromide,AAzRcq,O=S(=O)([O-])[O-].[Rb+].[Rb+],rubidium sulfate,AADYJk,O,water,
abjsi,298.2,0.1235,0.261,100,1.38041,Li et al. (2019e),Refractive index,Liquid,ABAwEw,CCCCCCCCn1cc[n+](C)c1.[Br-],1-methyl-3-octylimidazolium bromide,AAzRcq,O=S(=O)([O-])[O-].[Rb+].[Rb+],rubidium sulfate,AADYJk,O,water,
abjsi,298.2,0.195,0.223,100,1.38775,Li et al. (2019e),Refractive index,Liquid,ABAwEw,CCCCCCCCn1cc[n+](C)c1.[Br-],1-methyl-3-octylimidazolium bromide,AAzRcq,O=S(=O)([O-])[O-].[Rb+].[Rb+],rubidium sulfate,AADYJk,O,water,
abjsi,298.2,0.2759,0.175,100,1.39539,Li et al. (2019e),Refractive index,Liquid,ABAwEw,CCCCCCCCn1cc[n+](C)c1.[Br-],1-methyl-3-octylimidazolium bromide,AAzRcq,O=S(=O)([O-])[O-].[Rb+].[Rb+],rubidium sulfate,AADYJk,O,water,
abjsi,298.2,0.3648,0.127,100,1.40524,Li et al. (2019e),Refractive index,Liquid,ABAwEw,CCCCCCCCn1cc[n+](C)c1.[Br-],1-methyl-3-octylimidazolium bromide,AAzRcq,O=S(=O)([O-])[O-].[Rb+].[Rb+],rubidium sulfate,AADYJk,O,water,
abjsi,298.2,0.4605,0.082,100,1.41628,Li et al. (2019e),Refractive index,Liquid,ABAwEw,CCCCCCCCn1cc[n+](C)c1.[Br-],1-methyl-3-octylimidazolium bromide,AAzRcq,O=S(=O)([O-])[O-].[Rb+].[Rb+],rubidium sulfate,AADYJk,O,water,
abjsi,298.2,0.5558,0.05,100,1.42901,Li et al. (2019e),Refractive index,Liquid,ABAwEw,CCCCCCCCn1cc[n+](C)c1.[Br-],1-methyl-3-octylimidazolium bromide,AAzRcq,O=S(=O)([O-])[O-].[Rb+].[Rb+],rubidium sulfate,AADYJk,O,water,
abjsi,298.2,0.657,0.018,100,1.4421,Li et al. (2019e),Refractive index,Liquid,ABAwEw,CCCCCCCCn1cc[n+](C)c1.[Br-],1-methyl-3-octylimidazolium bromide,AAzRcq,O=S(=O)([O-])[O-].[Rb+].[Rb+],rubidium sulfate,AADYJk,O,water,
abjsi,298.2,0.7488,0.0048,100,1.4592,Li et al. (2019e),Refractive index,Liquid,ABAwEw,CCCCCCCCn1cc[n+](C)c1.[Br-],1-methyl-3-octylimidazolium bromide,AAzRcq,O=S(=O)([O-])[O-].[Rb+].[Rb+],rubidium sulfate,AADYJk,O,water,
abjsi,298.2,0.8342,0.0022,100,1.47633,Li et al. (2019e),Refractive index,Liquid,ABAwEw,CCCCCCCCn1cc[n+](C)c1.[Br-],1-methyl-3-octylimidazolium bromide,AAzRcq,O=S(=O)([O-])[O-].[Rb+].[Rb+],rubidium sulfate,AADYJk,O,water,
abjsi,308.2,0,0.359,100,1.36619,Li et al. (2019e),Refractive index,Liquid,ABAwEw,CCCCCCCCn1cc[n+](C)c1.[Br-],1-methyl-3-octylimidazolium bromide,AAzRcq,O=S(=O)([O-])[O-].[Rb+].[Rb+],rubidium sulfate,AADYJk,O,water,
abjsi,308.2,0.0577,0.309,100,1.37245,Li et al. (2019e),Refractive index,Liquid,ABAwEw,CCCCCCCCn1cc[n+](C)c1.[Br-],1-methyl-3-octylimidazolium bromide,AAzRcq,O=S(=O)([O-])[O-].[Rb+].[Rb+],rubidium sulfate,AADYJk,O,water,
abjsi,308.2,0.1234,0.262,100,1.38008,Li et al. (2019e),Refractive index,Liquid,ABAwEw,CCCCCCCCn1cc[n+](C)c1.[Br-],1-methyl-3-octylimidazolium bromide,AAzRcq,O=S(=O)([O-])[O-].[Rb+].[Rb+],rubidium sulfate,AADYJk,O,water,
abjsi,308.2,0.1925,0.233,100,1.38856,Li et al. (2019e),Refractive index,Liquid,ABAwEw,CCCCCCCCn1cc[n+](C)c1.[Br-],1-methyl-3-octylimidazolium bromide,AAzRcq,O=S(=O)([O-])[O-].[Rb+].[Rb+],rubidium sulfate,AADYJk,O,water,
abjsi,308.2,0.2728,0.184,100,1.39748,Li et al. (2019e),Refractive index,Liquid,ABAwEw,CCCCCCCCn1cc[n+](C)c1.[Br-],1-methyl-3-octylimidazolium bromide,AAzRcq,O=S(=O)([O-])[O-].[Rb+].[Rb+],rubidium sulfate,AADYJk,O,water,
abjsi,308.2,0.3664,0.124,100,1.40736,Li et al. (2019e),Refractive index,Liquid,ABAwEw,CCCCCCCCn1cc[n+](C)c1.[Br-],1-methyl-3-octylimidazolium bromide,AAzRcq,O=S(=O)([O-])[O-].[Rb+].[Rb+],rubidium sulfate,AADYJk,O,water,
abjsi,308.2,0.4545,0.094,100,1.41828,Li et al. (2019e),Refractive index,Liquid,ABAwEw,CCCCCCCCn1cc[n+](C)c1.[Br-],1-methyl-3-octylimidazolium bromide,AAzRcq,O=S(=O)([O-])[O-].[Rb+].[Rb+],rubidium sulfate,AADYJk,O,water,
abjsi,308.2,0.5564,0.049,100,1.43033,Li et al. (2019e),Refractive index,Liquid,ABAwEw,CCCCCCCCn1cc[n+](C)c1.[Br-],1-methyl-3-octylimidazolium bromide,AAzRcq,O=S(=O)([O-])[O-].[Rb+].[Rb+],rubidium sulfate,AADYJk,O,water,
abjsi,308.2,0.6553,0.02,100,1.4441,Li et al. (2019e),Refractive index,Liquid,ABAwEw,CCCCCCCCn1cc[n+](C)c1.[Br-],1-methyl-3-octylimidazolium bromide,AAzRcq,O=S(=O)([O-])[O-].[Rb+].[Rb+],rubidium sulfate,AADYJk,O,water,
abjsi,308.2,0.7495,0.0039,100,1.46017,Li et al. (2019e),Refractive index,Liquid,ABAwEw,CCCCCCCCn1cc[n+](C)c1.[Br-],1-methyl-3-octylimidazolium bromide,AAzRcq,O=S(=O)([O-])[O-].[Rb+].[Rb+],rubidium sulfate,AADYJk,O,water,
abjsi,308.2,0.8348,0.0016,100,1.47758,Li et al. (2019e),Refractive index,Liquid,ABAwEw,CCCCCCCCn1cc[n+](C)c1.[Br-],1-methyl-3-octylimidazolium bromide,AAzRcq,O=S(=O)([O-])[O-].[Rb+].[Rb+],rubidium sulfate,AADYJk,O,water,

File: refindex_csv_data/refindex_setid_aelZg.csv
setid,Weight fraction of hexane,Weight fraction of ethanol,"Pressure, kPa","Temperature, K",Refractive index (Na D-line),reference,propertiy,phases,compound id 1,smile 1,compound name 1,compound id 2,smile 2,compound name 2,compound id 3,smile 3,compound name 3,Unnamed: 13
aelZg,0,0,101,313.15,1.42437,Corderi and Gonzalez (2012),Refractive index,Liquid,AAIsrh,CCO,ethanol,AAQdzy,CCCCCC,hexane,ABchwx,CCCC[n+]1ccn(C)c1.O=S(=O)([N-]S(=O)(=O)C(F)(F)F)C(F)(F)F,1-butyl-3-methylimidazolium bis(trifluoromethylsulfonyl)imide,
aelZg,0,0.008,101,313.15,1.42305,Corderi and Gonzalez (2012),Refractive index,Liquid,AAIsrh,CCO,ethanol,AAQdzy,CCCCCC,hexane,ABchwx,CCCC[n+]1ccn(C)c1.O=S(=O)([N-]S(=O)(=O)C(F)(F)F)C(F)(F)F,1-butyl-3-methylimidazolium bis(trifluoromethylsulfonyl)imide,
aelZg,0,0.015,101,313.15,1.42222,Corderi and Gonzalez (2012),Refractive index,Liquid,AAIsrh,CCO,ethanol,AAQdzy,CCCCCC,hexane,ABchwx,CCCC[n+]1ccn(C)c1.O=S(=O)([N-]S(=O)(=O)C(F)(F)F)C(F)(F)F,1-butyl-3-methylimidazolium bis(trifluoromethylsulfonyl)imide,
aelZg,0,0.032,101,313.15,1.41981,Corderi and Gonzalez (2012),Refractive index,Liquid,AAIsrh,CCO,ethanol,AAQdzy,CCCCCC,hexane,ABchwx,CCCC[n+]1ccn(C)c1.O=S(=O)([N-]S(=O)(=O)C(F)(F)F)C(F)(F)F,1-butyl-3-methylimidazolium bis(trifluoromethylsulfonyl)imide,
aelZg,0,0.084,101,313.15,1.41301,Corderi and Gonzalez (2012),Refractive index,Liquid,AAIsrh,CCO,ethanol,AAQdzy,CCCCCC,hexane,ABchwx,CCCC[n+]1ccn(C)c1.O=S(=O)([N-]S(=O)(=O)C(F)(F)F)C(F)(F)F,1-butyl-3-methylimidazolium bis(trifluoromethylsulfonyl)imide,
aelZg,0,0.156,101,313.15,1.40517,Corderi and Gonzalez (2012),Refractive index,Liquid,AAIsrh,CCO,ethanol,AAQdzy,CCCCCC,hexane,ABchwx,CCCC[n+]1ccn(C)c1.O=S(=O)([N-]S(=O)(=O)C(F)(F)F)C(F)(F)F,1-butyl-3-methylimidazolium bis(trifluoromethylsulfonyl)imide,
aelZg,0,0.202,101,313.15,1.40056,Corderi and Gonzalez (2012),Refractive index,Liquid,AAIsrh,CCO,ethanol,AAQdzy,CCCCCC,hexane,ABchwx,CCCC[n+]1ccn(C)c1.O=S(=O)([N-]S(=O)(=O)C(F)(F)F)C(F)(F)F,1-butyl-3-methylimidazolium bis(trifluoromethylsulfonyl)imide,
aelZg,0,0.385,101,313.15,1.38611,Corderi and Gonzalez (2012),Refractive index,Liquid,AAIsrh,CCO,ethanol,AAQdzy,CCCCCC,hexane,ABchwx,CCCC[n+]1ccn(C)c1.O=S(=O)([N-]S(=O)(=O)C(F)(F)F)C(F)(F)F,1-butyl-3-methylimidazolium bis(trifluoromethylsulfonyl)imide,
aelZg,0,0.48,101,313.15,1.37983,Corderi and Gonzalez (2012),Refractive index,Liquid,AAIsrh,CCO,ethanol,AAQdzy,CCCCCC,hexane,ABchwx,CCCC[n+]1ccn(C)c1.O=S(=O)([N-]S(=O)(=O)C(F)(F)F)C(F)(F)F,1-butyl-3-methylimidazolium bis(trifluoromethylsulfonyl)imide,
aelZg,0,1,101,313.15,1.35309,Corderi and Gonzalez (2012),Refractive index,Liquid,AAIsrh,CCO,ethanol,AAQdzy,CCCCCC,hexane,ABchwx,CCCC[n+]1ccn(C)c1.O=S(=O)([N-]S(=O)(=O)C(F)(F)F)C(F)(F)F,1-butyl-3-methylimidazolium bis(trifluoromethylsulfonyl)imide,
aelZg,0.013,0.095,101,313.15,1.4113,Corderi and Gonzalez (2012),Refractive index,Liquid,AAIsrh,CCO,ethanol,AAQdzy,CCCCCC,hexane,ABchwx,CCCC[n+]1ccn(C)c1.O=S(=O)([N-]S(=O)(=O)C(F)(F)F)C(F)(F)F,1-butyl-3-methylimidazolium bis(trifluoromethylsulfonyl)imide,
aelZg,0.015,0.194,101,313.15,1.40135,Corderi and Gonzalez (2012),Refractive index,Liquid,AAIsrh,CCO,ethanol,AAQdzy,CCCCCC,hexane,ABchwx,CCCC[n+]1ccn(C)c1.O=S(=O)([N-]S(=O)(=O)C(F)(F)F)C(F)(F)F,1-butyl-3-methylimidazolium bis(trifluoromethylsulfonyl)imide,
aelZg,0.024,0.29,101,313.15,1.39254,Corderi and Gonzalez (2012),Refractive index,Liquid,AAIsrh,CCO,ethanol,AAQdzy,CCCCCC,hexane,ABchwx,CCCC[n+]1ccn(C)c1.O=S(=O)([N-]S(=O)(=O)C(F)(F)F)C(F)(F)F,1-butyl-3-methylimidazolium bis(trifluoromethylsulfonyl)imide,
aelZg,0.026,0.383,101,313.15,1.38555,Corderi and Gonzalez (2012),Refractive index,Liquid,AAIsrh,CCO,ethanol,AAQdzy,CCCCCC,hexane,ABchwx,CCCC[n+]1ccn(C)c1.O=S(=O)([N-]S(=O)(=O)C(F)(F)F)C(F)(F)F,1-butyl-3-methylimidazolium bis(trifluoromethylsulfonyl)imide,
aelZg,0.034,0.48,101,313.15,1.37881,Corderi and Gonzalez (2012),Refractive index,Liquid,AAIsrh,CCO,ethanol,AAQdzy,CCCCCC,hexane,ABchwx,CCCC[n+]1ccn(C)c1.O=S(=O)([N-]S(=O)(=O)C(F)(F)F)C(F)(F)F,1-butyl-3-methylimidazolium bis(trifluoromethylsulfonyl)imide,
aelZg,0.046,0.568,101,313.15,1.373,Corderi and Gonzalez (2012),Refractive index,Liquid,AAIsrh,CCO,ethanol,AAQdzy,CCCCCC,hexane,ABchwx,CCCC[n+]1ccn(C)c1.O=S(=O)([N-]S(=O)(=O)C(F)(F)F)C(F)(F)F,1-butyl-3-methylimidazolium bis(trifluoromethylsulfonyl)imide,
aelZg,0.048,0.283,101,313.15,1.39185,Corderi and Gonzalez (2012),Refractive index,Liquid,AAIsrh,CCO,ethanol,AAQdzy,CCCCCC,hexane,ABchwx,CCCC[n+]1ccn(C)c1.O=S(=O)([N-]S(=O)(=O)C(F)(F)F)C(F)(F)F,1-butyl-3-methylimidazolium bis(trifluoromethylsulfonyl)imide,
aelZg,0.048,0.668,101,313.15,1.36723,Corderi and Gonzalez (2012),Refractive index,Liquid,AAIsrh,CCO,ethanol,AAQdzy,CCCCCC,hexane,ABchwx,CCCC[n+]1ccn(C)c1.O=S(=O)([N-]S(=O)(=O)C(F)(F)F)C(F)(F)F,1-butyl-3-methylimidazolium bis(trifluoromethylsulfonyl)imide,
aelZg,0.051,0.762,101,313.15,1.36226,Corderi and Gonzalez (2012),Refractive index,Liquid,AAIsrh,CCO,ethanol,AAQdzy,CCCCCC,hexane,ABchwx,CCCC[n+]1ccn(C)c1.O=S(=O)([N-]S(=O)(=O)C(F)(F)F)C(F)(F)F,1-butyl-3-methylimidazolium bis(trifluoromethylsulfonyl)imide,
aelZg,0.053,0.852,101,313.15,1.35784,Corderi and Gonzalez (2012),Refractive index,Liquid,AAIsrh,CCO,ethanol,AAQdzy,CCCCCC,hexane,ABchwx,CCCC[n+]1ccn(C)c1.O=S(=O)([N-]S(=O)(=O)C(F)(F)F)C(F)(F)F,1-butyl-3-methylimidazolium bis(trifluoromethylsulfonyl)imide,
aelZg,0.068,0.367,101,313.15,1.38478,Corderi and Gonzalez (2012),Refractive index,Liquid,AAIsrh,CCO,ethanol,AAQdzy,CCCCCC,hexane,ABchwx,CCCC[n+]1ccn(C)c1.O=S(=O)([N-]S(=O)(=O)C(F)(F)F)C(F)(F)F,1-butyl-3-methylimidazolium bis(trifluoromethylsulfonyl)imide,
aelZg,0.072,0.462,101,313.15,1.3779,Corderi and Gonzalez (2012),Refractive index,Liquid,AAIsrh,CCO,ethanol,AAQdzy,CCCCCC,hexane,ABchwx,CCCC[n+]1ccn(C)c1.O=S(=O)([N-]S(=O)(=O)C(F)(F)F)C(F)(F)F,1-butyl-3-methylimidazolium bis(trifluoromethylsulfonyl)imide,
aelZg,0.1,0.632,101,313.15,1.36675,Corderi and Gonzalez (2012),Refractive index,Liquid,AAIsrh,CCO,ethanol,AAQdzy,CCCCCC,hexane,ABchwx,CCCC[n+]1ccn(C)c1.O=S(=O)([N-]S(=O)(=O)C(F)(F)F)C(F)(F)F,1-butyl-3-methylimidazolium bis(trifluoromethylsulfonyl)imide,
aelZg,0.102,0.353,101,313.15,1.3839,Corderi and Gonzalez (2012),Refractive index,Liquid,AAIsrh,CCO,ethanol,AAQdzy,CCCCCC,hexane,ABchwx,CCCC[n+]1ccn(C)c1.O=S(=O)([N-]S(=O)(=O)C(F)(F)F)C(F)(F)F,1-butyl-3-methylimidazolium bis(trifluoromethylsulfonyl)imide,
aelZg,0.104,0.533,101,313.15,1.37193,Corderi and Gonzalez (2012),Refractive index,Liquid,AAIsrh,CCO,ethanol,AAQdzy,CCCCCC,hexane,ABchwx,CCCC[n+]1ccn(C)c1.O=S(=O)([N-]S(=O)(=O)C(F)(F)F)C(F)(F)F,1-butyl-3-methylimidazolium bis(trifluoromethylsulfonyl)imide,
aelZg,0.104,0.72,101,313.15,1.36207,Corderi and Gonzalez (2012),Refractive index,Liquid,AAIsrh,CCO,ethanol,AAQdzy,CCCCCC,hexane,ABchwx,CCCC[n+]1ccn(C)c1.O=S(=O)([N-]S(=O)(=O)C(F)(F)F)C(F)(F)F,1-butyl-3-methylimidazolium bis(trifluoromethylsulfonyl)imide,
aelZg,0.109,0.839,101,313.15,1.35621,Corderi and Gonzalez (2012),Refractive index,Liquid,AAIsrh,CCO,ethanol,AAQdzy,CCCCCC,hexane,ABchwx,CCCC[n+]1ccn(C)c1.O=S(=O)([N-]S(=O)(=O)C(F)(F)F)C(F)(F)F,1-butyl-3-methylimidazolium bis(trifluoromethylsulfonyl)imide,
aelZg,0.12,0.438,101,313.15,1.3775,Corderi and Gonzalez (2012),Refractive index,Liquid,AAIsrh,CCO,ethanol,AAQdzy,CCCCCC,hexane,ABchwx,CCCC[n+]1ccn(C)c1.O=S(=O)([N-]S(=O)(=O)C(F)(F)F)C(F)(F)F,1-butyl-3-methylimidazolium bis(trifluoromethylsulfonyl)imide,
aelZg,0.159,0.757,101,313.15,1.35805,Corderi and Gonzalez (2012),Refractive index,Liquid,AAIsrh,CCO,ethanol,AAQdzy,CCCCCC,hexane,ABchwx,CCCC[n+]1ccn(C)c1.O=S(=O)([N-]S(=O)(=O)C(F)(F)F)C(F)(F)F,1-butyl-3-methylimidazolium bis(trifluoromethylsulfonyl)imide,
aelZg,0.162,0.499,101,313.15,1.37158,Corderi and Gonzalez (2012),Refractive index,Liquid,AAIsrh,CCO,ethanol,AAQdzy,CCCCCC,hexane,ABchwx,CCCC[n+]1ccn(C)c1.O=S(=O)([N-]S(=O)(=O)C(F)(F)F)C(F)(F)F,1-butyl-3-methylimidazolium bis(trifluoromethylsulfonyl)imide,
aelZg,0.164,0.416,101,313.15,1.37649,Corderi and Gonzalez (2012),Refractive index,Liquid,AAIsrh,CCO,ethanol,AAQdzy,CCCCCC,hexane,ABchwx,CCCC[n+]1ccn(C)c1.O=S(=O)([N-]S(=O)(=O)C(F)(F)F)C(F)(F)F,1-butyl-3-methylimidazolium bis(trifluoromethylsulfonyl)imide,
aelZg,0.167,0.39,101,313.15,1.37859,Corderi and Gonzalez (2012),Refractive index,Liquid,AAIsrh,CCO,ethanol,AAQdzy,CCCCCC,hexane,ABchwx,CCCC[n+]1ccn(C)c1.O=S(=O)([N-]S(=O)(=O)C(F)(F)F)C(F)(F)F,1-butyl-3-methylimidazolium bis(trifluoromethylsulfonyl)imide,
aelZg,0.196,0.564,101,313.15,1.36631,Corderi and Gonzalez (2012),Refractive index,Liquid,AAIsrh,CCO,ethanol,AAQdzy,CCCCCC,hexane,ABchwx,CCCC[n+]1ccn(C)c1.O=S(=O)([N-]S(=O)(=O)C(F)(F)F)C(F)(F)F,1-butyl-3-methylimidazolium bis(trifluoromethylsulfonyl)imide,
aelZg,0.201,0.641,101,313.15,1.36186,Corderi and Gonzalez (2012),Refractive index,Liquid,AAIsrh,CCO,ethanol,AAQdzy,CCCCCC,hexane,ABchwx,CCCC[n+]1ccn(C)c1.O=S(=O)([N-]S(=O)(=O)C(F)(F)F)C(F)(F)F,1-butyl-3-methylimidazolium bis(trifluoromethylsulfonyl)imide,
aelZg,0.221,0.733,101,313.15,1.35664,Corderi and Gonzalez (2012),Refractive index,Liquid,AAIsrh,CCO,ethanol,AAQdzy,CCCCCC,hexane,ABchwx,CCCC[n+]1ccn(C)c1.O=S(=O)([N-]S(=O)(=O)C(F)(F)F)C(F)(F)F,1-butyl-3-methylimidazolium bis(trifluoromethylsulfonyl)imide,
aelZg,0.224,0.462,101,313.15,1.3708,Corderi and Gonzalez (2012),Refractive index,Liquid,AAIsrh,CCO,ethanol,AAQdzy,CCCCCC,hexane,ABchwx,CCCC[n+]1ccn(C)c1.O=S(=O)([N-]S(=O)(=O)C(F)(F)F)C(F)(F)F,1-butyl-3-methylimidazolium bis(trifluoromethylsulfonyl)imide,
aelZg,0.273,0.51,101,313.15,1.36534,Corderi and Gonzalez (2012),Refractive index,Liquid,AAIsrh,CCO,ethanol,AAQdzy,CCCCCC,hexane,ABchwx,CCCC[n+]1ccn(C)c1.O=S(=O)([N-]S(=O)(=O)C(F)(F)F)C(F)(F)F,1-butyl-3-methylimidazolium bis(trifluoromethylsulfonyl)imide,
aelZg,0.276,0.651,101,313.15,1.35842,Corderi and Gonzalez (2012),Refractive index,Liquid,AAIsrh,CCO,ethanol,AAQdzy,CCCCCC,hexane,ABchwx,CCCC[n+]1ccn(C)c1.O=S(=O)([N-]S(=O)(=O)C(F)(F)F)C(F)(F)F,1-butyl-3-methylimidazolium bis(trifluoromethylsulfonyl)imide,
aelZg,0.312,0.552,101,313.15,1.36169,Corderi and Gonzalez (2012),Refractive index,Liquid,AAIsrh,CCO,ethanol,AAQdzy,CCCCCC,hexane,ABchwx,CCCC[n+]1ccn(C)c1.O=S(=O)([N-]S(=O)(=O)C(F)(F)F)C(F)(F)F,1-butyl-3-methylimidazolium bis(trifluoromethylsulfonyl)imide,
aelZg,0.326,0.635,101,313.15,1.35719,Corderi and Gonzalez (2012),Refractive index,Liquid,AAIsrh,CCO,ethanol,AAQdzy,CCCCCC,hexane,ABchwx,CCCC[n+]1ccn(C)c1.O=S(=O)([N-]S(=O)(=O)C(F)(F)F)C(F)(F)F,1-butyl-3-methylimidazolium bis(trifluoromethylsulfonyl)imide,
aelZg,0.34,0.463,101,313.15,1.36509,Corderi and Gonzalez (2012),Refractive index,Liquid,AAIsrh,CCO,ethanol,AAQdzy,CCCCCC,hexane,ABchwx,CCCC[n+]1ccn(C)c1.O=S(=O)([N-]S(=O)(=O)C(F)(F)F)C(F)(F)F,1-butyl-3-methylimidazolium bis(trifluoromethylsulfonyl)imide,
aelZg,0.377,0.561,101,313.15,1.35884,Corderi and Gonzalez (2012),Refractive index,Liquid,AAIsrh,CCO,ethanol,AAQdzy,CCCCCC,hexane,ABchwx,CCCC[n+]1ccn(C)c1.O=S(=O)([N-]S(=O)(=O)C(F)(F)F)C(F)(F)F,1-butyl-3-methylimidazolium bis(trifluoromethylsulfonyl)imide,
aelZg,0.393,0.487,101,313.15,1.36164,Corderi and Gonzalez (2012),Refractive index,Liquid,AAIsrh,CCO,ethanol,AAQdzy,CCCCCC,hexane,ABchwx,CCCC[n+]1ccn(C)c1.O=S(=O)([N-]S(=O)(=O)C(F)(F)F)C(F)(F)F,1-butyl-3-methylimidazolium bis(trifluoromethylsulfonyl)imide,
aelZg,0.429,0.538,101,313.15,1.35788,Corderi and Gonzalez (2012),Refractive index,Liquid,AAIsrh,CCO,ethanol,AAQdzy,CCCCCC,hexane,ABchwx,CCCC[n+]1ccn(C)c1.O=S(=O)([N-]S(=O)(=O)C(F)(F)F)C(F)(F)F,1-butyl-3-methylimidazolium bis(trifluoromethylsulfonyl)imide,
aelZg,0.45,0.441,101,313.15,1.36157,Corderi and Gonzalez (2012),Refractive index,Liquid,AAIsrh,CCO,ethanol,AAQdzy,CCCCCC,hexane,ABchwx,CCCC[n+]1ccn(C)c1.O=S(=O)([N-]S(=O)(=O)C(F)(F)F)C(F)(F)F,1-butyl-3-methylimidazolium bis(trifluoromethylsulfonyl)imide,
aelZg,0.48,0.468,101,313.15,1.35933,Corderi and Gonzalez (2012),Refractive index,Liquid,AAIsrh,CCO,ethanol,AAQdzy,CCCCCC,hexane,ABchwx,CCCC[n+]1ccn(C)c1.O=S(=O)([N-]S(=O)(=O)C(F)(F)F)C(F)(F)F,1-butyl-3-methylimidazolium bis(trifluoromethylsulfonyl)imide,
aelZg,0.528,0.444,101,313.15,1.3585,Corderi and Gonzalez (2012),Refractive index,Liquid,AAIsrh,CCO,ethanol,AAQdzy,CCCCCC,hexane,ABchwx,CCCC[n+]1ccn(C)c1.O=S(=O)([N-]S(=O)(=O)C(F)(F)F)C(F)(F)F,1-butyl-3-methylimidazolium bis(trifluoromethylsulfonyl)imide,
aelZg,0.559,0.397,101,313.15,1.35966,Corderi and Gonzalez (2012),Refractive index,Liquid,AAIsrh,CCO,ethanol,AAQdzy,CCCCCC,hexane,ABchwx,CCCC[n+]1ccn(C)c1.O=S(=O)([N-]S(=O)(=O)C(F)(F)F)C(F)(F)F,1-butyl-3-methylimidazolium bis(trifluoromethylsulfonyl)imide,
aelZg,0.624,0.354,101,313.15,1.3593,Corderi and Gonzalez (2012),Refractive index,Liquid,AAIsrh,CCO,ethanol,AAQdzy,CCCCCC,hexane,ABchwx,CCCC[n+]1ccn(C)c1.O=S(=O)([N-]S(=O)(=O)C(F)(F)F)C(F)(F)F,1-butyl-3-methylimidazolium bis(trifluoromethylsulfonyl)imide,
aelZg,0.675,0.306,101,313.15,1.35956,Corderi and Gonzalez (2012),Refractive index,Liquid,AAIsrh,CCO,ethanol,AAQdzy,CCCCCC,hexane,ABchwx,CCCC[n+]1ccn(C)c1.O=S(=O)([N-]S(=O)(=O)C(F)(F)F)C(F)(F)F,1-butyl-3-methylimidazolium bis(trifluoromethylsulfonyl)imide,

File: refindex_csv_data/refindex_setid_bVkGn.csv
setid,Mole fraction of 2-ethoxy-2-methylpropane,Mole fraction of ethanol,"Temperature, K","Pressure, kPa",Refractive index (Na D-line),reference,propertiy,phases,compound id 1,smile 1,compound name 1,compound id 2,smile 2,compound name 2,compound id 3,smile 3,compound name 3,Unnamed: 13
bVkGn,0,0,298.15,101,1.47889,Arce et al. (2006a),Refractive index,Liquid,AAIsrh,CCO,ethanol,AAThrn,CCOC(C)(C)C,2-ethoxy-2-methylpropane,AAtWDT,CCOS(=O)(=O)[O-].CC[n+]1ccn(C)c1,1-ethyl-3-methylimidazolium ethyl sulfate,
bVkGn,0,0.1271,298.15,101,1.47457,Arce et al. (2006a),Refractive index,Liquid,AAIsrh,CCO,ethanol,AAThrn,CCOC(C)(C)C,2-ethoxy-2-methylpropane,AAtWDT,CCOS(=O)(=O)[O-].CC[n+]1ccn(C)c1,1-ethyl-3-methylimidazolium ethyl sulfate,
bVkGn,0,0.1281,298.15,101,1.47476,Arce et al. (2006a),Refractive index,Liquid,AAIsrh,CCO,ethanol,AAThrn,CCOC(C)(C)C,2-ethoxy-2-methylpropane,AAtWDT,CCOS(=O)(=O)[O-].CC[n+]1ccn(C)c1,1-ethyl-3-methylimidazolium ethyl sulfate,
bVkGn,0,0.2039,298.15,101,1.47144,Arce et al. (2006a),Refractive index,Liquid,AAIsrh,CCO,ethanol,AAThrn,CCOC(C)(C)C,2-ethoxy-2-methylpropane,AAtWDT,CCOS(=O)(=O)[O-].CC[n+]1ccn(C)c1,1-ethyl-3-methylimidazolium ethyl sulfate,
bVkGn,0,0.2187,298.15,101,1.47092,Arce et al. (2006a),Refractive index,Liquid,AAIsrh,CCO,ethanol,AAThrn,CCOC(C)(C)C,2-ethoxy-2-methylpropane,AAtWDT,CCOS(=O)(=O)[O-].CC[n+]1ccn(C)c1,1-ethyl-3-methylimidazolium ethyl sulfate,
bVkGn,0,0.3088,298.15,101,1.46642,Arce et al. (2006a),Refractive index,Liquid,AAIsrh,CCO,ethanol,AAThrn,CCOC(C)(C)C,2-ethoxy-2-methylpropane,AAtWDT,CCOS(=O)(=O)[O-].CC[n+]1ccn(C)c1,1-ethyl-3-methylimidazolium ethyl sulfate,
bVkGn,0,0.3256,298.15,101,1.46557,Arce et al. (2006a),Refractive index,Liquid,AAIsrh,CCO,ethanol,AAThrn,CCOC(C)(C)C,2-ethoxy-2-methylpropane,AAtWDT,CCOS(=O)(=O)[O-].CC[n+]1ccn(C)c1,1-ethyl-3-methylimidazolium ethyl sulfate,
bVkGn,0,0.3598,298.15,101,1.46366,Arce et al. (2006a),Refractive index,Liquid,AAIsrh,CCO,ethanol,AAThrn,CCOC(C)(C)C,2-ethoxy-2-methylpropane,AAtWDT,CCOS(=O)(=O)[O-].CC[n+]1ccn(C)c1,1-ethyl-3-methylimidazolium ethyl sulfate,
bVkGn,0,0.4147,298.15,101,1.46005,Arce et al. (2006a),Refractive index,Liquid,AAIsrh,CCO,ethanol,AAThrn,CCOC(C)(C)C,2-ethoxy-2-methylpropane,AAtWDT,CCOS(=O)(=O)[O-].CC[n+]1ccn(C)c1,1-ethyl-3-methylimidazolium ethyl sulfate,
bVkGn,0,0.4336,298.15,101,1.45888,Arce et al. (2006a),Refractive index,Liquid,AAIsrh,CCO,ethanol,AAThrn,CCOC(C)(C)C,2-ethoxy-2-methylpropane,AAtWDT,CCOS(=O)(=O)[O-].CC[n+]1ccn(C)c1,1-ethyl-3-methylimidazolium ethyl sulfate,
bVkGn,0,0.4604,298.15,101,1.4568,Arce et al. (2006a),Refractive index,Liquid,AAIsrh,CCO,ethanol,AAThrn,CCOC(C)(C)C,2-ethoxy-2-methylpropane,AAtWDT,CCOS(=O)(=O)[O-].CC[n+]1ccn(C)c1,1-ethyl-3-methylimidazolium ethyl sulfate,
bVkGn,0,0.5103,298.15,101,1.45298,Arce et al. (2006a),Refractive index,Liquid,AAIsrh,CCO,ethanol,AAThrn,CCOC(C)(C)C,2-ethoxy-2-methylpropane,AAtWDT,CCOS(=O)(=O)[O-].CC[n+]1ccn(C)c1,1-ethyl-3-methylimidazolium ethyl sulfate,
bVkGn,0,0.5223,298.15,101,1.45198,Arce et al. (2006a),Refractive index,Liquid,AAIsrh,CCO,ethanol,AAThrn,CCOC(C)(C)C,2-ethoxy-2-methylpropane,AAtWDT,CCOS(=O)(=O)[O-].CC[n+]1ccn(C)c1,1-ethyl-3-methylimidazolium ethyl sulfate,
bVkGn,0,0.5724,298.15,101,1.44727,Arce et al. (2006a),Refractive index,Liquid,AAIsrh,CCO,ethanol,AAThrn,CCOC(C)(C)C,2-ethoxy-2-methylpropane,AAtWDT,CCOS(=O)(=O)[O-].CC[n+]1ccn(C)c1,1-ethyl-3-methylimidazolium ethyl sulfate,
bVkGn,0,0.5926,298.15,101,1.44549,Arce et al. (2006a),Refractive index,Liquid,AAIsrh,CCO,ethanol,AAThrn,CCOC(C)(C)C,2-ethoxy-2-methylpropane,AAtWDT,CCOS(=O)(=O)[O-].CC[n+]1ccn(C)c1,1-ethyl-3-methylimidazolium ethyl sulfate,
bVkGn,0,0.5951,298.15,101,1.44516,Arce et al. (2006a),Refractive index,Liquid,AAIsrh,CCO,ethanol,AAThrn,CCOC(C)(C)C,2-ethoxy-2-methylpropane,AAtWDT,CCOS(=O)(=O)[O-].CC[n+]1ccn(C)c1,1-ethyl-3-methylimidazolium ethyl sulfate,
bVkGn,0,0.712,298.15,101,1.43097,Arce et al. (2006a),Refractive index,Liquid,AAIsrh,CCO,ethanol,AAThrn,CCOC(C)(C)C,2-ethoxy-2-methylpropane,AAtWDT,CCOS(=O)(=O)[O-].CC[n+]1ccn(C)c1,1-ethyl-3-methylimidazolium ethyl sulfate,
bVkGn,0,0.7174,298.15,101,1.43017,Arce et al. (2006a),Refractive index,Liquid,AAIsrh,CCO,ethanol,AAThrn,CCOC(C)(C)C,2-ethoxy-2-methylpropane,AAtWDT,CCOS(=O)(=O)[O-].CC[n+]1ccn(C)c1,1-ethyl-3-methylimidazolium ethyl sulfate,
bVkGn,0,0.7508,298.15,101,1.42508,Arce et al. (2006a),Refractive index,Liquid,AAIsrh,CCO,ethanol,AAThrn,CCOC(C)(C)C,2-ethoxy-2-methylpropane,AAtWDT,CCOS(=O)(=O)[O-].CC[n+]1ccn(C)c1,1-ethyl-3-methylimidazolium ethyl sulfate,
bVkGn,0,0.7676,298.15,101,1.42246,Arce et al. (2006a),Refractive index,Liquid,AAIsrh,CCO,ethanol,AAThrn,CCOC(C)(C)C,2-ethoxy-2-methylpropane,AAtWDT,CCOS(=O)(=O)[O-].CC[n+]1ccn(C)c1,1-ethyl-3-methylimidazolium ethyl sulfate,
bVkGn,0,0.7866,298.15,101,1.419,Arce et al. (2006a),Refractive index,Liquid,AAIsrh,CCO,ethanol,AAThrn,CCOC(C)(C)C,2-ethoxy-2-methylpropane,AAtWDT,CCOS(=O)(=O)[O-].CC[n+]1ccn(C)c1,1-ethyl-3-methylimidazolium ethyl sulfate,
bVkGn,0,0.806,298.15,101,1.41553,Arce et al. (2006a),Refractive index,Liquid,AAIsrh,CCO,ethanol,AAThrn,CCOC(C)(C)C,2-ethoxy-2-methylpropane,AAtWDT,CCOS(=O)(=O)[O-].CC[n+]1ccn(C)c1,1-ethyl-3-methylimidazolium ethyl sulfate,
bVkGn,0,0.8666,298.15,101,1.40265,Arce et al. (2006a),Refractive index,Liquid,AAIsrh,CCO,ethanol,AAThrn,CCOC(C)(C)C,2-ethoxy-2-methylpropane,AAtWDT,CCOS(=O)(=O)[O-].CC[n+]1ccn(C)c1,1-ethyl-3-methylimidazolium ethyl sulfate,
bVkGn,0,0.9026,298.15,101,1.393,Arce et al. (2006a),Refractive index,Liquid,AAIsrh,CCO,ethanol,AAThrn,CCOC(C)(C)C,2-ethoxy-2-methylpropane,AAtWDT,CCOS(=O)(=O)[O-].CC[n+]1ccn(C)c1,1-ethyl-3-methylimidazolium ethyl sulfate,
bVkGn,0,0.9062,298.15,101,1.39213,Arce et al. (2006a),Refractive index,Liquid,AAIsrh,CCO,ethanol,AAThrn,CCOC(C)(C)C,2-ethoxy-2-methylpropane,AAtWDT,CCOS(=O)(=O)[O-].CC[n+]1ccn(C)c1,1-ethyl-3-methylimidazolium ethyl sulfate,
bVkGn,0,0.9504,298.15,101,1.37833,Arce et al. (2006a),Refractive index,Liquid,AAIsrh,CCO,ethanol,AAThrn,CCOC(C)(C)C,2-ethoxy-2-methylpropane,AAtWDT,CCOS(=O)(=O)[O-].CC[n+]1ccn(C)c1,1-ethyl-3-methylimidazolium ethyl sulfate,
bVkGn,0,0.9522,298.15,101,1.37769,Arce et al. (2006a),Refractive index,Liquid,AAIsrh,CCO,ethanol,AAThrn,CCOC(C)(C)C,2-ethoxy-2-methylpropane,AAtWDT,CCOS(=O)(=O)[O-].CC[n+]1ccn(C)c1,1-ethyl-3-methylimidazolium ethyl sulfate,
bVkGn,0,1,298.15,101,1.35923,Arce et al. (2006a),Refractive index,Liquid,AAIsrh,CCO,ethanol,AAThrn,CCOC(C)(C)C,2-ethoxy-2-methylpropane,AAtWDT,CCOS(=O)(=O)[O-].CC[n+]1ccn(C)c1,1-ethyl-3-methylimidazolium ethyl sulfate,
bVkGn,0.0174,0.1248,298.15,101,1.47383,Arce et al. (2006a),Refractive index,Liquid,AAIsrh,CCO,ethanol,AAThrn,CCOC(C)(C)C,2-ethoxy-2-methylpropane,AAtWDT,CCOS(=O)(=O)[O-].CC[n+]1ccn(C)c1,1-ethyl-3-methylimidazolium ethyl sulfate,
bVkGn,0.029,0.3162,298.15,101,1.46442,Arce et al. (2006a),Refractive index,Liquid,AAIsrh,CCO,ethanol,AAThrn,CCOC(C)(C)C,2-ethoxy-2-methylpropane,AAtWDT,CCOS(=O)(=O)[O-].CC[n+]1ccn(C)c1,1-ethyl-3-methylimidazolium ethyl sulfate,
bVkGn,0.0324,0.1973,298.15,101,1.46984,Arce et al. (2006a),Refractive index,Liquid,AAIsrh,CCO,ethanol,AAThrn,CCOC(C)(C)C,2-ethoxy-2-methylpropane,AAtWDT,CCOS(=O)(=O)[O-].CC[n+]1ccn(C)c1,1-ethyl-3-methylimidazolium ethyl sulfate,
bVkGn,0.0338,0.7254,298.15,101,1.4231,Arce et al. (2006a),Refractive index,Liquid,AAIsrh,CCO,ethanol,AAThrn,CCOC(C)(C)C,2-ethoxy-2-methylpropane,AAtWDT,CCOS(=O)(=O)[O-].CC[n+]1ccn(C)c1,1-ethyl-3-methylimidazolium ethyl sulfate,
bVkGn,0.035,0.6923,298.15,101,1.42838,Arce et al. (2006a),Refractive index,Liquid,AAIsrh,CCO,ethanol,AAThrn,CCOC(C)(C)C,2-ethoxy-2-methylpropane,AAtWDT,CCOS(=O)(=O)[O-].CC[n+]1ccn(C)c1,1-ethyl-3-methylimidazolium ethyl sulfate,
bVkGn,0.0465,0.4866,298.15,101,1.44977,Arce et al. (2006a),Refractive index,Liquid,AAIsrh,CCO,ethanol,AAThrn,CCOC(C)(C)C,2-ethoxy-2-methylpropane,AAtWDT,CCOS(=O)(=O)[O-].CC[n+]1ccn(C)c1,1-ethyl-3-methylimidazolium ethyl sulfate,
bVkGn,0.0475,0.395,298.15,101,1.45757,Arce et al. (2006a),Refractive index,Liquid,AAIsrh,CCO,ethanol,AAThrn,CCOC(C)(C)C,2-ethoxy-2-methylpropane,AAtWDT,CCOS(=O)(=O)[O-].CC[n+]1ccn(C)c1,1-ethyl-3-methylimidazolium ethyl sulfate,
bVkGn,0.0501,0.5653,298.15,101,1.44179,Arce et al. (2006a),Refractive index,Liquid,AAIsrh,CCO,ethanol,AAThrn,CCOC(C)(C)C,2-ethoxy-2-methylpropane,AAtWDT,CCOS(=O)(=O)[O-].CC[n+]1ccn(C)c1,1-ethyl-3-methylimidazolium ethyl sulfate,
bVkGn,0.0527,0.902,298.15,101,1.37823,Arce et al. (2006a),Refractive index,Liquid,AAIsrh,CCO,ethanol,AAThrn,CCOC(C)(C)C,2-ethoxy-2-methylpropane,AAtWDT,CCOS(=O)(=O)[O-].CC[n+]1ccn(C)c1,1-ethyl-3-methylimidazolium ethyl sulfate,
bVkGn,0.0564,0.7605,298.15,101,1.41298,Arce et al. (2006a),Refractive index,Liquid,AAIsrh,CCO,ethanol,AAThrn,CCOC(C)(C)C,2-ethoxy-2-methylpropane,AAtWDT,CCOS(=O)(=O)[O-].CC[n+]1ccn(C)c1,1-ethyl-3-methylimidazolium ethyl sulfate,
bVkGn,0.072,0.841,298.15,101,1.3907,Arce et al. (2006a),Refractive index,Liquid,AAIsrh,CCO,ethanol,AAThrn,CCOC(C)(C)C,2-ethoxy-2-methylpropane,AAtWDT,CCOS(=O)(=O)[O-].CC[n+]1ccn(C)c1,1-ethyl-3-methylimidazolium ethyl sulfate,
bVkGn,0.077,0.7999,298.15,101,1.39974,Arce et al. (2006a),Refractive index,Liquid,AAIsrh,CCO,ethanol,AAThrn,CCOC(C)(C)C,2-ethoxy-2-methylpropane,AAtWDT,CCOS(=O)(=O)[O-].CC[n+]1ccn(C)c1,1-ethyl-3-methylimidazolium ethyl sulfate,
bVkGn,0.0845,0.6567,298.15,101,1.42536,Arce et al. (2006a),Refractive index,Liquid,AAIsrh,CCO,ethanol,AAThrn,CCOC(C)(C)C,2-ethoxy-2-methylpropane,AAtWDT,CCOS(=O)(=O)[O-].CC[n+]1ccn(C)c1,1-ethyl-3-methylimidazolium ethyl sulfate,
bVkGn,0.0848,0.6872,298.15,101,1.42047,Arce et al. (2006a),Refractive index,Liquid,AAIsrh,CCO,ethanol,AAThrn,CCOC(C)(C)C,2-ethoxy-2-methylpropane,AAtWDT,CCOS(=O)(=O)[O-].CC[n+]1ccn(C)c1,1-ethyl-3-methylimidazolium ethyl sulfate,
bVkGn,0.1236,0.7064,298.15,101,1.40981,Arce et al. (2006a),Refractive index,Liquid,AAIsrh,CCO,ethanol,AAThrn,CCOC(C)(C)C,2-ethoxy-2-methylpropane,AAtWDT,CCOS(=O)(=O)[O-].CC[n+]1ccn(C)c1,1-ethyl-3-methylimidazolium ethyl sulfate,
bVkGn,0.1407,0.8182,298.15,101,1.37835,Arce et al. (2006a),Refractive index,Liquid,AAIsrh,CCO,ethanol,AAThrn,CCOC(C)(C)C,2-ethoxy-2-methylpropane,AAtWDT,CCOS(=O)(=O)[O-].CC[n+]1ccn(C)c1,1-ethyl-3-methylimidazolium ethyl sulfate,
bVkGn,0.1589,0.7622,298.15,101,1.38882,Arce et al. (2006a),Refractive index,Liquid,AAIsrh,CCO,ethanol,AAThrn,CCOC(C)(C)C,2-ethoxy-2-methylpropane,AAtWDT,CCOS(=O)(=O)[O-].CC[n+]1ccn(C)c1,1-ethyl-3-methylimidazolium ethyl sulfate,
bVkGn,0.1736,0.7162,298.15,101,1.39636,Arce et al. (2006a),Refractive index,Liquid,AAIsrh,CCO,ethanol,AAThrn,CCOC(C)(C)C,2-ethoxy-2-methylpropane,AAtWDT,CCOS(=O)(=O)[O-].CC[n+]1ccn(C)c1,1-ethyl-3-methylimidazolium ethyl sulfate,
bVkGn,0.2368,0.6916,298.15,101,1.38711,Arce et al. (2006a),Refractive index,Liquid,AAIsrh,CCO,ethanol,AAThrn,CCOC(C)(C)C,2-ethoxy-2-methylpropane,AAtWDT,CCOS(=O)(=O)[O-].CC[n+]1ccn(C)c1,1-ethyl-3-methylimidazolium ethyl sulfate,
bVkGn,0.2556,0.7089,298.15,101,1.37854,Arce et al. (2006a),Refractive index,Liquid,AAIsrh,CCO,ethanol,AAThrn,CCOC(C)(C)C,2-ethoxy-2-methylpropane,AAtWDT,CCOS(=O)(=O)[O-].CC[n+]1ccn(C)c1,1-ethyl-3-methylimidazolium ethyl sulfate,
bVkGn,0.3132,0.6539,298.15,101,1.37889,Arce et al. (2006a),Refractive index,Liquid,AAIsrh,CCO,ethanol,AAThrn,CCOC(C)(C)C,2-ethoxy-2-methylpropane,AAtWDT,CCOS(=O)(=O)[O-].CC[n+]1ccn(C)c1,1-ethyl-3-methylimidazolium ethyl sulfate,

File: refindex_csv_data/refindex_setid_cBxUi.csv
setid,Mole fraction of propan-1-ol,"Temperature, K","Pressure, kPa",Refractive index (Na D-line),reference,propertiy,phases,compound id 1,smile 1,compound name 1,compound id 2,smile 2,compound name 2,compound id 3,smile 3,compound name 3,Unnamed: 13
cBxUi,0,298.15,101,1.42525,Gomez et al. (2012),Refractive index,Liquid,AALcLI,CCCO,propan-1-ol,ABZxGx,CCCn1cc[n+](C)c1.O=S(=O)([N-]S(=O)(=O)C(F)(F)F)C(F)(F)F,1-methyl-3-propylimidazolium bis[(trifluoromethyl)sulfonyl]imide,,,,
cBxUi,0.0787,298.15,101,1.42424,Gomez et al. (2012),Refractive index,Liquid,AALcLI,CCCO,propan-1-ol,ABZxGx,CCCn1cc[n+](C)c1.O=S(=O)([N-]S(=O)(=O)C(F)(F)F)C(F)(F)F,1-methyl-3-propylimidazolium bis[(trifluoromethyl)sulfonyl]imide,,,,
cBxUi,0.1022,298.15,101,1.42391,Gomez et al. (2012),Refractive index,Liquid,AALcLI,CCCO,propan-1-ol,ABZxGx,CCCn1cc[n+](C)c1.O=S(=O)([N-]S(=O)(=O)C(F)(F)F)C(F)(F)F,1-methyl-3-propylimidazolium bis[(trifluoromethyl)sulfonyl]imide,,,,
cBxUi,0.247,298.15,101,1.42164,Gomez et al. (2012),Refractive index,Liquid,AALcLI,CCCO,propan-1-ol,ABZxGx,CCCn1cc[n+](C)c1.O=S(=O)([N-]S(=O)(=O)C(F)(F)F)C(F)(F)F,1-methyl-3-propylimidazolium bis[(trifluoromethyl)sulfonyl]imide,,,,
cBxUi,0.39,298.15,101,1.41887,Gomez et al. (2012),Refractive index,Liquid,AALcLI,CCCO,propan-1-ol,ABZxGx,CCCn1cc[n+](C)c1.O=S(=O)([N-]S(=O)(=O)C(F)(F)F)C(F)(F)F,1-methyl-3-propylimidazolium bis[(trifluoromethyl)sulfonyl]imide,,,,
cBxUi,0.442,298.15,101,1.41758,Gomez et al. (2012),Refractive index,Liquid,AALcLI,CCCO,propan-1-ol,ABZxGx,CCCn1cc[n+](C)c1.O=S(=O)([N-]S(=O)(=O)C(F)(F)F)C(F)(F)F,1-methyl-3-propylimidazolium bis[(trifluoromethyl)sulfonyl]imide,,,,
cBxUi,0.4877,298.15,101,1.41661,Gomez et al. (2012),Refractive index,Liquid,AALcLI,CCCO,propan-1-ol,ABZxGx,CCCn1cc[n+](C)c1.O=S(=O)([N-]S(=O)(=O)C(F)(F)F)C(F)(F)F,1-methyl-3-propylimidazolium bis[(trifluoromethyl)sulfonyl]imide,,,,
cBxUi,0.569,298.15,101,1.41422,Gomez et al. (2012),Refractive index,Liquid,AALcLI,CCCO,propan-1-ol,ABZxGx,CCCn1cc[n+](C)c1.O=S(=O)([N-]S(=O)(=O)C(F)(F)F)C(F)(F)F,1-methyl-3-propylimidazolium bis[(trifluoromethyl)sulfonyl]imide,,,,
cBxUi,0.6455,298.15,101,1.41148,Gomez et al. (2012),Refractive index,Liquid,AALcLI,CCCO,propan-1-ol,ABZxGx,CCCn1cc[n+](C)c1.O=S(=O)([N-]S(=O)(=O)C(F)(F)F)C(F)(F)F,1-methyl-3-propylimidazolium bis[(trifluoromethyl)sulfonyl]imide,,,,
cBxUi,0.703,298.15,101,1.40897,Gomez et al. (2012),Refractive index,Liquid,AALcLI,CCCO,propan-1-ol,ABZxGx,CCCn1cc[n+](C)c1.O=S(=O)([N-]S(=O)(=O)C(F)(F)F)C(F)(F)F,1-methyl-3-propylimidazolium bis[(trifluoromethyl)sulfonyl]imide,,,,
cBxUi,0.75,298.15,101,1.40667,Gomez et al. (2012),Refractive index,Liquid,AALcLI,CCCO,propan-1-ol,ABZxGx,CCCn1cc[n+](C)c1.O=S(=O)([N-]S(=O)(=O)C(F)(F)F)C(F)(F)F,1-methyl-3-propylimidazolium bis[(trifluoromethyl)sulfonyl]imide,,,,
cBxUi,0.8048,298.15,101,1.40345,Gomez et al. (2012),Refractive index,Liquid,AALcLI,CCCO,propan-1-ol,ABZxGx,CCCn1cc[n+](C)c1.O=S(=O)([N-]S(=O)(=O)C(F)(F)F)C(F)(F)F,1-methyl-3-propylimidazolium bis[(trifluoromethyl)sulfonyl]imide,,,,
cBxUi,0.8492,298.15,101,1.40025,Gomez et al. (2012),Refractive index,Liquid,AALcLI,CCCO,propan-1-ol,ABZxGx,CCCn1cc[n+](C)c1.O=S(=O)([N-]S(=O)(=O)C(F)(F)F)C(F)(F)F,1-methyl-3-propylimidazolium bis[(trifluoromethyl)sulfonyl]imide,,,,
cBxUi,1,298.15,101,1.38307,Gomez et al. (2012),Refractive index,Liquid,AALcLI,CCCO,propan-1-ol,ABZxGx,CCCn1cc[n+](C)c1.O=S(=O)([N-]S(=O)(=O)C(F)(F)F)C(F)(F)F,1-methyl-3-propylimidazolium bis[(trifluoromethyl)sulfonyl]imide,,,,

File: refindex_csv_data/refindex_setid_dAgIP.csv
setid,Mole fraction of methanol,"Temperature, K","Pressure, kPa",Refractive index (Na D-line),reference,propertiy,phases,compound id 1,smile 1,compound name 1,compound id 2,smile 2,compound name 2,compound id 3,smile 3,compound name 3,Unnamed: 13
dAgIP,0.0654,298.15,101,1.43207,Andreatta et al. (2009b),Refractive index,Liquid,AAGIBL,CO,methanol,ABnWNT,CCCCCCCCn1cc[n+](C)c1.O=S(=O)([N-]S(=O)(=O)C(F)(F)F)C(F)(F)F,1-methyl-3-octylimidazolium bis(trifluoromethylsulfonyl)imide,,,,
dAgIP,0.0863,298.15,101,1.43188,Andreatta et al. (2009b),Refractive index,Liquid,AAGIBL,CO,methanol,ABnWNT,CCCCCCCCn1cc[n+](C)c1.O=S(=O)([N-]S(=O)(=O)C(F)(F)F)C(F)(F)F,1-methyl-3-octylimidazolium bis(trifluoromethylsulfonyl)imide,,,,
dAgIP,0.2134,298.15,101,1.42995,Andreatta et al. (2009b),Refractive index,Liquid,AAGIBL,CO,methanol,ABnWNT,CCCCCCCCn1cc[n+](C)c1.O=S(=O)([N-]S(=O)(=O)C(F)(F)F)C(F)(F)F,1-methyl-3-octylimidazolium bis(trifluoromethylsulfonyl)imide,,,,
dAgIP,0.3138,298.15,101,1.42809,Andreatta et al. (2009b),Refractive index,Liquid,AAGIBL,CO,methanol,ABnWNT,CCCCCCCCn1cc[n+](C)c1.O=S(=O)([N-]S(=O)(=O)C(F)(F)F)C(F)(F)F,1-methyl-3-octylimidazolium bis(trifluoromethylsulfonyl)imide,,,,
dAgIP,0.3873,298.15,101,1.42619,Andreatta et al. (2009b),Refractive index,Liquid,AAGIBL,CO,methanol,ABnWNT,CCCCCCCCn1cc[n+](C)c1.O=S(=O)([N-]S(=O)(=O)C(F)(F)F)C(F)(F)F,1-methyl-3-octylimidazolium bis(trifluoromethylsulfonyl)imide,,,,
dAgIP,0.5038,298.15,101,1.42266,Andreatta et al. (2009b),Refractive index,Liquid,AAGIBL,CO,methanol,ABnWNT,CCCCCCCCn1cc[n+](C)c1.O=S(=O)([N-]S(=O)(=O)C(F)(F)F)C(F)(F)F,1-methyl-3-octylimidazolium bis(trifluoromethylsulfonyl)imide,,,,
dAgIP,0.6155,298.15,101,1.41741,Andreatta et al. (2009b),Refractive index,Liquid,AAGIBL,CO,methanol,ABnWNT,CCCCCCCCn1cc[n+](C)c1.O=S(=O)([N-]S(=O)(=O)C(F)(F)F)C(F)(F)F,1-methyl-3-octylimidazolium bis(trifluoromethylsulfonyl)imide,,,,
dAgIP,0.7018,298.15,101,1.41157,Andreatta et al. (2009b),Refractive index,Liquid,AAGIBL,CO,methanol,ABnWNT,CCCCCCCCn1cc[n+](C)c1.O=S(=O)([N-]S(=O)(=O)C(F)(F)F)C(F)(F)F,1-methyl-3-octylimidazolium bis(trifluoromethylsulfonyl)imide,,,,
dAgIP,0.805,298.15,101,1.40017,Andreatta et al. (2009b),Refractive index,Liquid,AAGIBL,CO,methanol,ABnWNT,CCCCCCCCn1cc[n+](C)c1.O=S(=O)([N-]S(=O)(=O)C(F)(F)F)C(F)(F)F,1-methyl-3-octylimidazolium bis(trifluoromethylsulfonyl)imide,,,,
dAgIP,0.902,298.15,101,1.38017,Andreatta et al. (2009b),Refractive index,Liquid,AAGIBL,CO,methanol,ABnWNT,CCCCCCCCn1cc[n+](C)c1.O=S(=O)([N-]S(=O)(=O)C(F)(F)F)C(F)(F)F,1-methyl-3-octylimidazolium bis(trifluoromethylsulfonyl)imide,,,,
