Repository: kamranayazheydarov/ILTHERMO-data

# ILThermo Data Processing

This project processes JSON files containing density data and merges them into CSV files. It also updates the CSV files with metadata and SMILES strings for compounds.

## main_functions.py

This script contains the main functions for processing the density data.

## File Descriptions

### #file:compounds.csv

This file contains compound information with the following headers:
- `id` (integer): The unique identifier for each compound.
- `smiles` (string): The SMILES string representation of the compound.

File: refindex_csv_data/refindex_setid_dfDim.csv
setid,"Temperature, K",Mole fraction of propan-2-ol,"Pressure, kPa",Refractive index (Na D-line),reference,propertiy,phases,compound id 1,smile 1,compound name 1,compound id 2,smile 2,compound name 2,compound id 3,smile 3,compound name 3,Unnamed: 13
dfDim,293.15,0,100,1.4272,Warminska and Cichowska-Kopczynska (2022),Refractive index,Liquid,AALcwx,CC(C)O,propan-2-ol,ABlkEe,CCCCCC[N+](CC)(CC)CC.O=S(=O)([N-]S(=O)(=O)C(F)(F)F)C(F)(F)F,triethylhexylammonium bis((trifluoromethyl)sulfonyl)imide,,,,
dfDim,293.15,0.096,100,1.4259,Warminska and Cichowska-Kopczynska (2022),Refractive index,Liquid,AALcwx,CC(C)O,propan-2-ol,ABlkEe,CCCCCC[N+](CC)(CC)CC.O=S(=O)([N-]S(=O)(=O)C(F)(F)F)C(F)(F)F,triethylhexylammonium bis((trifluoromethyl)sulfonyl)imide,,,,
dfDim,293.15,0.2045,100,1.4242,Warminska and Cichowska-Kopczynska (2022),Refractive index,Liquid,AALcwx,CC(C)O,propan-2-ol,ABlkEe,CCCCCC[N+](CC)(CC)CC.O=S(=O)([N-]S(=O)(=O)C(F)(F)F)C(F)(F)F,triethylhexylammonium bis((trifluoromethyl)sulfonyl)imide,,,,
dfDim,293.15,0.3101,100,1.4223,Warminska and Cichowska-Kopczynska (2022),Refractive index,Liquid,AALcwx,CC(C)O,propan-2-ol,ABlkEe,CCCCCC[N+](CC)(CC)CC.O=S(=O)([N-]S(=O)(=O)C(F)(F)F)C(F)(F)F,triethylhexylammonium bis((trifluoromethyl)sulfonyl)imide,,,,
dfDim,293.15,0.4056,100,1.4202,Warminska and Cichowska-Kopczynska (2022),Refractive index,Liquid,AALcwx,CC(C)O,propan-2-ol,ABlkEe,CCCCCC[N+](CC)(CC)CC.O=S(=O)([N-]S(=O)(=O)C(F)(F)F)C(F)(F)F,triethylhexylammonium bis((trifluoromethyl)sulfonyl)imide,,,,
dfDim,293.15,0.4987,100,1.4177,Warminska and Cichowska-Kopczynska (2022),Refractive index,Liquid,AALcwx,CC(C)O,propan-2-ol,ABlkEe,CCCCCC[N+](CC)(CC)CC.O=S(=O)([N-]S(=O)(=O)C(F)(F)F)C(F)(F)F,triethylhexylammonium bis((trifluoromethyl)sulfonyl)imide,,,,
dfDim,293.15,0.5916,100,1.4146,Warminska and Cichowska-Kopczynska (2022),Refractive index,Liquid,AALcwx,CC(C)O,propan-2-ol,ABlkEe,CCCCCC[N+](CC)(CC)CC.O=S(=O)([N-]S(=O)(=O)C(F)(F)F)C(F)(F)F,triethylhexylammonium bis((trifluoromethyl)sulfonyl)imide,,,,
dfDim,293.15,0.7088,100,1.4094,Warminska and Cichowska-Kopczynska (2022),Refractive index,Liquid,AALcwx,CC(C)O,propan-2-ol,ABlkEe,CCCCCC[N+](CC)(CC)CC.O=S(=O)([N-]S(=O)(=O)C(F)(F)F)C(F)(F)F,triethylhexylammonium bis((trifluoromethyl)sulfonyl)imide,,,,
dfDim,293.15,0.8015,100,1.4036,Warminska and Cichowska-Kopczynska (2022),Refractive index,Liquid,AALcwx,CC(C)O,propan-2-ol,ABlkEe,CCCCCC[N+](CC)(CC)CC.O=S(=O)([N-]S(=O)(=O)C(F)(F)F)C(F)(F)F,triethylhexylammonium bis((trifluoromethyl)sulfonyl)imide,,,,
dfDim,293.15,0.9193,100,1.3916,Warminska and Cichowska-Kopczynska (2022),Refractive index,Liquid,AALcwx,CC(C)O,propan-2-ol,ABlkEe,CCCCCC[N+](CC)(CC)CC.O=S(=O)([N-]S(=O)(=O)C(F)(F)F)C(F)(F)F,triethylhexylammonium bis((trifluoromethyl)sulfonyl)imide,,,,
dfDim,293.15,1,100,1.3772,Warminska and Cichowska-Kopczynska (2022),Refractive index,Liquid,AALcwx,CC(C)O,propan-2-ol,ABlkEe,CCCCCC[N+](CC)(CC)CC.O=S(=O)([N-]S(=O)(=O)C(F)(F)F)C(F)(F)F,triethylhexylammonium bis((trifluoromethyl)sulfonyl)imide,,,,
dfDim,298.15,0,100,1.4257,Warminska and Cichowska-Kopczynska (2022),Refractive index,Liquid,AALcwx,CC(C)O,propan-2-ol,ABlkEe,CCCCCC[N+](CC)(CC)CC.O=S(=O)([N-]S(=O)(=O)C(F)(F)F)C(F)(F)F,triethylhexylammonium bis((trifluoromethyl)sulfonyl)imide,,,,
dfDim,298.15,0.096,100,1.4244,Warminska and Cichowska-Kopczynska (2022),Refractive index,Liquid,AALcwx,CC(C)O,propan-2-ol,ABlkEe,CCCCCC[N+](CC)(CC)CC.O=S(=O)([N-]S(=O)(=O)C(F)(F)F)C(F)(F)F,triethylhexylammonium bis((trifluoromethyl)sulfonyl)imide,,,,
dfDim,298.15,0.2045,100,1.4227,Warminska and Cichowska-Kopczynska (2022),Refractive index,Liquid,AALcwx,CC(C)O,propan-2-ol,ABlkEe,CCCCCC[N+](CC)(CC)CC.O=S(=O)([N-]S(=O)(=O)C(F)(F)F)C(F)(F)F,triethylhexylammonium bis((trifluoromethyl)sulfonyl)imide,,,,
dfDim,298.15,0.3101,100,1.4208,Warminska and Cichowska-Kopczynska (2022),Refractive index,Liquid,AALcwx,CC(C)O,propan-2-ol,ABlkEe,CCCCCC[N+](CC)(CC)CC.O=S(=O)([N-]S(=O)(=O)C(F)(F)F)C(F)(F)F,triethylhexylammonium bis((trifluoromethyl)sulfonyl)imide,,,,
dfDim,298.15,0.4056,100,1.4187,Warminska and Cichowska-Kopczynska (2022),Refractive index,Liquid,AALcwx,CC(C)O,propan-2-ol,ABlkEe,CCCCCC[N+](CC)(CC)CC.O=S(=O)([N-]S(=O)(=O)C(F)(F)F)C(F)(F)F,triethylhexylammonium bis((trifluoromethyl)sulfonyl)imide,,,,
dfDim,298.15,0.4987,100,1.4162,Warminska and Cichowska-Kopczynska (2022),Refractive index,Liquid,AALcwx,CC(C)O,propan-2-ol,ABlkEe,CCCCCC[N+](CC)(CC)CC.O=S(=O)([N-]S(=O)(=O)C(F)(F)F)C(F)(F)F,triethylhexylammonium bis((trifluoromethyl)sulfonyl)imide,,,,
dfDim,298.15,0.5916,100,1.4131,Warminska and Cichowska-Kopczynska (2022),Refractive index,Liquid,AALcwx,CC(C)O,propan-2-ol,ABlkEe,CCCCCC[N+](CC)(CC)CC.O=S(=O)([N-]S(=O)(=O)C(F)(F)F)C(F)(F)F,triethylhexylammonium bis((trifluoromethyl)sulfonyl)imide,,,,
dfDim,298.15,0.7088,100,1.4079,Warminska and Cichowska-Kopczynska (2022),Refractive index,Liquid,AALcwx,CC(C)O,propan-2-ol,ABlkEe,CCCCCC[N+](CC)(CC)CC.O=S(=O)([N-]S(=O)(=O)C(F)(F)F)C(F)(F)F,triethylhexylammonium bis((trifluoromethyl)sulfonyl)imide,,,,
dfDim,298.15,0.8015,100,1.402,Warminska and Cichowska-Kopczynska (2022),Refractive index,Liquid,AALcwx,CC(C)O,propan-2-ol,ABlkEe,CCCCCC[N+](CC)(CC)CC.O=S(=O)([N-]S(=O)(=O)C(F)(F)F)C(F)(F)F,triethylhexylammonium bis((trifluoromethyl)sulfonyl)imide,,,,
dfDim,298.15,0.9193,100,1.3898,Warminska and Cichowska-Kopczynska (2022),Refractive index,Liquid,AALcwx,CC(C)O,propan-2-ol,ABlkEe,CCCCCC[N+](CC)(CC)CC.O=S(=O)([N-]S(=O)(=O)C(F)(F)F)C(F)(F)F,triethylhexylammonium bis((trifluoromethyl)sulfonyl)imide,,,,
dfDim,298.15,1,100,1.3752,Warminska and Cichowska-Kopczynska (2022),Refractive index,Liquid,AALcwx,CC(C)O,propan-2-ol,ABlkEe,CCCCCC[N+](CC)(CC)CC.O=S(=O)([N-]S(=O)(=O)C(F)(F)F)C(F)(F)F,triethylhexylammonium bis((trifluoromethyl)sulfonyl)imide,,,,
dfDim,303.15,0,100,1.4242,Warminska and Cichowska-Kopczynska (2022),Refractive index,Liquid,AALcwx,CC(C)O,propan-2-ol,ABlkEe,CCCCCC[N+](CC)(CC)CC.O=S(=O)([N-]S(=O)(=O)C(F)(F)F)C(F)(F)F,triethylhexylammonium bis((trifluoromethyl)sulfonyl)imide,,,,
dfDim,303.15,0.096,100,1.4229,Warminska and Cichowska-Kopczynska (2022),Refractive index,Liquid,AALcwx,CC(C)O,propan-2-ol,ABlkEe,CCCCCC[N+](CC)(CC)CC.O=S(=O)([N-]S(=O)(=O)C(F)(F)F)C(F)(F)F,triethylhexylammonium bis((trifluoromethyl)sulfonyl)imide,,,,
dfDim,303.15,0.2045,100,1.4212,Warminska and Cichowska-Kopczynska (2022),Refractive index,Liquid,AALcwx,CC(C)O,propan-2-ol,ABlkEe,CCCCCC[N+](CC)(CC)CC.O=S(=O)([N-]S(=O)(=O)C(F)(F)F)C(F)(F)F,triethylhexylammonium bis((trifluoromethyl)sulfonyl)imide,,,,
dfDim,303.15,0.3101,100,1.4193,Warminska and Cichowska-Kopczynska (2022),Refractive index,Liquid,AALcwx,CC(C)O,propan-2-ol,ABlkEe,CCCCCC[N+](CC)(CC)CC.O=S(=O)([N-]S(=O)(=O)C(F)(F)F)C(F)(F)F,triethylhexylammonium bis((trifluoromethyl)sulfonyl)imide,,,,
dfDim,303.15,0.4056,100,1.4172,Warminska and Cichowska-Kopczynska (2022),Refractive index,Liquid,AALcwx,CC(C)O,propan-2-ol,ABlkEe,CCCCCC[N+](CC)(CC)CC.O=S(=O)([N-]S(=O)(=O)C(F)(F)F)C(F)(F)F,triethylhexylammonium bis((trifluoromethyl)sulfonyl)imide,,,,
dfDim,303.15,0.4987,100,1.4147,Warminska and Cichowska-Kopczynska (2022),Refractive index,Liquid,AALcwx,CC(C)O,propan-2-ol,ABlkEe,CCCCCC[N+](CC)(CC)CC.O=S(=O)([N-]S(=O)(=O)C(F)(F)F)C(F)(F)F,triethylhexylammonium bis((trifluoromethyl)sulfonyl)imide,,,,
dfDim,303.15,0.5916,100,1.4115,Warminska and Cichowska-Kopczynska (2022),Refractive index,Liquid,AALcwx,CC(C)O,propan-2-ol,ABlkEe,CCCCCC[N+](CC)(CC)CC.O=S(=O)([N-]S(=O)(=O)C(F)(F)F)C(F)(F)F,triethylhexylammonium bis((trifluoromethyl)sulfonyl)imide,,,,
dfDim,303.15,0.7088,100,1.4062,Warminska and Cichowska-Kopczynska (2022),Refractive index,Liquid,AALcwx,CC(C)O,propan-2-ol,ABlkEe,CCCCCC[N+](CC)(CC)CC.O=S(=O)([N-]S(=O)(=O)C(F)(F)F)C(F)(F)F,triethylhexylammonium bis((trifluoromethyl)sulfonyl)imide,,,,
dfDim,303.15,0.8015,100,1.4001,Warminska and Cichowska-Kopczynska (2022),Refractive index,Liquid,AALcwx,CC(C)O,propan-2-ol,ABlkEe,CCCCCC[N+](CC)(CC)CC.O=S(=O)([N-]S(=O)(=O)C(F)(F)F)C(F)(F)F,triethylhexylammonium bis((trifluoromethyl)sulfonyl)imide,,,,
dfDim,303.15,0.9193,100,1.3877,Warminska and Cichowska-Kopczynska (2022),Refractive index,Liquid,AALcwx,CC(C)O,propan-2-ol,ABlkEe,CCCCCC[N+](CC)(CC)CC.O=S(=O)([N-]S(=O)(=O)C(F)(F)F)C(F)(F)F,triethylhexylammonium bis((trifluoromethyl)sulfonyl)imide,,,,
dfDim,303.15,1,100,1.3728,Warminska and Cichowska-Kopczynska (2022),Refractive index,Liquid,AALcwx,CC(C)O,propan-2-ol,ABlkEe,CCCCCC[N+](CC)(CC)CC.O=S(=O)([N-]S(=O)(=O)C(F)(F)F)C(F)(F)F,triethylhexylammonium bis((trifluoromethyl)sulfonyl)imide,,,,
dfDim,308.15,0,100,1.423,Warminska and Cichowska-Kopczynska (2022),Refractive index,Liquid,AALcwx,CC(C)O,propan-2-ol,ABlkEe,CCCCCC[N+](CC)(CC)CC.O=S(=O)([N-]S(=O)(=O)C(F)(F)F)C(F)(F)F,triethylhexylammonium bis((trifluoromethyl)sulfonyl)imide,,,,
dfDim,308.15,0.096,100,1.4217,Warminska and Cichowska-Kopczynska (2022),Refractive index,Liquid,AALcwx,CC(C)O,propan-2-ol,ABlkEe,CCCCCC[N+](CC)(CC)CC.O=S(=O)([N-]S(=O)(=O)C(F)(F)F)C(F)(F)F,triethylhexylammonium bis((trifluoromethyl)sulfonyl)imide,,,,
dfDim,308.15,0.2045,100,1.42,Warminska and Cichowska-Kopczynska (2022),Refractive index,Liquid,AALcwx,CC(C)O,propan-2-ol,ABlkEe,CCCCCC[N+](CC)(CC)CC.O=S(=O)([N-]S(=O)(=O)C(F)(F)F)C(F)(F)F,triethylhexylammonium bis((trifluoromethyl)sulfonyl)imide,,,,
dfDim,308.15,0.3101,100,1.418,Warminska and Cichowska-Kopczynska (2022),Refractive index,Liquid,AALcwx,CC(C)O,propan-2-ol,ABlkEe,CCCCCC[N+](CC)(CC)CC.O=S(=O)([N-]S(=O)(=O)C(F)(F)F)C(F)(F)F,triethylhexylammonium bis((trifluoromethyl)sulfonyl)imide,,,,
dfDim,308.15,0.4056,100,1.4159,Warminska and Cichowska-Kopczynska (2022),Refractive index,Liquid,AALcwx,CC(C)O,propan-2-ol,ABlkEe,CCCCCC[N+](CC)(CC)CC.O=S(=O)([N-]S(=O)(=O)C(F)(F)F)C(F)(F)F,triethylhexylammonium bis((trifluoromethyl)sulfonyl)imide,,,,
dfDim,308.15,0.4987,100,1.4133,Warminska and Cichowska-Kopczynska (2022),Refractive index,Liquid,AALcwx,CC(C)O,propan-2-ol,ABlkEe,CCCCCC[N+](CC)(CC)CC.O=S(=O)([N-]S(=O)(=O)C(F)(F)F)C(F)(F)F,triethylhexylammonium bis((trifluoromethyl)sulfonyl)imide,,,,
dfDim,308.15,0.5916,100,1.4101,Warminska and Cichowska-Kopczynska (2022),Refractive index,Liquid,AALcwx,CC(C)O,propan-2-ol,ABlkEe,CCCCCC[N+](CC)(CC)CC.O=S(=O)([N-]S(=O)(=O)C(F)(F)F)C(F)(F)F,triethylhexylammonium bis((trifluoromethyl)sulfonyl)imide,,,,
dfDim,308.15,0.7088,100,1.4047,Warminska and Cichowska-Kopczynska (2022),Refractive index,Liquid,AALcwx,CC(C)O,propan-2-ol,ABlkEe,CCCCCC[N+](CC)(CC)CC.O=S(=O)([N-]S(=O)(=O)C(F)(F)F)C(F)(F)F,triethylhexylammonium bis((trifluoromethyl)sulfonyl)imide,,,,
dfDim,308.15,0.8015,100,1.3985,Warminska and Cichowska-Kopczynska (2022),Refractive index,Liquid,AALcwx,CC(C)O,propan-2-ol,ABlkEe,CCCCCC[N+](CC)(CC)CC.O=S(=O)([N-]S(=O)(=O)C(F)(F)F)C(F)(F)F,triethylhexylammonium bis((trifluoromethyl)sulfonyl)imide,,,,
dfDim,308.15,0.9193,100,1.3857,Warminska and Cichowska-Kopczynska (2022),Refractive index,Liquid,AALcwx,CC(C)O,propan-2-ol,ABlkEe,CCCCCC[N+](CC)(CC)CC.O=S(=O)([N-]S(=O)(=O)C(F)(F)F)C(F)(F)F,triethylhexylammonium bis((trifluoromethyl)sulfonyl)imide,,,,
dfDim,308.15,1,100,1.3704,Warminska and Cichowska-Kopczynska (2022),Refractive index,Liquid,AALcwx,CC(C)O,propan-2-ol,ABlkEe,CCCCCC[N+](CC)(CC)CC.O=S(=O)([N-]S(=O)(=O)C(F)(F)F)C(F)(F)F,triethylhexylammonium bis((trifluoromethyl)sulfonyl)imide,,,,
dfDim,313.15,0,100,1.4215,Warminska and Cichowska-Kopczynska (2022),Refractive index,Liquid,AALcwx,CC(C)O,propan-2-ol,ABlkEe,CCCCCC[N+](CC)(CC)CC.O=S(=O)([N-]S(=O)(=O)C(F)(F)F)C(F)(F)F,triethylhexylammonium bis((trifluoromethyl)sulfonyl)imide,,,,
dfDim,313.15,0.096,100,1.4202,Warminska and Cichowska-Kopczynska (2022),Refractive index,Liquid,AALcwx,CC(C)O,propan-2-ol,ABlkEe,CCCCCC[N+](CC)(CC)CC.O=S(=O)([N-]S(=O)(=O)C(F)(F)F)C(F)(F)F,triethylhexylammonium bis((trifluoromethyl)sulfonyl)imide,,,,
dfDim,313.15,0.2045,100,1.4185,Warminska and Cichowska-Kopczynska (2022),Refractive index,Liquid,AALcwx,CC(C)O,propan-2-ol,ABlkEe,CCCCCC[N+](CC)(CC)CC.O=S(=O)([N-]S(=O)(=O)C(F)(F)F)C(F)(F)F,triethylhexylammonium bis((trifluoromethyl)sulfonyl)imide,,,,
dfDim,313.15,0.3101,100,1.4165,Warminska and Cichowska-Kopczynska (2022),Refractive index,Liquid,AALcwx,CC(C)O,propan-2-ol,ABlkEe,CCCCCC[N+](CC)(CC)CC.O=S(=O)([N-]S(=O)(=O)C(F)(F)F)C(F)(F)F,triethylhexylammonium bis((trifluoromethyl)sulfonyl)imide,,,,
dfDim,313.15,0.4056,100,1.4143,Warminska and Cichowska-Kopczynska (2022),Refractive index,Liquid,AALcwx,CC(C)O,propan-2-ol,ABlkEe,CCCCCC[N+](CC)(CC)CC.O=S(=O)([N-]S(=O)(=O)C(F)(F)F)C(F)(F)F,triethylhexylammonium bis((trifluoromethyl)sulfonyl)imide,,,,
dfDim,313.15,0.4987,100,1.4117,Warminska and Cichowska-Kopczynska (2022),Refractive index,Liquid,AALcwx,CC(C)O,propan-2-ol,ABlkEe,CCCCCC[N+](CC)(CC)CC.O=S(=O)([N-]S(=O)(=O)C(F)(F)F)C(F)(F)F,triethylhexylammonium bis((trifluoromethyl)sulfonyl)imide,,,,
dfDim,313.15,0.5916,100,1.4085,Warminska and Cichowska-Kopczynska (2022),Refractive index,Liquid,AALcwx,CC(C)O,propan-2-ol,ABlkEe,CCCCCC[N+](CC)(CC)CC.O=S(=O)([N-]S(=O)(=O)C(F)(F)F)C(F)(F)F,triethylhexylammonium bis((trifluoromethyl)sulfonyl)imide,,,,
dfDim,313.15,0.7088,100,1.403,Warminska and Cichowska-Kopczynska (2022),Refractive index,Liquid,AALcwx,CC(C)O,propan-2-ol,ABlkEe,CCCCCC[N+](CC)(CC)CC.O=S(=O)([N-]S(=O)(=O)C(F)(F)F)C(F)(F)F,triethylhexylammonium bis((trifluoromethyl)sulfonyl)imide,,,,
dfDim,313.15,0.8015,100,1.3967,Warminska and Cichowska-Kopczynska (2022),Refractive index,Liquid,AALcwx,CC(C)O,propan-2-ol,ABlkEe,CCCCCC[N+](CC)(CC)CC.O=S(=O)([N-]S(=O)(=O)C(F)(F)F)C(F)(F)F,triethylhexylammonium bis((trifluoromethyl)sulfonyl)imide,,,,
dfDim,313.15,0.9193,100,1.3837,Warminska and Cichowska-Kopczynska (2022),Refractive index,Liquid,AALcwx,CC(C)O,propan-2-ol,ABlkEe,CCCCCC[N+](CC)(CC)CC.O=S(=O)([N-]S(=O)(=O)C(F)(F)F)C(F)(F)F,triethylhexylammonium bis((trifluoromethyl)sulfonyl)imide,,,,
dfDim,313.15,1,100,1.3682,Warminska and Cichowska-Kopczynska (2022),Refractive index,Liquid,AALcwx,CC(C)O,propan-2-ol,ABlkEe,CCCCCC[N+](CC)(CC)CC.O=S(=O)([N-]S(=O)(=O)C(F)(F)F)C(F)(F)F,triethylhexylammonium bis((trifluoromethyl)sulfonyl)imide,,,,

File: refindex_csv_data/refindex_setid_dqPCp.csv
setid,Mole fraction of ethanol,"Pressure, kPa","Temperature, K",Refractive index (Na D-line),reference,propertiy,phases,compound id 1,smile 1,compound name 1,compound id 2,smile 2,compound name 2,compound id 3,smile 3,compound name 3,Unnamed: 13
dqPCp,0.1874,101,298.15,1.52564,Calvar et al. (2006),Refractive index,Liquid,AAIsrh,CCO,ethanol,AAherF,CCCC[n+]1ccn(C)c1.[Cl-],1-butyl-3-methylimidazolium chloride,,,,
dqPCp,0.2532,101,298.15,1.51878,Calvar et al. (2006),Refractive index,Liquid,AAIsrh,CCO,ethanol,AAherF,CCCC[n+]1ccn(C)c1.[Cl-],1-butyl-3-methylimidazolium chloride,,,,
dqPCp,0.4815,101,298.15,1.49102,Calvar et al. (2006),Refractive index,Liquid,AAIsrh,CCO,ethanol,AAherF,CCCC[n+]1ccn(C)c1.[Cl-],1-butyl-3-methylimidazolium chloride,,,,
dqPCp,0.6209,101,298.15,1.4689,Calvar et al. (2006),Refractive index,Liquid,AAIsrh,CCO,ethanol,AAherF,CCCC[n+]1ccn(C)c1.[Cl-],1-butyl-3-methylimidazolium chloride,,,,
dqPCp,0.7217,101,298.15,1.44986,Calvar et al. (2006),Refractive index,Liquid,AAIsrh,CCO,ethanol,AAherF,CCCC[n+]1ccn(C)c1.[Cl-],1-butyl-3-methylimidazolium chloride,,,,
dqPCp,0.8485,101,298.15,1.41754,Calvar et al. (2006),Refractive index,Liquid,AAIsrh,CCO,ethanol,AAherF,CCCC[n+]1ccn(C)c1.[Cl-],1-butyl-3-methylimidazolium chloride,,,,
dqPCp,0.8982,101,298.15,1.40177,Calvar et al. (2006),Refractive index,Liquid,AAIsrh,CCO,ethanol,AAherF,CCCC[n+]1ccn(C)c1.[Cl-],1-butyl-3-methylimidazolium chloride,,,,
dqPCp,0.9373,101,298.15,1.38718,Calvar et al. (2006),Refractive index,Liquid,AAIsrh,CCO,ethanol,AAherF,CCCC[n+]1ccn(C)c1.[Cl-],1-butyl-3-methylimidazolium chloride,,,,
dqPCp,1,101,298.15,1.36023,Calvar et al. (2006),Refractive index,Liquid,AAIsrh,CCO,ethanol,AAherF,CCCC[n+]1ccn(C)c1.[Cl-],1-butyl-3-methylimidazolium chloride,,,,

File: refindex_csv_data/refindex_setid_eUKrm.csv
setid,Mole fraction of methyl ethanoate,"Pressure, kPa","Temperature, K",Refractive index (Na D-line),reference,propertiy,phases,compound id 1,smile 1,compound name 1,compound id 2,smile 2,compound name 2,compound id 3,smile 3,compound name 3,Unnamed: 13
eUKrm,0,101,288.15,1.4599,Alvarez et al. (2012),Refractive index,Liquid,AAOMHN,COC(C)=O,methyl ethanoate,AAkops,CCCCCC(=O)[O-].C[NH2+]CCO,N-methyl-2-hydroxyethylammonium hexanoate,,,,
eUKrm,0.0512,101,288.15,1.4582,Alvarez et al. (2012),Refractive index,Liquid,AAOMHN,COC(C)=O,methyl ethanoate,AAkops,CCCCCC(=O)[O-].C[NH2+]CCO,N-methyl-2-hydroxyethylammonium hexanoate,,,,
eUKrm,0.1336,101,288.15,1.4546,Alvarez et al. (2012),Refractive index,Liquid,AAOMHN,COC(C)=O,methyl ethanoate,AAkops,CCCCCC(=O)[O-].C[NH2+]CCO,N-methyl-2-hydroxyethylammonium hexanoate,,,,
eUKrm,0.2149,101,288.15,1.4516,Alvarez et al. (2012),Refractive index,Liquid,AAOMHN,COC(C)=O,methyl ethanoate,AAkops,CCCCCC(=O)[O-].C[NH2+]CCO,N-methyl-2-hydroxyethylammonium hexanoate,,,,
eUKrm,0.3045,101,288.15,1.4459,Alvarez et al. (2012),Refractive index,Liquid,AAOMHN,COC(C)=O,methyl ethanoate,AAkops,CCCCCC(=O)[O-].C[NH2+]CCO,N-methyl-2-hydroxyethylammonium hexanoate,,,,
eUKrm,0.403,101,288.15,1.4402,Alvarez et al. (2012),Refractive index,Liquid,AAOMHN,COC(C)=O,methyl ethanoate,AAkops,CCCCCC(=O)[O-].C[NH2+]CCO,N-methyl-2-hydroxyethylammonium hexanoate,,,,
eUKrm,0.5063,101,288.15,1.4332,Alvarez et al. (2012),Refractive index,Liquid,AAOMHN,COC(C)=O,methyl ethanoate,AAkops,CCCCCC(=O)[O-].C[NH2+]CCO,N-methyl-2-hydroxyethylammonium hexanoate,,,,
eUKrm,0.5982,101,288.15,1.4252,Alvarez et al. (2012),Refractive index,Liquid,AAOMHN,COC(C)=O,methyl ethanoate,AAkops,CCCCCC(=O)[O-].C[NH2+]CCO,N-methyl-2-hydroxyethylammonium hexanoate,,,,
eUKrm,0.6976,101,288.15,1.4147,Alvarez et al. (2012),Refractive index,Liquid,AAOMHN,COC(C)=O,methyl ethanoate,AAkops,CCCCCC(=O)[O-].C[NH2+]CCO,N-methyl-2-hydroxyethylammonium hexanoate,,,,
eUKrm,0.7999,101,288.15,1.4017,Alvarez et al. (2012),Refractive index,Liquid,AAOMHN,COC(C)=O,methyl ethanoate,AAkops,CCCCCC(=O)[O-].C[NH2+]CCO,N-methyl-2-hydroxyethylammonium hexanoate,,,,
eUKrm,0.9011,101,288.15,1.3847,Alvarez et al. (2012),Refractive index,Liquid,AAOMHN,COC(C)=O,methyl ethanoate,AAkops,CCCCCC(=O)[O-].C[NH2+]CCO,N-methyl-2-hydroxyethylammonium hexanoate,,,,
eUKrm,0.9512,101,288.15,1.375,Alvarez et al. (2012),Refractive index,Liquid,AAOMHN,COC(C)=O,methyl ethanoate,AAkops,CCCCCC(=O)[O-].C[NH2+]CCO,N-methyl-2-hydroxyethylammonium hexanoate,,,,
eUKrm,1,101,288.15,1.365,Alvarez et al. (2012),Refractive index,Liquid,AAOMHN,COC(C)=O,methyl ethanoate,AAkops,CCCCCC(=O)[O-].C[NH2+]CCO,N-methyl-2-hydroxyethylammonium hexanoate,,,,

File: refindex_csv_data/refindex_setid_fQaSl.csv
setid,"Solvent: MolaLity of 1-hexyl-3-methyl-1H-imidazolium bromide, mol/kg","MolaLity of L-valine, mol/kg","Temperature, K","Pressure, kPa",Refractive index (Na D-line),reference,propertiy,phases,compound id 1,smile 1,compound name 1,compound id 2,smile 2,compound name 2,compound id 3,smile 3,compound name 3,Unnamed: 13
fQaSl,0,0,298.15,101,1.3326,Shekaari and Jebali (2010a),Refractive index,Liquid,AAWbiv,CC(C)[C@H](N)C(=O)O,L-valine,AADYJk,O,water,AAvbcc,CCCCCC[n+]1ccn(C)c1.[Br-],1-hexyl-3-methyl-1H-imidazolium bromide,
fQaSl,0,0.1173,298.15,101,1.3346,Shekaari and Jebali (2010a),Refractive index,Liquid,AAWbiv,CC(C)[C@H](N)C(=O)O,L-valine,AADYJk,O,water,AAvbcc,CCCCCC[n+]1ccn(C)c1.[Br-],1-hexyl-3-methyl-1H-imidazolium bromide,
fQaSl,0,0.1402,298.15,101,1.3351,Shekaari and Jebali (2010a),Refractive index,Liquid,AAWbiv,CC(C)[C@H](N)C(=O)O,L-valine,AADYJk,O,water,AAvbcc,CCCCCC[n+]1ccn(C)c1.[Br-],1-hexyl-3-methyl-1H-imidazolium bromide,
fQaSl,0,0.1894,298.15,101,1.3361,Shekaari and Jebali (2010a),Refractive index,Liquid,AAWbiv,CC(C)[C@H](N)C(=O)O,L-valine,AADYJk,O,water,AAvbcc,CCCCCC[n+]1ccn(C)c1.[Br-],1-hexyl-3-methyl-1H-imidazolium bromide,
fQaSl,0,0.2512,298.15,101,1.3373,Shekaari and Jebali (2010a),Refractive index,Liquid,AAWbiv,CC(C)[C@H](N)C(=O)O,L-valine,AADYJk,O,water,AAvbcc,CCCCCC[n+]1ccn(C)c1.[Br-],1-hexyl-3-methyl-1H-imidazolium bromide,
fQaSl,0,0.2973,298.15,101,1.3382,Shekaari and Jebali (2010a),Refractive index,Liquid,AAWbiv,CC(C)[C@H](N)C(=O)O,L-valine,AADYJk,O,water,AAvbcc,CCCCCC[n+]1ccn(C)c1.[Br-],1-hexyl-3-methyl-1H-imidazolium bromide,
fQaSl,0,0.3211,298.15,101,1.3387,Shekaari and Jebali (2010a),Refractive index,Liquid,AAWbiv,CC(C)[C@H](N)C(=O)O,L-valine,AADYJk,O,water,AAvbcc,CCCCCC[n+]1ccn(C)c1.[Br-],1-hexyl-3-methyl-1H-imidazolium bromide,
fQaSl,0,0.3841,298.15,101,1.34,Shekaari and Jebali (2010a),Refractive index,Liquid,AAWbiv,CC(C)[C@H](N)C(=O)O,L-valine,AADYJk,O,water,AAvbcc,CCCCCC[n+]1ccn(C)c1.[Br-],1-hexyl-3-methyl-1H-imidazolium bromide,
fQaSl,0,0.4378,298.15,101,1.341,Shekaari and Jebali (2010a),Refractive index,Liquid,AAWbiv,CC(C)[C@H](N)C(=O)O,L-valine,AADYJk,O,water,AAvbcc,CCCCCC[n+]1ccn(C)c1.[Br-],1-hexyl-3-methyl-1H-imidazolium bromide,
fQaSl,0.0981,0,298.15,101,1.3364,Shekaari and Jebali (2010a),Refractive index,Liquid,AAWbiv,CC(C)[C@H](N)C(=O)O,L-valine,AADYJk,O,water,AAvbcc,CCCCCC[n+]1ccn(C)c1.[Br-],1-hexyl-3-methyl-1H-imidazolium bromide,
fQaSl,0.0981,0.0588,298.15,101,1.3374,Shekaari and Jebali (2010a),Refractive index,Liquid,AAWbiv,CC(C)[C@H](N)C(=O)O,L-valine,AADYJk,O,water,AAvbcc,CCCCCC[n+]1ccn(C)c1.[Br-],1-hexyl-3-methyl-1H-imidazolium bromide,
fQaSl,0.0981,0.1067,298.15,101,1.3384,Shekaari and Jebali (2010a),Refractive index,Liquid,AAWbiv,CC(C)[C@H](N)C(=O)O,L-valine,AADYJk,O,water,AAvbcc,CCCCCC[n+]1ccn(C)c1.[Br-],1-hexyl-3-methyl-1H-imidazolium bromide,
fQaSl,0.0981,0.148,298.15,101,1.3392,Shekaari and Jebali (2010a),Refractive index,Liquid,AAWbiv,CC(C)[C@H](N)C(=O)O,L-valine,AADYJk,O,water,AAvbcc,CCCCCC[n+]1ccn(C)c1.[Br-],1-hexyl-3-methyl-1H-imidazolium bromide,
fQaSl,0.0981,0.2054,298.15,101,1.3404,Shekaari and Jebali (2010a),Refractive index,Liquid,AAWbiv,CC(C)[C@H](N)C(=O)O,L-valine,AADYJk,O,water,AAvbcc,CCCCCC[n+]1ccn(C)c1.[Br-],1-hexyl-3-methyl-1H-imidazolium bromide,
fQaSl,0.0981,0.2454,298.15,101,1.3412,Shekaari and Jebali (2010a),Refractive index,Liquid,AAWbiv,CC(C)[C@H](N)C(=O)O,L-valine,AADYJk,O,water,AAvbcc,CCCCCC[n+]1ccn(C)c1.[Br-],1-hexyl-3-methyl-1H-imidazolium bromide,
fQaSl,0.0981,0.2804,298.15,101,1.3419,Shekaari and Jebali (2010a),Refractive index,Liquid,AAWbiv,CC(C)[C@H](N)C(=O)O,L-valine,AADYJk,O,water,AAvbcc,CCCCCC[n+]1ccn(C)c1.[Br-],1-hexyl-3-methyl-1H-imidazolium bromide,
fQaSl,0.0981,0.3441,298.15,101,1.3432,Shekaari and Jebali (2010a),Refractive index,Liquid,AAWbiv,CC(C)[C@H](N)C(=O)O,L-valine,AADYJk,O,water,AAvbcc,CCCCCC[n+]1ccn(C)c1.[Br-],1-hexyl-3-methyl-1H-imidazolium bromide,
fQaSl,0.0981,0.3735,298.15,101,1.3438,Shekaari and Jebali (2010a),Refractive index,Liquid,AAWbiv,CC(C)[C@H](N)C(=O)O,L-valine,AADYJk,O,water,AAvbcc,CCCCCC[n+]1ccn(C)c1.[Br-],1-hexyl-3-methyl-1H-imidazolium bromide,
fQaSl,0.1952,0,298.15,101,1.3393,Shekaari and Jebali (2010a),Refractive index,Liquid,AAWbiv,CC(C)[C@H](N)C(=O)O,L-valine,AADYJk,O,water,AAvbcc,CCCCCC[n+]1ccn(C)c1.[Br-],1-hexyl-3-methyl-1H-imidazolium bromide,
fQaSl,0.1952,0.0329,298.15,101,1.3406,Shekaari and Jebali (2010a),Refractive index,Liquid,AAWbiv,CC(C)[C@H](N)C(=O)O,L-valine,AADYJk,O,water,AAvbcc,CCCCCC[n+]1ccn(C)c1.[Br-],1-hexyl-3-methyl-1H-imidazolium bromide,
fQaSl,0.1952,0.0777,298.15,101,1.3415,Shekaari and Jebali (2010a),Refractive index,Liquid,AAWbiv,CC(C)[C@H](N)C(=O)O,L-valine,AADYJk,O,water,AAvbcc,CCCCCC[n+]1ccn(C)c1.[Br-],1-hexyl-3-methyl-1H-imidazolium bromide,
fQaSl,0.1952,0.1169,298.15,101,1.3423,Shekaari and Jebali (2010a),Refractive index,Liquid,AAWbiv,CC(C)[C@H](N)C(=O)O,L-valine,AADYJk,O,water,AAvbcc,CCCCCC[n+]1ccn(C)c1.[Br-],1-hexyl-3-methyl-1H-imidazolium bromide,
fQaSl,0.1952,0.1614,298.15,101,1.3431,Shekaari and Jebali (2010a),Refractive index,Liquid,AAWbiv,CC(C)[C@H](N)C(=O)O,L-valine,AADYJk,O,water,AAvbcc,CCCCCC[n+]1ccn(C)c1.[Br-],1-hexyl-3-methyl-1H-imidazolium bromide,
fQaSl,0.1952,0.2227,298.15,101,1.3442,Shekaari and Jebali (2010a),Refractive index,Liquid,AAWbiv,CC(C)[C@H](N)C(=O)O,L-valine,AADYJk,O,water,AAvbcc,CCCCCC[n+]1ccn(C)c1.[Br-],1-hexyl-3-methyl-1H-imidazolium bromide,
fQaSl,0.1952,0.2733,298.15,101,1.3452,Shekaari and Jebali (2010a),Refractive index,Liquid,AAWbiv,CC(C)[C@H](N)C(=O)O,L-valine,AADYJk,O,water,AAvbcc,CCCCCC[n+]1ccn(C)c1.[Br-],1-hexyl-3-methyl-1H-imidazolium bromide,
fQaSl,0.1952,0.3189,298.15,101,1.346,Shekaari and Jebali (2010a),Refractive index,Liquid,AAWbiv,CC(C)[C@H](N)C(=O)O,L-valine,AADYJk,O,water,AAvbcc,CCCCCC[n+]1ccn(C)c1.[Br-],1-hexyl-3-methyl-1H-imidazolium bromide,
fQaSl,0.1952,0.3648,298.15,101,1.3468,Shekaari and Jebali (2010a),Refractive index,Liquid,AAWbiv,CC(C)[C@H](N)C(=O)O,L-valine,AADYJk,O,water,AAvbcc,CCCCCC[n+]1ccn(C)c1.[Br-],1-hexyl-3-methyl-1H-imidazolium bromide,
fQaSl,0.1952,0.4314,298.15,101,1.3479,Shekaari and Jebali (2010a),Refractive index,Liquid,AAWbiv,CC(C)[C@H](N)C(=O)O,L-valine,AADYJk,O,water,AAvbcc,CCCCCC[n+]1ccn(C)c1.[Br-],1-hexyl-3-methyl-1H-imidazolium bromide,
fQaSl,0.2963,0,298.15,101,1.3429,Shekaari and Jebali (2010a),Refractive index,Liquid,AAWbiv,CC(C)[C@H](N)C(=O)O,L-valine,AADYJk,O,water,AAvbcc,CCCCCC[n+]1ccn(C)c1.[Br-],1-hexyl-3-methyl-1H-imidazolium bromide,
fQaSl,0.2963,0.0277,298.15,101,1.3446,Shekaari and Jebali (2010a),Refractive index,Liquid,AAWbiv,CC(C)[C@H](N)C(=O)O,L-valine,AADYJk,O,water,AAvbcc,CCCCCC[n+]1ccn(C)c1.[Br-],1-hexyl-3-methyl-1H-imidazolium bromide,
fQaSl,0.2963,0.0726,298.15,101,1.3455,Shekaari and Jebali (2010a),Refractive index,Liquid,AAWbiv,CC(C)[C@H](N)C(=O)O,L-valine,AADYJk,O,water,AAvbcc,CCCCCC[n+]1ccn(C)c1.[Br-],1-hexyl-3-methyl-1H-imidazolium bromide,
fQaSl,0.2963,0.1125,298.15,101,1.3463,Shekaari and Jebali (2010a),Refractive index,Liquid,AAWbiv,CC(C)[C@H](N)C(=O)O,L-valine,AADYJk,O,water,AAvbcc,CCCCCC[n+]1ccn(C)c1.[Br-],1-hexyl-3-methyl-1H-imidazolium bromide,
fQaSl,0.2963,0.16,298.15,101,1.3472,Shekaari and Jebali (2010a),Refractive index,Liquid,AAWbiv,CC(C)[C@H](N)C(=O)O,L-valine,AADYJk,O,water,AAvbcc,CCCCCC[n+]1ccn(C)c1.[Br-],1-hexyl-3-methyl-1H-imidazolium bromide,
fQaSl,0.2963,0.2214,298.15,101,1.3483,Shekaari and Jebali (2010a),Refractive index,Liquid,AAWbiv,CC(C)[C@H](N)C(=O)O,L-valine,AADYJk,O,water,AAvbcc,CCCCCC[n+]1ccn(C)c1.[Br-],1-hexyl-3-methyl-1H-imidazolium bromide,
fQaSl,0.2963,0.2512,298.15,101,1.3489,Shekaari and Jebali (2010a),Refractive index,Liquid,AAWbiv,CC(C)[C@H](N)C(=O)O,L-valine,AADYJk,O,water,AAvbcc,CCCCCC[n+]1ccn(C)c1.[Br-],1-hexyl-3-methyl-1H-imidazolium bromide,
fQaSl,0.2963,0.3231,298.15,101,1.3502,Shekaari and Jebali (2010a),Refractive index,Liquid,AAWbiv,CC(C)[C@H](N)C(=O)O,L-valine,AADYJk,O,water,AAvbcc,CCCCCC[n+]1ccn(C)c1.[Br-],1-hexyl-3-methyl-1H-imidazolium bromide,
fQaSl,0.2963,0.3631,298.15,101,1.3509,Shekaari and Jebali (2010a),Refractive index,Liquid,AAWbiv,CC(C)[C@H](N)C(=O)O,L-valine,AADYJk,O,water,AAvbcc,CCCCCC[n+]1ccn(C)c1.[Br-],1-hexyl-3-methyl-1H-imidazolium bromide,
fQaSl,0.2963,0.4136,298.15,101,1.3518,Shekaari and Jebali (2010a),Refractive index,Liquid,AAWbiv,CC(C)[C@H](N)C(=O)O,L-valine,AADYJk,O,water,AAvbcc,CCCCCC[n+]1ccn(C)c1.[Br-],1-hexyl-3-methyl-1H-imidazolium bromide,
fQaSl,0.398,0,298.15,101,1.3457,Shekaari and Jebali (2010a),Refractive index,Liquid,AAWbiv,CC(C)[C@H](N)C(=O)O,L-valine,AADYJk,O,water,AAvbcc,CCCCCC[n+]1ccn(C)c1.[Br-],1-hexyl-3-methyl-1H-imidazolium bromide,
fQaSl,0.398,0.0254,298.15,101,1.3479,Shekaari and Jebali (2010a),Refractive index,Liquid,AAWbiv,CC(C)[C@H](N)C(=O)O,L-valine,AADYJk,O,water,AAvbcc,CCCCCC[n+]1ccn(C)c1.[Br-],1-hexyl-3-methyl-1H-imidazolium bromide,
fQaSl,0.398,0.0797,298.15,101,1.3489,Shekaari and Jebali (2010a),Refractive index,Liquid,AAWbiv,CC(C)[C@H](N)C(=O)O,L-valine,AADYJk,O,water,AAvbcc,CCCCCC[n+]1ccn(C)c1.[Br-],1-hexyl-3-methyl-1H-imidazolium bromide,
fQaSl,0.398,0.1117,298.15,101,1.3495,Shekaari and Jebali (2010a),Refractive index,Liquid,AAWbiv,CC(C)[C@H](N)C(=O)O,L-valine,AADYJk,O,water,AAvbcc,CCCCCC[n+]1ccn(C)c1.[Br-],1-hexyl-3-methyl-1H-imidazolium bromide,
fQaSl,0.398,0.1619,298.15,101,1.3505,Shekaari and Jebali (2010a),Refractive index,Liquid,AAWbiv,CC(C)[C@H](N)C(=O)O,L-valine,AADYJk,O,water,AAvbcc,CCCCCC[n+]1ccn(C)c1.[Br-],1-hexyl-3-methyl-1H-imidazolium bromide,
fQaSl,0.398,0.2201,298.15,101,1.3516,Shekaari and Jebali (2010a),Refractive index,Liquid,AAWbiv,CC(C)[C@H](N)C(=O)O,L-valine,AADYJk,O,water,AAvbcc,CCCCCC[n+]1ccn(C)c1.[Br-],1-hexyl-3-methyl-1H-imidazolium bromide,
fQaSl,0.398,0.2703,298.15,101,1.3525,Shekaari and Jebali (2010a),Refractive index,Liquid,AAWbiv,CC(C)[C@H](N)C(=O)O,L-valine,AADYJk,O,water,AAvbcc,CCCCCC[n+]1ccn(C)c1.[Br-],1-hexyl-3-methyl-1H-imidazolium bromide,
fQaSl,0.398,0.3148,298.15,101,1.3533,Shekaari and Jebali (2010a),Refractive index,Liquid,AAWbiv,CC(C)[C@H](N)C(=O)O,L-valine,AADYJk,O,water,AAvbcc,CCCCCC[n+]1ccn(C)c1.[Br-],1-hexyl-3-methyl-1H-imidazolium bromide,
fQaSl,0.398,0.366,298.15,101,1.3543,Shekaari and Jebali (2010a),Refractive index,Liquid,AAWbiv,CC(C)[C@H](N)C(=O)O,L-valine,AADYJk,O,water,AAvbcc,CCCCCC[n+]1ccn(C)c1.[Br-],1-hexyl-3-methyl-1H-imidazolium bromide,
fQaSl,0.398,0.4137,298.15,101,1.3552,Shekaari and Jebali (2010a),Refractive index,Liquid,AAWbiv,CC(C)[C@H](N)C(=O)O,L-valine,AADYJk,O,water,AAvbcc,CCCCCC[n+]1ccn(C)c1.[Br-],1-hexyl-3-methyl-1H-imidazolium bromide,

File: refindex_csv_data/refindex_setid_fZHSM.csv
setid,Weight fraction of 1-hexyl-3-methylimidazolium chloride,Weight fraction of sodium nitrate,"Pressure, kPa","Temperature, K",Refractive index (Na D-line),reference,propertiy,phases,compound id 1,smile 1,compound name 1,compound id 2,smile 2,compound name 2,compound id 3,smile 3,compound name 3,Unnamed: 13
fZHSM,0,0.4718,101,298.15,1.38955,Li et al. (2016d),Refractive index,Liquid,AAQRpw,O=[N+]([O-])[O-].[Na+],sodium nitrate,AADYJk,O,water,AAmzKp,CCCCCC[n+]1ccn(C)c1.[Cl-],1-hexyl-3-methylimidazolium chloride,
fZHSM,0.0515,0.3796,101,298.15,1.39478,Li et al. (2016d),Refractive index,Liquid,AAQRpw,O=[N+]([O-])[O-].[Na+],sodium nitrate,AADYJk,O,water,AAmzKp,CCCCCC[n+]1ccn(C)c1.[Cl-],1-hexyl-3-methylimidazolium chloride,
fZHSM,0.1158,0.3029,101,298.15,1.40049,Li et al. (2016d),Refractive index,Liquid,AAQRpw,O=[N+]([O-])[O-].[Na+],sodium nitrate,AADYJk,O,water,AAmzKp,CCCCCC[n+]1ccn(C)c1.[Cl-],1-hexyl-3-methylimidazolium chloride,
fZHSM,0.1921,0.2293,101,298.15,1.40684,Li et al. (2016d),Refractive index,Liquid,AAQRpw,O=[N+]([O-])[O-].[Na+],sodium nitrate,AADYJk,O,water,AAmzKp,CCCCCC[n+]1ccn(C)c1.[Cl-],1-hexyl-3-methylimidazolium chloride,
fZHSM,0.275,0.1725,101,298.15,1.41393,Li et al. (2016d),Refractive index,Liquid,AAQRpw,O=[N+]([O-])[O-].[Na+],sodium nitrate,AADYJk,O,water,AAmzKp,CCCCCC[n+]1ccn(C)c1.[Cl-],1-hexyl-3-methylimidazolium chloride,
fZHSM,0.3618,0.129,101,298.15,1.42183,Li et al. (2016d),Refractive index,Liquid,AAQRpw,O=[N+]([O-])[O-].[Na+],sodium nitrate,AADYJk,O,water,AAmzKp,CCCCCC[n+]1ccn(C)c1.[Cl-],1-hexyl-3-methylimidazolium chloride,
fZHSM,0.4477,0.102,101,298.15,1.42973,Li et al. (2016d),Refractive index,Liquid,AAQRpw,O=[N+]([O-])[O-].[Na+],sodium nitrate,AADYJk,O,water,AAmzKp,CCCCCC[n+]1ccn(C)c1.[Cl-],1-hexyl-3-methylimidazolium chloride,
fZHSM,0.5347,0.0806,101,298.15,1.43734,Li et al. (2016d),Refractive index,Liquid,AAQRpw,O=[N+]([O-])[O-].[Na+],sodium nitrate,AADYJk,O,water,AAmzKp,CCCCCC[n+]1ccn(C)c1.[Cl-],1-hexyl-3-methylimidazolium chloride,
fZHSM,0.6225,0.0635,101,298.15,1.44597,Li et al. (2016d),Refractive index,Liquid,AAQRpw,O=[N+]([O-])[O-].[Na+],sodium nitrate,AADYJk,O,water,AAmzKp,CCCCCC[n+]1ccn(C)c1.[Cl-],1-hexyl-3-methylimidazolium chloride,
fZHSM,0.7129,0.0466,101,298.15,1.45676,Li et al. (2016d),Refractive index,Liquid,AAQRpw,O=[N+]([O-])[O-].[Na+],sodium nitrate,AADYJk,O,water,AAmzKp,CCCCCC[n+]1ccn(C)c1.[Cl-],1-hexyl-3-methylimidazolium chloride,
fZHSM,0.8025,0.034,101,298.15,1.47883,Li et al. (2016d),Refractive index,Liquid,AAQRpw,O=[N+]([O-])[O-].[Na+],sodium nitrate,AADYJk,O,water,AAmzKp,CCCCCC[n+]1ccn(C)c1.[Cl-],1-hexyl-3-methylimidazolium chloride,

File: refindex_csv_data/refindex_setid_gGmoS.csv
setid,Mole fraction of 3-methyl-2-butanone,"Pressure, kPa","Temperature, K",Refractive index (Na D-line),reference,propertiy,phases,compound id 1,smile 1,compound name 1,compound id 2,smile 2,compound name 2,compound id 3,smile 3,compound name 3,Unnamed: 13
gGmoS,0.0507,100,298.15,1.4818,Lee et al. (2017),Refractive index,Liquid,AAQdmS,CC(=O)C(C)C,3-methyl-2-butanone,ACBnAk,CCCCCCCCCCCCCC[P+](CCCCCC)(CCCCCC)CCCCCC.N#C[N-]C#N,tetradecyl(trihexyl)phosphonium dicyanamide,,,,
gGmoS,0.0987,100,298.15,1.481,Lee et al. (2017),Refractive index,Liquid,AAQdmS,CC(=O)C(C)C,3-methyl-2-butanone,ACBnAk,CCCCCCCCCCCCCC[P+](CCCCCC)(CCCCCC)CCCCCC.N#C[N-]C#N,tetradecyl(trihexyl)phosphonium dicyanamide,,,,
gGmoS,0.2006,100,298.15,1.479,Lee et al. (2017),Refractive index,Liquid,AAQdmS,CC(=O)C(C)C,3-methyl-2-butanone,ACBnAk,CCCCCCCCCCCCCC[P+](CCCCCC)(CCCCCC)CCCCCC.N#C[N-]C#N,tetradecyl(trihexyl)phosphonium dicyanamide,,,,
gGmoS,0.3007,100,298.15,1.4766,Lee et al. (2017),Refractive index,Liquid,AAQdmS,CC(=O)C(C)C,3-methyl-2-butanone,ACBnAk,CCCCCCCCCCCCCC[P+](CCCCCC)(CCCCCC)CCCCCC.N#C[N-]C#N,tetradecyl(trihexyl)phosphonium dicyanamide,,,,
gGmoS,0.399,100,298.15,1.4738,Lee et al. (2017),Refractive index,Liquid,AAQdmS,CC(=O)C(C)C,3-methyl-2-butanone,ACBnAk,CCCCCCCCCCCCCC[P+](CCCCCC)(CCCCCC)CCCCCC.N#C[N-]C#N,tetradecyl(trihexyl)phosphonium dicyanamide,,,,
gGmoS,0.5,100,298.15,1.4697,Lee et al. (2017),Refractive index,Liquid,AAQdmS,CC(=O)C(C)C,3-methyl-2-butanone,ACBnAk,CCCCCCCCCCCCCC[P+](CCCCCC)(CCCCCC)CCCCCC.N#C[N-]C#N,tetradecyl(trihexyl)phosphonium dicyanamide,,,,
gGmoS,0.5998,100,298.15,1.4644,Lee et al. (2017),Refractive index,Liquid,AAQdmS,CC(=O)C(C)C,3-methyl-2-butanone,ACBnAk,CCCCCCCCCCCCCC[P+](CCCCCC)(CCCCCC)CCCCCC.N#C[N-]C#N,tetradecyl(trihexyl)phosphonium dicyanamide,,,,
gGmoS,0.7,100,298.15,1.457,Lee et al. (2017),Refractive index,Liquid,AAQdmS,CC(=O)C(C)C,3-methyl-2-butanone,ACBnAk,CCCCCCCCCCCCCC[P+](CCCCCC)(CCCCCC)CCCCCC.N#C[N-]C#N,tetradecyl(trihexyl)phosphonium dicyanamide,,,,
gGmoS,0.7996,100,298.15,1.4485,Lee et al. (2017),Refractive index,Liquid,AAQdmS,CC(=O)C(C)C,3-methyl-2-butanone,ACBnAk,CCCCCCCCCCCCCC[P+](CCCCCC)(CCCCCC)CCCCCC.N#C[N-]C#N,tetradecyl(trihexyl)phosphonium dicyanamide,,,,
gGmoS,0.9001,100,298.15,1.428,Lee et al. (2017),Refractive index,Liquid,AAQdmS,CC(=O)C(C)C,3-methyl-2-butanone,ACBnAk,CCCCCCCCCCCCCC[P+](CCCCCC)(CCCCCC)CCCCCC.N#C[N-]C#N,tetradecyl(trihexyl)phosphonium dicyanamide,,,,
gGmoS,0.9499,100,298.15,1.4112,Lee et al. (2017),Refractive index,Liquid,AAQdmS,CC(=O)C(C)C,3-methyl-2-butanone,ACBnAk,CCCCCCCCCCCCCC[P+](CCCCCC)(CCCCCC)CCCCCC.N#C[N-]C#N,tetradecyl(trihexyl)phosphonium dicyanamide,,,,

File: refindex_csv_data/refindex_setid_gSZiI.csv
setid,Weight fraction of hexane,Weight fraction of ethanol,"Pressure, kPa","Temperature, K",Refractive index (Na D-line),reference,propertiy,phases,compound id 1,smile 1,compound name 1,compound id 2,smile 2,compound name 2,compound id 3,smile 3,compound name 3,Unnamed: 13
gSZiI,0,0,101,313.15,1.44151,Corderi and Gonzalez (2012),Refractive index,Liquid,AAIsrh,CCO,ethanol,AAQdzy,CCCCCC,hexane,ABenCa,CCCC[n+]1cccc(C)c1.O=S(=O)([N-]S(=O)(=O)C(F)(F)F)C(F)(F)F,1-butyl-3-methylpyridinium bis[(trifluoromethyl)sulfonyl]amide,
gSZiI,0,0.015,101,313.15,1.43918,Corderi and Gonzalez (2012),Refractive index,Liquid,AAIsrh,CCO,ethanol,AAQdzy,CCCCCC,hexane,ABenCa,CCCC[n+]1cccc(C)c1.O=S(=O)([N-]S(=O)(=O)C(F)(F)F)C(F)(F)F,1-butyl-3-methylpyridinium bis[(trifluoromethyl)sulfonyl]amide,
gSZiI,0,0.033,101,313.15,1.43662,Corderi and Gonzalez (2012),Refractive index,Liquid,AAIsrh,CCO,ethanol,AAQdzy,CCCCCC,hexane,ABenCa,CCCC[n+]1cccc(C)c1.O=S(=O)([N-]S(=O)(=O)C(F)(F)F)C(F)(F)F,1-butyl-3-methylpyridinium bis[(trifluoromethyl)sulfonyl]amide,
gSZiI,0,0.054,101,313.15,1.4336,Corderi and Gonzalez (2012),Refractive index,Liquid,AAIsrh,CCO,ethanol,AAQdzy,CCCCCC,hexane,ABenCa,CCCC[n+]1cccc(C)c1.O=S(=O)([N-]S(=O)(=O)C(F)(F)F)C(F)(F)F,1-butyl-3-methylpyridinium bis[(trifluoromethyl)sulfonyl]amide,
gSZiI,0,0.082,101,313.15,1.42992,Corderi and Gonzalez (2012),Refractive index,Liquid,AAIsrh,CCO,ethanol,AAQdzy,CCCCCC,hexane,ABenCa,CCCC[n+]1cccc(C)c1.O=S(=O)([N-]S(=O)(=O)C(F)(F)F)C(F)(F)F,1-butyl-3-methylpyridinium bis[(trifluoromethyl)sulfonyl]amide,
gSZiI,0,0.117,101,313.15,1.42568,Corderi and Gonzalez (2012),Refractive index,Liquid,AAIsrh,CCO,ethanol,AAQdzy,CCCCCC,hexane,ABenCa,CCCC[n+]1cccc(C)c1.O=S(=O)([N-]S(=O)(=O)C(F)(F)F)C(F)(F)F,1-butyl-3-methylpyridinium bis[(trifluoromethyl)sulfonyl]amide,
gSZiI,0,0.165,101,313.15,1.41999,Corderi and Gonzalez (2012),Refractive index,Liquid,AAIsrh,CCO,ethanol,AAQdzy,CCCCCC,hexane,ABenCa,CCCC[n+]1cccc(C)c1.O=S(=O)([N-]S(=O)(=O)C(F)(F)F)C(F)(F)F,1-butyl-3-methylpyridinium bis[(trifluoromethyl)sulfonyl]amide,
gSZiI,0,0.246,101,313.15,1.41129,Corderi and Gonzalez (2012),Refractive index,Liquid,AAIsrh,CCO,ethanol,AAQdzy,CCCCCC,hexane,ABenCa,CCCC[n+]1cccc(C)c1.O=S(=O)([N-]S(=O)(=O)C(F)(F)F)C(F)(F)F,1-butyl-3-methylpyridinium bis[(trifluoromethyl)sulfonyl]amide,
gSZiI,0,0.327,101,313.15,1.40308,Corderi and Gonzalez (2012),Refractive index,Liquid,AAIsrh,CCO,ethanol,AAQdzy,CCCCCC,hexane,ABenCa,CCCC[n+]1cccc(C)c1.O=S(=O)([N-]S(=O)(=O)C(F)(F)F)C(F)(F)F,1-butyl-3-methylpyridinium bis[(trifluoromethyl)sulfonyl]amide,
gSZiI,0,0.522,101,313.15,1.38585,Corderi and Gonzalez (2012),Refractive index,Liquid,AAIsrh,CCO,ethanol,AAQdzy,CCCCCC,hexane,ABenCa,CCCC[n+]1cccc(C)c1.O=S(=O)([N-]S(=O)(=O)C(F)(F)F)C(F)(F)F,1-butyl-3-methylpyridinium bis[(trifluoromethyl)sulfonyl]amide,
gSZiI,0,1,101,313.15,1.35309,Corderi and Gonzalez (2012),Refractive index,Liquid,AAIsrh,CCO,ethanol,AAQdzy,CCCCCC,hexane,ABenCa,CCCC[n+]1cccc(C)c1.O=S(=O)([N-]S(=O)(=O)C(F)(F)F)C(F)(F)F,1-butyl-3-methylpyridinium bis[(trifluoromethyl)sulfonyl]amide,
gSZiI,0.021,0.191,101,313.15,1.41477,Corderi and Gonzalez (2012),Refractive index,Liquid,AAIsrh,CCO,ethanol,AAQdzy,CCCCCC,hexane,ABenCa,CCCC[n+]1cccc(C)c1.O=S(=O)([N-]S(=O)(=O)C(F)(F)F)C(F)(F)F,1-butyl-3-methylpyridinium bis[(trifluoromethyl)sulfonyl]amide,
gSZiI,0.024,0.288,101,313.15,1.40382,Corderi and Gonzalez (2012),Refractive index,Liquid,AAIsrh,CCO,ethanol,AAQdzy,CCCCCC,hexane,ABenCa,CCCC[n+]1cccc(C)c1.O=S(=O)([N-]S(=O)(=O)C(F)(F)F)C(F)(F)F,1-butyl-3-methylpyridinium bis[(trifluoromethyl)sulfonyl]amide,
gSZiI,0.024,0.385,101,313.15,1.39461,Corderi and Gonzalez (2012),Refractive index,Liquid,AAIsrh,CCO,ethanol,AAQdzy,CCCCCC,hexane,ABenCa,CCCC[n+]1cccc(C)c1.O=S(=O)([N-]S(=O)(=O)C(F)(F)F)C(F)(F)F,1-butyl-3-methylpyridinium bis[(trifluoromethyl)sulfonyl]amide,
gSZiI,0.034,0.481,101,313.15,1.3854,Corderi and Gonzalez (2012),Refractive index,Liquid,AAIsrh,CCO,ethanol,AAQdzy,CCCCCC,hexane,ABenCa,CCCC[n+]1cccc(C)c1.O=S(=O)([N-]S(=O)(=O)C(F)(F)F)C(F)(F)F,1-butyl-3-methylpyridinium bis[(trifluoromethyl)sulfonyl]amide,
gSZiI,0.046,0.569,101,313.15,1.37781,Corderi and Gonzalez (2012),Refractive index,Liquid,AAIsrh,CCO,ethanol,AAQdzy,CCCCCC,hexane,ABenCa,CCCC[n+]1cccc(C)c1.O=S(=O)([N-]S(=O)(=O)C(F)(F)F)C(F)(F)F,1-butyl-3-methylpyridinium bis[(trifluoromethyl)sulfonyl]amide,
gSZiI,0.048,0.657,101,313.15,1.37186,Corderi and Gonzalez (2012),Refractive index,Liquid,AAIsrh,CCO,ethanol,AAQdzy,CCCCCC,hexane,ABenCa,CCCC[n+]1cccc(C)c1.O=S(=O)([N-]S(=O)(=O)C(F)(F)F)C(F)(F)F,1-butyl-3-methylpyridinium bis[(trifluoromethyl)sulfonyl]amide,
gSZiI,0.048,0.754,101,313.15,1.36516,Corderi and Gonzalez (2012),Refractive index,Liquid,AAIsrh,CCO,ethanol,AAQdzy,CCCCCC,hexane,ABenCa,CCCC[n+]1cccc(C)c1.O=S(=O)([N-]S(=O)(=O)C(F)(F)F)C(F)(F)F,1-butyl-3-methylpyridinium bis[(trifluoromethyl)sulfonyl]amide,
gSZiI,0.051,0.842,101,313.15,1.35963,Corderi and Gonzalez (2012),Refractive index,Liquid,AAIsrh,CCO,ethanol,AAQdzy,CCCCCC,hexane,ABenCa,CCCC[n+]1cccc(C)c1.O=S(=O)([N-]S(=O)(=O)C(F)(F)F)C(F)(F)F,1-butyl-3-methylpyridinium bis[(trifluoromethyl)sulfonyl]amide,
gSZiI,0.056,0.279,101,313.15,1.40203,Corderi and Gonzalez (2012),Refractive index,Liquid,AAIsrh,CCO,ethanol,AAQdzy,CCCCCC,hexane,ABenCa,CCCC[n+]1cccc(C)c1.O=S(=O)([N-]S(=O)(=O)C(F)(F)F)C(F)(F)F,1-butyl-3-methylpyridinium bis[(trifluoromethyl)sulfonyl]amide,
gSZiI,0.06,0.371,101,313.15,1.39318,Corderi and Gonzalez (2012),Refractive index,Liquid,AAIsrh,CCO,ethanol,AAQdzy,CCCCCC,hexane,ABenCa,CCCC[n+]1cccc(C)c1.O=S(=O)([N-]S(=O)(=O)C(F)(F)F)C(F)(F)F,1-butyl-3-methylpyridinium bis[(trifluoromethyl)sulfonyl]amide,
gSZiI,0.072,0.462,101,313.15,1.38414,Corderi and Gonzalez (2012),Refractive index,Liquid,AAIsrh,CCO,ethanol,AAQdzy,CCCCCC,hexane,ABenCa,CCCC[n+]1cccc(C)c1.O=S(=O)([N-]S(=O)(=O)C(F)(F)F)C(F)(F)F,1-butyl-3-methylpyridinium bis[(trifluoromethyl)sulfonyl]amide,
gSZiI,0.094,0.357,101,313.15,1.39099,Corderi and Gonzalez (2012),Refractive index,Liquid,AAIsrh,CCO,ethanol,AAQdzy,CCCCCC,hexane,ABenCa,CCCC[n+]1cccc(C)c1.O=S(=O)([N-]S(=O)(=O)C(F)(F)F)C(F)(F)F,1-butyl-3-methylpyridinium bis[(trifluoromethyl)sulfonyl]amide,
gSZiI,0.095,0.54,101,313.15,1.37666,Corderi and Gonzalez (2012),Refractive index,Liquid,AAIsrh,CCO,ethanol,AAQdzy,CCCCCC,hexane,ABenCa,CCCC[n+]1cccc(C)c1.O=S(=O)([N-]S(=O)(=O)C(F)(F)F)C(F)(F)F,1-butyl-3-methylpyridinium bis[(trifluoromethyl)sulfonyl]amide,
gSZiI,0.1,0.621,101,313.15,1.37072,Corderi and Gonzalez (2012),Refractive index,Liquid,AAIsrh,CCO,ethanol,AAQdzy,CCCCCC,hexane,ABenCa,CCCC[n+]1cccc(C)c1.O=S(=O)([N-]S(=O)(=O)C(F)(F)F)C(F)(F)F,1-butyl-3-methylpyridinium bis[(trifluoromethyl)sulfonyl]amide,
gSZiI,0.103,0.71,101,313.15,1.36477,Corderi and Gonzalez (2012),Refractive index,Liquid,AAIsrh,CCO,ethanol,AAQdzy,CCCCCC,hexane,ABenCa,CCCC[n+]1cccc(C)c1.O=S(=O)([N-]S(=O)(=O)C(F)(F)F)C(F)(F)F,1-butyl-3-methylpyridinium bis[(trifluoromethyl)sulfonyl]amide,
gSZiI,0.106,0.829,101,313.15,1.35749,Corderi and Gonzalez (2012),Refractive index,Liquid,AAIsrh,CCO,ethanol,AAQdzy,CCCCCC,hexane,ABenCa,CCCC[n+]1cccc(C)c1.O=S(=O)([N-]S(=O)(=O)C(F)(F)F)C(F)(F)F,1-butyl-3-methylpyridinium bis[(trifluoromethyl)sulfonyl]amide,
gSZiI,0.119,0.438,101,313.15,1.38227,Corderi and Gonzalez (2012),Refractive index,Liquid,AAIsrh,CCO,ethanol,AAQdzy,CCCCCC,hexane,ABenCa,CCCC[n+]1cccc(C)c1.O=S(=O)([N-]S(=O)(=O)C(F)(F)F)C(F)(F)F,1-butyl-3-methylpyridinium bis[(trifluoromethyl)sulfonyl]amide,
gSZiI,0.123,0.523,101,313.15,1.37581,Corderi and Gonzalez (2012),Refractive index,Liquid,AAIsrh,CCO,ethanol,AAQdzy,CCCCCC,hexane,ABenCa,CCCC[n+]1cccc(C)c1.O=S(=O)([N-]S(=O)(=O)C(F)(F)F)C(F)(F)F,1-butyl-3-methylpyridinium bis[(trifluoromethyl)sulfonyl]amide,
gSZiI,0.154,0.751,101,313.15,1.35964,Corderi and Gonzalez (2012),Refractive index,Liquid,AAIsrh,CCO,ethanol,AAQdzy,CCCCCC,hexane,ABenCa,CCCC[n+]1cccc(C)c1.O=S(=O)([N-]S(=O)(=O)C(F)(F)F)C(F)(F)F,1-butyl-3-methylpyridinium bis[(trifluoromethyl)sulfonyl]amide,
gSZiI,0.168,0.496,101,313.15,1.3748,Corderi and Gonzalez (2012),Refractive index,Liquid,AAIsrh,CCO,ethanol,AAQdzy,CCCCCC,hexane,ABenCa,CCCC[n+]1cccc(C)c1.O=S(=O)([N-]S(=O)(=O)C(F)(F)F)C(F)(F)F,1-butyl-3-methylpyridinium bis[(trifluoromethyl)sulfonyl]amide,
gSZiI,0.196,0.555,101,313.15,1.36923,Corderi and Gonzalez (2012),Refractive index,Liquid,AAIsrh,CCO,ethanol,AAQdzy,CCCCCC,hexane,ABenCa,CCCC[n+]1cccc(C)c1.O=S(=O)([N-]S(=O)(=O)C(F)(F)F)C(F)(F)F,1-butyl-3-methylpyridinium bis[(trifluoromethyl)sulfonyl]amide,
gSZiI,0.204,0.63,101,313.15,1.36419,Corderi and Gonzalez (2012),Refractive index,Liquid,AAIsrh,CCO,ethanol,AAQdzy,CCCCCC,hexane,ABenCa,CCCC[n+]1cccc(C)c1.O=S(=O)([N-]S(=O)(=O)C(F)(F)F)C(F)(F)F,1-butyl-3-methylpyridinium bis[(trifluoromethyl)sulfonyl]amide,
gSZiI,0.217,0.727,101,313.15,1.35786,Corderi and Gonzalez (2012),Refractive index,Liquid,AAIsrh,CCO,ethanol,AAQdzy,CCCCCC,hexane,ABenCa,CCCC[n+]1cccc(C)c1.O=S(=O)([N-]S(=O)(=O)C(F)(F)F)C(F)(F)F,1-butyl-3-methylpyridinium bis[(trifluoromethyl)sulfonyl]amide,
gSZiI,0.25,0.517,101,313.15,1.36847,Corderi and Gonzalez (2012),Refractive index,Liquid,AAIsrh,CCO,ethanol,AAQdzy,CCCCCC,hexane,ABenCa,CCCC[n+]1cccc(C)c1.O=S(=O)([N-]S(=O)(=O)C(F)(F)F)C(F)(F)F,1-butyl-3-methylpyridinium bis[(trifluoromethyl)sulfonyl]amide,
gSZiI,0.266,0.652,101,313.15,1.3598,Corderi and Gonzalez (2012),Refractive index,Liquid,AAIsrh,CCO,ethanol,AAQdzy,CCCCCC,hexane,ABenCa,CCCC[n+]1cccc(C)c1.O=S(=O)([N-]S(=O)(=O)C(F)(F)F)C(F)(F)F,1-butyl-3-methylpyridinium bis[(trifluoromethyl)sulfonyl]amide,
gSZiI,0.301,0.554,101,313.15,1.36367,Corderi and Gonzalez (2012),Refractive index,Liquid,AAIsrh,CCO,ethanol,AAQdzy,CCCCCC,hexane,ABenCa,CCCC[n+]1cccc(C)c1.O=S(=O)([N-]S(=O)(=O)C(F)(F)F)C(F)(F)F,1-butyl-3-methylpyridinium bis[(trifluoromethyl)sulfonyl]amide,
gSZiI,0.306,0.644,101,313.15,1.35821,Corderi and Gonzalez (2012),Refractive index,Liquid,AAIsrh,CCO,ethanol,AAQdzy,CCCCCC,hexane,ABenCa,CCCC[n+]1cccc(C)c1.O=S(=O)([N-]S(=O)(=O)C(F)(F)F)C(F)(F)F,1-butyl-3-methylpyridinium bis[(trifluoromethyl)sulfonyl]amide,
gSZiI,0.361,0.506,101,313.15,1.36349,Corderi and Gonzalez (2012),Refractive index,Liquid,AAIsrh,CCO,ethanol,AAQdzy,CCCCCC,hexane,ABenCa,CCCC[n+]1cccc(C)c1.O=S(=O)([N-]S(=O)(=O)C(F)(F)F)C(F)(F)F,1-butyl-3-methylpyridinium bis[(trifluoromethyl)sulfonyl]amide,
gSZiI,0.368,0.561,101,313.15,1.35998,Corderi and Gonzalez (2012),Refractive index,Liquid,AAIsrh,CCO,ethanol,AAQdzy,CCCCCC,hexane,ABenCa,CCCC[n+]1cccc(C)c1.O=S(=O)([N-]S(=O)(=O)C(F)(F)F)C(F)(F)F,1-butyl-3-methylpyridinium bis[(trifluoromethyl)sulfonyl]amide,
gSZiI,0.417,0.541,101,313.15,1.3587,Corderi and Gonzalez (2012),Refractive index,Liquid,AAIsrh,CCO,ethanol,AAQdzy,CCCCCC,hexane,ABenCa,CCCC[n+]1cccc(C)c1.O=S(=O)([N-]S(=O)(=O)C(F)(F)F)C(F)(F)F,1-butyl-3-methylpyridinium bis[(trifluoromethyl)sulfonyl]amide,
gSZiI,0.472,0.468,101,313.15,1.36026,Corderi and Gonzalez (2012),Refractive index,Liquid,AAIsrh,CCO,ethanol,AAQdzy,CCCCCC,hexane,ABenCa,CCCC[n+]1cccc(C)c1.O=S(=O)([N-]S(=O)(=O)C(F)(F)F)C(F)(F)F,1-butyl-3-methylpyridinium bis[(trifluoromethyl)sulfonyl]amide,
gSZiI,0.521,0.444,101,313.15,1.35926,Corderi and Gonzalez (2012),Refractive index,Liquid,AAIsrh,CCO,ethanol,AAQdzy,CCCCCC,hexane,ABenCa,CCCC[n+]1cccc(C)c1.O=S(=O)([N-]S(=O)(=O)C(F)(F)F)C(F)(F)F,1-butyl-3-methylpyridinium bis[(trifluoromethyl)sulfonyl]amide,
gSZiI,0.62,0.353,101,313.15,1.35954,Corderi and Gonzalez (2012),Refractive index,Liquid,AAIsrh,CCO,ethanol,AAQdzy,CCCCCC,hexane,ABenCa,CCCC[n+]1cccc(C)c1.O=S(=O)([N-]S(=O)(=O)C(F)(F)F)C(F)(F)F,1-butyl-3-methylpyridinium bis[(trifluoromethyl)sulfonyl]amide,
