Repository: kamranayazheydarov/ILTHERMO-data

# ILThermo Data Processing

This project processes JSON files containing density data and merges them into CSV files. It also updates the CSV files with metadata and SMILES strings for compounds.

## main_functions.py

This script contains the main functions for processing the density data.

### Functions

- `read_density_id_set(column=None)`: Reads the density ID set JSON file and optionally extracts a specific column.
- `read_json_file(filepath, column=None)`: Reads a JSON file from a given filepath and optionally extracts a specific column.
- `clean_numeric_value(value)`: Cleans numeric values by extracting only the number.
- `clean_temperature_value(value)`: Cleans temperature values by extracting only the number.
- `get_smiles_for_compound_ids(compound_ids, compounds_csv_path)`: Gets SMILES strings for a list of compound IDs using the compounds CSV file.
- `process_json_files_to_csv(json_files, output_file, column_mappings, valid_set_ids=None, smiles_mapping=None)`: Processes a list of JSON files, merges their data, and saves to a CSV file.
- `update_density_csv_with_metadata(output_csv_path, density_data_csv_path)`: Updates density_data CSV files with reference and other metadata from output.csv, matching by setid.
- `create_smiles_dataframe(compounds_csv_path)`: Creates a DataFrame from the compounds CSV file containing 'id' and 'smiles' columns.
- `main()`: The main function that orchestrates the processing of density data files.

### Usage

1. Ensure you have the required JSON files in the `density_data` directory.
2. Run the script using Python:

## File Descriptions

### #file:compounds.csv

This file contains compound information with the following headers:
- `id` (integer): The unique identifier for each compound.
- `smiles` (string): The SMILES string representation of the compound.

### #file:density_data.csv

This file contains density data with the following headers:
- `setid` (integer): The unique identifier for each data set.
- `temperature` (float): The temperature at which the density was measured.
- `density` (float): The measured density value.
- `compound_id` (integer): The identifier of the compound associated with the density measurement.

File: refindex_csv_data/refindex_setid_AbMQi.csv
setid,"Temperature, K","Pressure, kPa","Wavelength, A",Refractive index,reference,propertiy,phases,compound id 1,smile 1,compound name 1,compound id 2,smile 2,compound name 2,compound id 3,smile 3,compound name 3,Unnamed: 13
AbMQi,298.15,100,430.1,1.437,Arosa et al. (2018),Refractive index,Liquid,ABchwx,CCCC[n+]1ccn(C)c1.O=S(=O)([N-]S(=O)(=O)C(F)(F)F)C(F)(F)F,1-butyl-3-methylimidazolium bis(trifluoromethylsulfonyl)imide,,,,,,,
AbMQi,298.15,100,486.1,1.432,Arosa et al. (2018),Refractive index,Liquid,ABchwx,CCCC[n+]1ccn(C)c1.O=S(=O)([N-]S(=O)(=O)C(F)(F)F)C(F)(F)F,1-butyl-3-methylimidazolium bis(trifluoromethylsulfonyl)imide,,,,,,,
AbMQi,298.15,100,589.6,1.4265,Arosa et al. (2018),Refractive index,Liquid,ABchwx,CCCC[n+]1ccn(C)c1.O=S(=O)([N-]S(=O)(=O)C(F)(F)F)C(F)(F)F,1-butyl-3-methylimidazolium bis(trifluoromethylsulfonyl)imide,,,,,,,
AbMQi,298.15,100,656.3,1.4242,Arosa et al. (2018),Refractive index,Liquid,ABchwx,CCCC[n+]1ccn(C)c1.O=S(=O)([N-]S(=O)(=O)C(F)(F)F)C(F)(F)F,1-butyl-3-methylimidazolium bis(trifluoromethylsulfonyl)imide,,,,,,,
AbMQi,298.15,100,822.7,1.4208,Arosa et al. (2018),Refractive index,Liquid,ABchwx,CCCC[n+]1ccn(C)c1.O=S(=O)([N-]S(=O)(=O)C(F)(F)F)C(F)(F)F,1-butyl-3-methylimidazolium bis(trifluoromethylsulfonyl)imide,,,,,,,
AbMQi,303.15,100,430.1,1.4354,Arosa et al. (2018),Refractive index,Liquid,ABchwx,CCCC[n+]1ccn(C)c1.O=S(=O)([N-]S(=O)(=O)C(F)(F)F)C(F)(F)F,1-butyl-3-methylimidazolium bis(trifluoromethylsulfonyl)imide,,,,,,,
AbMQi,303.15,100,486.1,1.4305,Arosa et al. (2018),Refractive index,Liquid,ABchwx,CCCC[n+]1ccn(C)c1.O=S(=O)([N-]S(=O)(=O)C(F)(F)F)C(F)(F)F,1-butyl-3-methylimidazolium bis(trifluoromethylsulfonyl)imide,,,,,,,
AbMQi,303.15,100,589.6,1.425,Arosa et al. (2018),Refractive index,Liquid,ABchwx,CCCC[n+]1ccn(C)c1.O=S(=O)([N-]S(=O)(=O)C(F)(F)F)C(F)(F)F,1-butyl-3-methylimidazolium bis(trifluoromethylsulfonyl)imide,,,,,,,
AbMQi,303.15,100,656.3,1.4228,Arosa et al. (2018),Refractive index,Liquid,ABchwx,CCCC[n+]1ccn(C)c1.O=S(=O)([N-]S(=O)(=O)C(F)(F)F)C(F)(F)F,1-butyl-3-methylimidazolium bis(trifluoromethylsulfonyl)imide,,,,,,,
AbMQi,303.15,100,822.7,1.4194,Arosa et al. (2018),Refractive index,Liquid,ABchwx,CCCC[n+]1ccn(C)c1.O=S(=O)([N-]S(=O)(=O)C(F)(F)F)C(F)(F)F,1-butyl-3-methylimidazolium bis(trifluoromethylsulfonyl)imide,,,,,,,
AbMQi,308.15,100,430.1,1.4338,Arosa et al. (2018),Refractive index,Liquid,ABchwx,CCCC[n+]1ccn(C)c1.O=S(=O)([N-]S(=O)(=O)C(F)(F)F)C(F)(F)F,1-butyl-3-methylimidazolium bis(trifluoromethylsulfonyl)imide,,,,,,,
AbMQi,308.15,100,486.1,1.4289,Arosa et al. (2018),Refractive index,Liquid,ABchwx,CCCC[n+]1ccn(C)c1.O=S(=O)([N-]S(=O)(=O)C(F)(F)F)C(F)(F)F,1-butyl-3-methylimidazolium bis(trifluoromethylsulfonyl)imide,,,,,,,
AbMQi,308.15,100,589.6,1.4234,Arosa et al. (2018),Refractive index,Liquid,ABchwx,CCCC[n+]1ccn(C)c1.O=S(=O)([N-]S(=O)(=O)C(F)(F)F)C(F)(F)F,1-butyl-3-methylimidazolium bis(trifluoromethylsulfonyl)imide,,,,,,,
AbMQi,308.15,100,656.3,1.4212,Arosa et al. (2018),Refractive index,Liquid,ABchwx,CCCC[n+]1ccn(C)c1.O=S(=O)([N-]S(=O)(=O)C(F)(F)F)C(F)(F)F,1-butyl-3-methylimidazolium bis(trifluoromethylsulfonyl)imide,,,,,,,
AbMQi,308.15,100,822.7,1.4179,Arosa et al. (2018),Refractive index,Liquid,ABchwx,CCCC[n+]1ccn(C)c1.O=S(=O)([N-]S(=O)(=O)C(F)(F)F)C(F)(F)F,1-butyl-3-methylimidazolium bis(trifluoromethylsulfonyl)imide,,,,,,,
AbMQi,313.15,100,430.1,1.4324,Arosa et al. (2018),Refractive index,Liquid,ABchwx,CCCC[n+]1ccn(C)c1.O=S(=O)([N-]S(=O)(=O)C(F)(F)F)C(F)(F)F,1-butyl-3-methylimidazolium bis(trifluoromethylsulfonyl)imide,,,,,,,
AbMQi,313.15,100,486.1,1.4274,Arosa et al. (2018),Refractive index,Liquid,ABchwx,CCCC[n+]1ccn(C)c1.O=S(=O)([N-]S(=O)(=O)C(F)(F)F)C(F)(F)F,1-butyl-3-methylimidazolium bis(trifluoromethylsulfonyl)imide,,,,,,,
AbMQi,313.15,100,589.6,1.4219,Arosa et al. (2018),Refractive index,Liquid,ABchwx,CCCC[n+]1ccn(C)c1.O=S(=O)([N-]S(=O)(=O)C(F)(F)F)C(F)(F)F,1-butyl-3-methylimidazolium bis(trifluoromethylsulfonyl)imide,,,,,,,
AbMQi,313.15,100,656.3,1.4197,Arosa et al. (2018),Refractive index,Liquid,ABchwx,CCCC[n+]1ccn(C)c1.O=S(=O)([N-]S(=O)(=O)C(F)(F)F)C(F)(F)F,1-butyl-3-methylimidazolium bis(trifluoromethylsulfonyl)imide,,,,,,,
AbMQi,313.15,100,822.7,1.4163,Arosa et al. (2018),Refractive index,Liquid,ABchwx,CCCC[n+]1ccn(C)c1.O=S(=O)([N-]S(=O)(=O)C(F)(F)F)C(F)(F)F,1-butyl-3-methylimidazolium bis(trifluoromethylsulfonyl)imide,,,,,,,
AbMQi,318.15,100,430.1,1.4308,Arosa et al. (2018),Refractive index,Liquid,ABchwx,CCCC[n+]1ccn(C)c1.O=S(=O)([N-]S(=O)(=O)C(F)(F)F)C(F)(F)F,1-butyl-3-methylimidazolium bis(trifluoromethylsulfonyl)imide,,,,,,,
AbMQi,318.15,100,486.1,1.4258,Arosa et al. (2018),Refractive index,Liquid,ABchwx,CCCC[n+]1ccn(C)c1.O=S(=O)([N-]S(=O)(=O)C(F)(F)F)C(F)(F)F,1-butyl-3-methylimidazolium bis(trifluoromethylsulfonyl)imide,,,,,,,
AbMQi,318.15,100,589.6,1.4204,Arosa et al. (2018),Refractive index,Liquid,ABchwx,CCCC[n+]1ccn(C)c1.O=S(=O)([N-]S(=O)(=O)C(F)(F)F)C(F)(F)F,1-butyl-3-methylimidazolium bis(trifluoromethylsulfonyl)imide,,,,,,,
AbMQi,318.15,100,656.3,1.4182,Arosa et al. (2018),Refractive index,Liquid,ABchwx,CCCC[n+]1ccn(C)c1.O=S(=O)([N-]S(=O)(=O)C(F)(F)F)C(F)(F)F,1-butyl-3-methylimidazolium bis(trifluoromethylsulfonyl)imide,,,,,,,
AbMQi,318.15,100,822.7,1.4149,Arosa et al. (2018),Refractive index,Liquid,ABchwx,CCCC[n+]1ccn(C)c1.O=S(=O)([N-]S(=O)(=O)C(F)(F)F)C(F)(F)F,1-butyl-3-methylimidazolium bis(trifluoromethylsulfonyl)imide,,,,,,,
AbMQi,323.15,100,430.1,1.429,Arosa et al. (2018),Refractive index,Liquid,ABchwx,CCCC[n+]1ccn(C)c1.O=S(=O)([N-]S(=O)(=O)C(F)(F)F)C(F)(F)F,1-butyl-3-methylimidazolium bis(trifluoromethylsulfonyl)imide,,,,,,,
AbMQi,323.15,100,486.1,1.4241,Arosa et al. (2018),Refractive index,Liquid,ABchwx,CCCC[n+]1ccn(C)c1.O=S(=O)([N-]S(=O)(=O)C(F)(F)F)C(F)(F)F,1-butyl-3-methylimidazolium bis(trifluoromethylsulfonyl)imide,,,,,,,
AbMQi,323.15,100,589.6,1.4188,Arosa et al. (2018),Refractive index,Liquid,ABchwx,CCCC[n+]1ccn(C)c1.O=S(=O)([N-]S(=O)(=O)C(F)(F)F)C(F)(F)F,1-butyl-3-methylimidazolium bis(trifluoromethylsulfonyl)imide,,,,,,,
AbMQi,323.15,100,656.3,1.4167,Arosa et al. (2018),Refractive index,Liquid,ABchwx,CCCC[n+]1ccn(C)c1.O=S(=O)([N-]S(=O)(=O)C(F)(F)F)C(F)(F)F,1-butyl-3-methylimidazolium bis(trifluoromethylsulfonyl)imide,,,,,,,
AbMQi,323.15,100,822.7,1.4136,Arosa et al. (2018),Refractive index,Liquid,ABchwx,CCCC[n+]1ccn(C)c1.O=S(=O)([N-]S(=O)(=O)C(F)(F)F)C(F)(F)F,1-butyl-3-methylimidazolium bis(trifluoromethylsulfonyl)imide,,,,,,,

File: refindex_csv_data/refindex_setid_AcBal.csv
setid,"Temperature, K",Mole fraction of 1-butyl-3-methylimidazolium tetrafluoroborate,"Pressure, kPa",Refractive index (Na D-line),reference,propertiy,phases,compound id 1,smile 1,compound name 1,compound id 2,smile 2,compound name 2,compound id 3,smile 3,compound name 3,Unnamed: 13
AcBal,293.15,0,101.3,1.572,Master and Malek (2020),Refractive index,Liquid,AArYBF,CCCC[n+]1ccn(C)c1.F[B-](F)(F)F,1-butyl-3-methylimidazolium tetrafluoroborate,AAUfPO,CNc1ccccc1,N-methylaniline,,,,
AcBal,293.15,0.0973,101.3,1.54859,Master and Malek (2020),Refractive index,Liquid,AArYBF,CCCC[n+]1ccn(C)c1.F[B-](F)(F)F,1-butyl-3-methylimidazolium tetrafluoroborate,AAUfPO,CNc1ccccc1,N-methylaniline,,,,
AcBal,293.15,0.184,101.3,1.53035,Master and Malek (2020),Refractive index,Liquid,AArYBF,CCCC[n+]1ccn(C)c1.F[B-](F)(F)F,1-butyl-3-methylimidazolium tetrafluoroborate,AAUfPO,CNc1ccccc1,N-methylaniline,,,,
AcBal,293.15,0.2982,101.3,1.50956,Master and Malek (2020),Refractive index,Liquid,AArYBF,CCCC[n+]1ccn(C)c1.F[B-](F)(F)F,1-butyl-3-methylimidazolium tetrafluoroborate,AAUfPO,CNc1ccccc1,N-methylaniline,,,,
AcBal,293.15,0.3909,101.3,1.494,Master and Malek (2020),Refractive index,Liquid,AArYBF,CCCC[n+]1ccn(C)c1.F[B-](F)(F)F,1-butyl-3-methylimidazolium tetrafluoroborate,AAUfPO,CNc1ccccc1,N-methylaniline,,,,
AcBal,293.15,0.5025,101.3,1.47744,Master and Malek (2020),Refractive index,Liquid,AArYBF,CCCC[n+]1ccn(C)c1.F[B-](F)(F)F,1-butyl-3-methylimidazolium tetrafluoroborate,AAUfPO,CNc1ccccc1,N-methylaniline,,,,
AcBal,293.15,0.5928,101.3,1.46545,Master and Malek (2020),Refractive index,Liquid,AArYBF,CCCC[n+]1ccn(C)c1.F[B-](F)(F)F,1-butyl-3-methylimidazolium tetrafluoroborate,AAUfPO,CNc1ccccc1,N-methylaniline,,,,
AcBal,293.15,0.7005,101.3,1.45225,Master and Malek (2020),Refractive index,Liquid,AArYBF,CCCC[n+]1ccn(C)c1.F[B-](F)(F)F,1-butyl-3-methylimidazolium tetrafluoroborate,AAUfPO,CNc1ccccc1,N-methylaniline,,,,
AcBal,293.15,0.7963,101.3,1.44203,Master and Malek (2020),Refractive index,Liquid,AArYBF,CCCC[n+]1ccn(C)c1.F[B-](F)(F)F,1-butyl-3-methylimidazolium tetrafluoroborate,AAUfPO,CNc1ccccc1,N-methylaniline,,,,
AcBal,293.15,0.901,101.3,1.43101,Master and Malek (2020),Refractive index,Liquid,AArYBF,CCCC[n+]1ccn(C)c1.F[B-](F)(F)F,1-butyl-3-methylimidazolium tetrafluoroborate,AAUfPO,CNc1ccccc1,N-methylaniline,,,,
AcBal,293.15,1,101.3,1.42229,Master and Malek (2020),Refractive index,Liquid,AArYBF,CCCC[n+]1ccn(C)c1.F[B-](F)(F)F,1-butyl-3-methylimidazolium tetrafluoroborate,AAUfPO,CNc1ccccc1,N-methylaniline,,,,
AcBal,298.15,0,101.3,1.5695,Master and Malek (2020),Refractive index,Liquid,AArYBF,CCCC[n+]1ccn(C)c1.F[B-](F)(F)F,1-butyl-3-methylimidazolium tetrafluoroborate,AAUfPO,CNc1ccccc1,N-methylaniline,,,,
AcBal,298.15,0.0973,101.3,1.54697,Master and Malek (2020),Refractive index,Liquid,AArYBF,CCCC[n+]1ccn(C)c1.F[B-](F)(F)F,1-butyl-3-methylimidazolium tetrafluoroborate,AAUfPO,CNc1ccccc1,N-methylaniline,,,,
AcBal,298.15,0.184,101.3,1.52885,Master and Malek (2020),Refractive index,Liquid,AArYBF,CCCC[n+]1ccn(C)c1.F[B-](F)(F)F,1-butyl-3-methylimidazolium tetrafluoroborate,AAUfPO,CNc1ccccc1,N-methylaniline,,,,
AcBal,298.15,0.2982,101.3,1.50802,Master and Malek (2020),Refractive index,Liquid,AArYBF,CCCC[n+]1ccn(C)c1.F[B-](F)(F)F,1-butyl-3-methylimidazolium tetrafluoroborate,AAUfPO,CNc1ccccc1,N-methylaniline,,,,
AcBal,298.15,0.3909,101.3,1.49246,Master and Malek (2020),Refractive index,Liquid,AArYBF,CCCC[n+]1ccn(C)c1.F[B-](F)(F)F,1-butyl-3-methylimidazolium tetrafluoroborate,AAUfPO,CNc1ccccc1,N-methylaniline,,,,
AcBal,298.15,0.5025,101.3,1.47612,Master and Malek (2020),Refractive index,Liquid,AArYBF,CCCC[n+]1ccn(C)c1.F[B-](F)(F)F,1-butyl-3-methylimidazolium tetrafluoroborate,AAUfPO,CNc1ccccc1,N-methylaniline,,,,
AcBal,298.15,0.5928,101.3,1.46447,Master and Malek (2020),Refractive index,Liquid,AArYBF,CCCC[n+]1ccn(C)c1.F[B-](F)(F)F,1-butyl-3-methylimidazolium tetrafluoroborate,AAUfPO,CNc1ccccc1,N-methylaniline,,,,
AcBal,298.15,0.7005,101.3,1.45152,Master and Malek (2020),Refractive index,Liquid,AArYBF,CCCC[n+]1ccn(C)c1.F[B-](F)(F)F,1-butyl-3-methylimidazolium tetrafluoroborate,AAUfPO,CNc1ccccc1,N-methylaniline,,,,
AcBal,298.15,0.7963,101.3,1.44095,Master and Malek (2020),Refractive index,Liquid,AArYBF,CCCC[n+]1ccn(C)c1.F[B-](F)(F)F,1-butyl-3-methylimidazolium tetrafluoroborate,AAUfPO,CNc1ccccc1,N-methylaniline,,,,
AcBal,298.15,0.901,101.3,1.43008,Master and Malek (2020),Refractive index,Liquid,AArYBF,CCCC[n+]1ccn(C)c1.F[B-](F)(F)F,1-butyl-3-methylimidazolium tetrafluoroborate,AAUfPO,CNc1ccccc1,N-methylaniline,,,,
AcBal,298.15,1,101.3,1.42178,Master and Malek (2020),Refractive index,Liquid,AArYBF,CCCC[n+]1ccn(C)c1.F[B-](F)(F)F,1-butyl-3-methylimidazolium tetrafluoroborate,AAUfPO,CNc1ccccc1,N-methylaniline,,,,
AcBal,303.15,0,101.3,1.56705,Master and Malek (2020),Refractive index,Liquid,AArYBF,CCCC[n+]1ccn(C)c1.F[B-](F)(F)F,1-butyl-3-methylimidazolium tetrafluoroborate,AAUfPO,CNc1ccccc1,N-methylaniline,,,,
AcBal,303.15,0.0973,101.3,1.54548,Master and Malek (2020),Refractive index,Liquid,AArYBF,CCCC[n+]1ccn(C)c1.F[B-](F)(F)F,1-butyl-3-methylimidazolium tetrafluoroborate,AAUfPO,CNc1ccccc1,N-methylaniline,,,,
AcBal,303.15,0.184,101.3,1.52747,Master and Malek (2020),Refractive index,Liquid,AArYBF,CCCC[n+]1ccn(C)c1.F[B-](F)(F)F,1-butyl-3-methylimidazolium tetrafluoroborate,AAUfPO,CNc1ccccc1,N-methylaniline,,,,
AcBal,303.15,0.2982,101.3,1.50646,Master and Malek (2020),Refractive index,Liquid,AArYBF,CCCC[n+]1ccn(C)c1.F[B-](F)(F)F,1-butyl-3-methylimidazolium tetrafluoroborate,AAUfPO,CNc1ccccc1,N-methylaniline,,,,
AcBal,303.15,0.3909,101.3,1.49112,Master and Malek (2020),Refractive index,Liquid,AArYBF,CCCC[n+]1ccn(C)c1.F[B-](F)(F)F,1-butyl-3-methylimidazolium tetrafluoroborate,AAUfPO,CNc1ccccc1,N-methylaniline,,,,
AcBal,303.15,0.5025,101.3,1.47494,Master and Malek (2020),Refractive index,Liquid,AArYBF,CCCC[n+]1ccn(C)c1.F[B-](F)(F)F,1-butyl-3-methylimidazolium tetrafluoroborate,AAUfPO,CNc1ccccc1,N-methylaniline,,,,
AcBal,303.15,0.5928,101.3,1.46315,Master and Malek (2020),Refractive index,Liquid,AArYBF,CCCC[n+]1ccn(C)c1.F[B-](F)(F)F,1-butyl-3-methylimidazolium tetrafluoroborate,AAUfPO,CNc1ccccc1,N-methylaniline,,,,
AcBal,303.15,0.7005,101.3,1.45067,Master and Malek (2020),Refractive index,Liquid,AArYBF,CCCC[n+]1ccn(C)c1.F[B-](F)(F)F,1-butyl-3-methylimidazolium tetrafluoroborate,AAUfPO,CNc1ccccc1,N-methylaniline,,,,
AcBal,303.15,0.7963,101.3,1.44035,Master and Malek (2020),Refractive index,Liquid,AArYBF,CCCC[n+]1ccn(C)c1.F[B-](F)(F)F,1-butyl-3-methylimidazolium tetrafluoroborate,AAUfPO,CNc1ccccc1,N-methylaniline,,,,
AcBal,303.15,0.901,101.3,1.42916,Master and Malek (2020),Refractive index,Liquid,AArYBF,CCCC[n+]1ccn(C)c1.F[B-](F)(F)F,1-butyl-3-methylimidazolium tetrafluoroborate,AAUfPO,CNc1ccccc1,N-methylaniline,,,,
AcBal,303.15,1,101.3,1.42052,Master and Malek (2020),Refractive index,Liquid,AArYBF,CCCC[n+]1ccn(C)c1.F[B-](F)(F)F,1-butyl-3-methylimidazolium tetrafluoroborate,AAUfPO,CNc1ccccc1,N-methylaniline,,,,
AcBal,308.15,0,101.3,1.56464,Master and Malek (2020),Refractive index,Liquid,AArYBF,CCCC[n+]1ccn(C)c1.F[B-](F)(F)F,1-butyl-3-methylimidazolium tetrafluoroborate,AAUfPO,CNc1ccccc1,N-methylaniline,,,,
AcBal,308.15,0.0973,101.3,1.54387,Master and Malek (2020),Refractive index,Liquid,AArYBF,CCCC[n+]1ccn(C)c1.F[B-](F)(F)F,1-butyl-3-methylimidazolium tetrafluoroborate,AAUfPO,CNc1ccccc1,N-methylaniline,,,,
AcBal,308.15,0.184,101.3,1.5264,Master and Malek (2020),Refractive index,Liquid,AArYBF,CCCC[n+]1ccn(C)c1.F[B-](F)(F)F,1-butyl-3-methylimidazolium tetrafluoroborate,AAUfPO,CNc1ccccc1,N-methylaniline,,,,
AcBal,308.15,0.2982,101.3,1.50513,Master and Malek (2020),Refractive index,Liquid,AArYBF,CCCC[n+]1ccn(C)c1.F[B-](F)(F)F,1-butyl-3-methylimidazolium tetrafluoroborate,AAUfPO,CNc1ccccc1,N-methylaniline,,,,
AcBal,308.15,0.3909,101.3,1.48984,Master and Malek (2020),Refractive index,Liquid,AArYBF,CCCC[n+]1ccn(C)c1.F[B-](F)(F)F,1-butyl-3-methylimidazolium tetrafluoroborate,AAUfPO,CNc1ccccc1,N-methylaniline,,,,
AcBal,308.15,0.5025,101.3,1.47415,Master and Malek (2020),Refractive index,Liquid,AArYBF,CCCC[n+]1ccn(C)c1.F[B-](F)(F)F,1-butyl-3-methylimidazolium tetrafluoroborate,AAUfPO,CNc1ccccc1,N-methylaniline,,,,
AcBal,308.15,0.5928,101.3,1.46215,Master and Malek (2020),Refractive index,Liquid,AArYBF,CCCC[n+]1ccn(C)c1.F[B-](F)(F)F,1-butyl-3-methylimidazolium tetrafluoroborate,AAUfPO,CNc1ccccc1,N-methylaniline,,,,
AcBal,308.15,0.7005,101.3,1.44955,Master and Malek (2020),Refractive index,Liquid,AArYBF,CCCC[n+]1ccn(C)c1.F[B-](F)(F)F,1-butyl-3-methylimidazolium tetrafluoroborate,AAUfPO,CNc1ccccc1,N-methylaniline,,,,
AcBal,308.15,0.7963,101.3,1.43945,Master and Malek (2020),Refractive index,Liquid,AArYBF,CCCC[n+]1ccn(C)c1.F[B-](F)(F)F,1-butyl-3-methylimidazolium tetrafluoroborate,AAUfPO,CNc1ccccc1,N-methylaniline,,,,
AcBal,308.15,0.901,101.3,1.42844,Master and Malek (2020),Refractive index,Liquid,AArYBF,CCCC[n+]1ccn(C)c1.F[B-](F)(F)F,1-butyl-3-methylimidazolium tetrafluoroborate,AAUfPO,CNc1ccccc1,N-methylaniline,,,,
AcBal,308.15,1,101.3,1.41918,Master and Malek (2020),Refractive index,Liquid,AArYBF,CCCC[n+]1ccn(C)c1.F[B-](F)(F)F,1-butyl-3-methylimidazolium tetrafluoroborate,AAUfPO,CNc1ccccc1,N-methylaniline,,,,
AcBal,313.15,0,101.3,1.56226,Master and Malek (2020),Refractive index,Liquid,AArYBF,CCCC[n+]1ccn(C)c1.F[B-](F)(F)F,1-butyl-3-methylimidazolium tetrafluoroborate,AAUfPO,CNc1ccccc1,N-methylaniline,,,,
AcBal,313.15,0.0973,101.3,1.54191,Master and Malek (2020),Refractive index,Liquid,AArYBF,CCCC[n+]1ccn(C)c1.F[B-](F)(F)F,1-butyl-3-methylimidazolium tetrafluoroborate,AAUfPO,CNc1ccccc1,N-methylaniline,,,,
AcBal,313.15,0.184,101.3,1.52555,Master and Malek (2020),Refractive index,Liquid,AArYBF,CCCC[n+]1ccn(C)c1.F[B-](F)(F)F,1-butyl-3-methylimidazolium tetrafluoroborate,AAUfPO,CNc1ccccc1,N-methylaniline,,,,
AcBal,313.15,0.2982,101.3,1.50406,Master and Malek (2020),Refractive index,Liquid,AArYBF,CCCC[n+]1ccn(C)c1.F[B-](F)(F)F,1-butyl-3-methylimidazolium tetrafluoroborate,AAUfPO,CNc1ccccc1,N-methylaniline,,,,
AcBal,313.15,0.3909,101.3,1.48855,Master and Malek (2020),Refractive index,Liquid,AArYBF,CCCC[n+]1ccn(C)c1.F[B-](F)(F)F,1-butyl-3-methylimidazolium tetrafluoroborate,AAUfPO,CNc1ccccc1,N-methylaniline,,,,
AcBal,313.15,0.5025,101.3,1.47281,Master and Malek (2020),Refractive index,Liquid,AArYBF,CCCC[n+]1ccn(C)c1.F[B-](F)(F)F,1-butyl-3-methylimidazolium tetrafluoroborate,AAUfPO,CNc1ccccc1,N-methylaniline,,,,
AcBal,313.15,0.5928,101.3,1.46115,Master and Malek (2020),Refractive index,Liquid,AArYBF,CCCC[n+]1ccn(C)c1.F[B-](F)(F)F,1-butyl-3-methylimidazolium tetrafluoroborate,AAUfPO,CNc1ccccc1,N-methylaniline,,,,
AcBal,313.15,0.7005,101.3,1.44858,Master and Malek (2020),Refractive index,Liquid,AArYBF,CCCC[n+]1ccn(C)c1.F[B-](F)(F)F,1-butyl-3-methylimidazolium tetrafluoroborate,AAUfPO,CNc1ccccc1,N-methylaniline,,,,
AcBal,313.15,0.7963,101.3,1.4384,Master and Malek (2020),Refractive index,Liquid,AArYBF,CCCC[n+]1ccn(C)c1.F[B-](F)(F)F,1-butyl-3-methylimidazolium tetrafluoroborate,AAUfPO,CNc1ccccc1,N-methylaniline,,,,
AcBal,313.15,0.901,101.3,1.42752,Master and Malek (2020),Refractive index,Liquid,AArYBF,CCCC[n+]1ccn(C)c1.F[B-](F)(F)F,1-butyl-3-methylimidazolium tetrafluoroborate,AAUfPO,CNc1ccccc1,N-methylaniline,,,,
AcBal,313.15,1,101.3,1.41788,Master and Malek (2020),Refractive index,Liquid,AArYBF,CCCC[n+]1ccn(C)c1.F[B-](F)(F)F,1-butyl-3-methylimidazolium tetrafluoroborate,AAUfPO,CNc1ccccc1,N-methylaniline,,,,
AcBal,318.15,0,101.3,1.55997,Master and Malek (2020),Refractive index,Liquid,AArYBF,CCCC[n+]1ccn(C)c1.F[B-](F)(F)F,1-butyl-3-methylimidazolium tetrafluoroborate,AAUfPO,CNc1ccccc1,N-methylaniline,,,,
AcBal,318.15,0.0973,101.3,1.54036,Master and Malek (2020),Refractive index,Liquid,AArYBF,CCCC[n+]1ccn(C)c1.F[B-](F)(F)F,1-butyl-3-methylimidazolium tetrafluoroborate,AAUfPO,CNc1ccccc1,N-methylaniline,,,,
AcBal,318.15,0.184,101.3,1.52455,Master and Malek (2020),Refractive index,Liquid,AArYBF,CCCC[n+]1ccn(C)c1.F[B-](F)(F)F,1-butyl-3-methylimidazolium tetrafluoroborate,AAUfPO,CNc1ccccc1,N-methylaniline,,,,
AcBal,318.15,0.2982,101.3,1.50275,Master and Malek (2020),Refractive index,Liquid,AArYBF,CCCC[n+]1ccn(C)c1.F[B-](F)(F)F,1-butyl-3-methylimidazolium tetrafluoroborate,AAUfPO,CNc1ccccc1,N-methylaniline,,,,
AcBal,318.15,0.3909,101.3,1.48785,Master and Malek (2020),Refractive index,Liquid,AArYBF,CCCC[n+]1ccn(C)c1.F[B-](F)(F)F,1-butyl-3-methylimidazolium tetrafluoroborate,AAUfPO,CNc1ccccc1,N-methylaniline,,,,
AcBal,318.15,0.5025,101.3,1.47166,Master and Malek (2020),Refractive index,Liquid,AArYBF,CCCC[n+]1ccn(C)c1.F[B-](F)(F)F,1-butyl-3-methylimidazolium tetrafluoroborate,AAUfPO,CNc1ccccc1,N-methylaniline,,,,
AcBal,318.15,0.5928,101.3,1.46025,Master and Malek (2020),Refractive index,Liquid,AArYBF,CCCC[n+]1ccn(C)c1.F[B-](F)(F)F,1-butyl-3-methylimidazolium tetrafluoroborate,AAUfPO,CNc1ccccc1,N-methylaniline,,,,
AcBal,318.15,0.7005,101.3,1.44764,Master and Malek (2020),Refractive index,Liquid,AArYBF,CCCC[n+]1ccn(C)c1.F[B-](F)(F)F,1-butyl-3-methylimidazolium tetrafluoroborate,AAUfPO,CNc1ccccc1,N-methylaniline,,,,
AcBal,318.15,0.7963,101.3,1.43765,Master and Malek (2020),Refractive index,Liquid,AArYBF,CCCC[n+]1ccn(C)c1.F[B-](F)(F)F,1-butyl-3-methylimidazolium tetrafluoroborate,AAUfPO,CNc1ccccc1,N-methylaniline,,,,
AcBal,318.15,0.901,101.3,1.42685,Master and Malek (2020),Refractive index,Liquid,AArYBF,CCCC[n+]1ccn(C)c1.F[B-](F)(F)F,1-butyl-3-methylimidazolium tetrafluoroborate,AAUfPO,CNc1ccccc1,N-methylaniline,,,,
AcBal,318.15,1,101.3,1.41662,Master and Malek (2020),Refractive index,Liquid,AArYBF,CCCC[n+]1ccn(C)c1.F[B-](F)(F)F,1-butyl-3-methylimidazolium tetrafluoroborate,AAUfPO,CNc1ccccc1,N-methylaniline,,,,
AcBal,323.15,0,101.3,1.55725,Master and Malek (2020),Refractive index,Liquid,AArYBF,CCCC[n+]1ccn(C)c1.F[B-](F)(F)F,1-butyl-3-methylimidazolium tetrafluoroborate,AAUfPO,CNc1ccccc1,N-methylaniline,,,,
AcBal,323.15,0.0973,101.3,1.5383,Master and Malek (2020),Refractive index,Liquid,AArYBF,CCCC[n+]1ccn(C)c1.F[B-](F)(F)F,1-butyl-3-methylimidazolium tetrafluoroborate,AAUfPO,CNc1ccccc1,N-methylaniline,,,,
AcBal,323.15,0.184,101.3,1.52316,Master and Malek (2020),Refractive index,Liquid,AArYBF,CCCC[n+]1ccn(C)c1.F[B-](F)(F)F,1-butyl-3-methylimidazolium tetrafluoroborate,AAUfPO,CNc1ccccc1,N-methylaniline,,,,
AcBal,323.15,0.2982,101.3,1.50152,Master and Malek (2020),Refractive index,Liquid,AArYBF,CCCC[n+]1ccn(C)c1.F[B-](F)(F)F,1-butyl-3-methylimidazolium tetrafluoroborate,AAUfPO,CNc1ccccc1,N-methylaniline,,,,
AcBal,323.15,0.3909,101.3,1.4865,Master and Malek (2020),Refractive index,Liquid,AArYBF,CCCC[n+]1ccn(C)c1.F[B-](F)(F)F,1-butyl-3-methylimidazolium tetrafluoroborate,AAUfPO,CNc1ccccc1,N-methylaniline,,,,
AcBal,323.15,0.5025,101.3,1.47028,Master and Malek (2020),Refractive index,Liquid,AArYBF,CCCC[n+]1ccn(C)c1.F[B-](F)(F)F,1-butyl-3-methylimidazolium tetrafluoroborate,AAUfPO,CNc1ccccc1,N-methylaniline,,,,
AcBal,323.15,0.5928,101.3,1.45913,Master and Malek (2020),Refractive index,Liquid,AArYBF,CCCC[n+]1ccn(C)c1.F[B-](F)(F)F,1-butyl-3-methylimidazolium tetrafluoroborate,AAUfPO,CNc1ccccc1,N-methylaniline,,,,
AcBal,323.15,0.7005,101.3,1.44708,Master and Malek (2020),Refractive index,Liquid,AArYBF,CCCC[n+]1ccn(C)c1.F[B-](F)(F)F,1-butyl-3-methylimidazolium tetrafluoroborate,AAUfPO,CNc1ccccc1,N-methylaniline,,,,
AcBal,323.15,0.7963,101.3,1.43689,Master and Malek (2020),Refractive index,Liquid,AArYBF,CCCC[n+]1ccn(C)c1.F[B-](F)(F)F,1-butyl-3-methylimidazolium tetrafluoroborate,AAUfPO,CNc1ccccc1,N-methylaniline,,,,
AcBal,323.15,0.901,101.3,1.4262,Master and Malek (2020),Refractive index,Liquid,AArYBF,CCCC[n+]1ccn(C)c1.F[B-](F)(F)F,1-butyl-3-methylimidazolium tetrafluoroborate,AAUfPO,CNc1ccccc1,N-methylaniline,,,,
AcBal,323.15,1,101.3,1.41532,Master and Malek (2020),Refractive index,Liquid,AArYBF,CCCC[n+]1ccn(C)c1.F[B-](F)(F)F,1-butyl-3-methylimidazolium tetrafluoroborate,AAUfPO,CNc1ccccc1,N-methylaniline,,,,

File: refindex_csv_data/refindex_setid_AnVWN.csv
setid,"Temperature, K","Pressure, kPa","Wavelength, A",Refractive index,reference,propertiy,phases,compound id 1,smile 1,compound name 1,compound id 2,smile 2,compound name 2,compound id 3,smile 3,compound name 3,Unnamed: 13
AnVWN,353.15,101,450,1.4561,Chiappe et al. (2017),Refractive index,Liquid,ABELQi,CCCCCC[n+]1ccn(C)c1.COP(=O)([O-])OC,1-hexyl-3-methylimidazolium dimethyl phosphate,,,,,,,
AnVWN,353.15,101,532,1.4494,Chiappe et al. (2017),Refractive index,Liquid,ABELQi,CCCCCC[n+]1ccn(C)c1.COP(=O)([O-])OC,1-hexyl-3-methylimidazolium dimethyl phosphate,,,,,,,
AnVWN,353.15,101,632.8,1.4446,Chiappe et al. (2017),Refractive index,Liquid,ABELQi,CCCCCC[n+]1ccn(C)c1.COP(=O)([O-])OC,1-hexyl-3-methylimidazolium dimethyl phosphate,,,,,,,
AnVWN,353.15,101,964,1.4381,Chiappe et al. (2017),Refractive index,Liquid,ABELQi,CCCCCC[n+]1ccn(C)c1.COP(=O)([O-])OC,1-hexyl-3-methylimidazolium dimethyl phosphate,,,,,,,
AnVWN,353.15,101,1551,1.4338,Chiappe et al. (2017),Refractive index,Liquid,ABELQi,CCCCCC[n+]1ccn(C)c1.COP(=O)([O-])OC,1-hexyl-3-methylimidazolium dimethyl phosphate,,,,,,,
AnVWN,363.15,101,450,1.4534,Chiappe et al. (2017),Refractive index,Liquid,ABELQi,CCCCCC[n+]1ccn(C)c1.COP(=O)([O-])OC,1-hexyl-3-methylimidazolium dimethyl phosphate,,,,,,,
AnVWN,363.15,101,532,1.447,Chiappe et al. (2017),Refractive index,Liquid,ABELQi,CCCCCC[n+]1ccn(C)c1.COP(=O)([O-])OC,1-hexyl-3-methylimidazolium dimethyl phosphate,,,,,,,
AnVWN,363.15,101,632.8,1.4423,Chiappe et al. (2017),Refractive index,Liquid,ABELQi,CCCCCC[n+]1ccn(C)c1.COP(=O)([O-])OC,1-hexyl-3-methylimidazolium dimethyl phosphate,,,,,,,
AnVWN,363.15,101,964,1.436,Chiappe et al. (2017),Refractive index,Liquid,ABELQi,CCCCCC[n+]1ccn(C)c1.COP(=O)([O-])OC,1-hexyl-3-methylimidazolium dimethyl phosphate,,,,,,,
AnVWN,363.15,101,1551,1.4315,Chiappe et al. (2017),Refractive index,Liquid,ABELQi,CCCCCC[n+]1ccn(C)c1.COP(=O)([O-])OC,1-hexyl-3-methylimidazolium dimethyl phosphate,,,,,,,
AnVWN,373.15,101,450,1.4509,Chiappe et al. (2017),Refractive index,Liquid,ABELQi,CCCCCC[n+]1ccn(C)c1.COP(=O)([O-])OC,1-hexyl-3-methylimidazolium dimethyl phosphate,,,,,,,
AnVWN,373.15,101,532,1.4443,Chiappe et al. (2017),Refractive index,Liquid,ABELQi,CCCCCC[n+]1ccn(C)c1.COP(=O)([O-])OC,1-hexyl-3-methylimidazolium dimethyl phosphate,,,,,,,
AnVWN,373.15,101,632.8,1.4398,Chiappe et al. (2017),Refractive index,Liquid,ABELQi,CCCCCC[n+]1ccn(C)c1.COP(=O)([O-])OC,1-hexyl-3-methylimidazolium dimethyl phosphate,,,,,,,
AnVWN,373.15,101,964,1.4334,Chiappe et al. (2017),Refractive index,Liquid,ABELQi,CCCCCC[n+]1ccn(C)c1.COP(=O)([O-])OC,1-hexyl-3-methylimidazolium dimethyl phosphate,,,,,,,
AnVWN,373.15,101,1551,1.4291,Chiappe et al. (2017),Refractive index,Liquid,ABELQi,CCCCCC[n+]1ccn(C)c1.COP(=O)([O-])OC,1-hexyl-3-methylimidazolium dimethyl phosphate,,,,,,,
AnVWN,383.15,101,450,1.4485,Chiappe et al. (2017),Refractive index,Liquid,ABELQi,CCCCCC[n+]1ccn(C)c1.COP(=O)([O-])OC,1-hexyl-3-methylimidazolium dimethyl phosphate,,,,,,,
AnVWN,383.15,101,532,1.4415,Chiappe et al. (2017),Refractive index,Liquid,ABELQi,CCCCCC[n+]1ccn(C)c1.COP(=O)([O-])OC,1-hexyl-3-methylimidazolium dimethyl phosphate,,,,,,,
AnVWN,383.15,101,632.8,1.4373,Chiappe et al. (2017),Refractive index,Liquid,ABELQi,CCCCCC[n+]1ccn(C)c1.COP(=O)([O-])OC,1-hexyl-3-methylimidazolium dimethyl phosphate,,,,,,,
AnVWN,383.15,101,964,1.4313,Chiappe et al. (2017),Refractive index,Liquid,ABELQi,CCCCCC[n+]1ccn(C)c1.COP(=O)([O-])OC,1-hexyl-3-methylimidazolium dimethyl phosphate,,,,,,,
AnVWN,383.15,101,1551,1.4272,Chiappe et al. (2017),Refractive index,Liquid,ABELQi,CCCCCC[n+]1ccn(C)c1.COP(=O)([O-])OC,1-hexyl-3-methylimidazolium dimethyl phosphate,,,,,,,
AnVWN,393.15,101,450,1.446,Chiappe et al. (2017),Refractive index,Liquid,ABELQi,CCCCCC[n+]1ccn(C)c1.COP(=O)([O-])OC,1-hexyl-3-methylimidazolium dimethyl phosphate,,,,,,,
AnVWN,393.15,101,532,1.4396,Chiappe et al. (2017),Refractive index,Liquid,ABELQi,CCCCCC[n+]1ccn(C)c1.COP(=O)([O-])OC,1-hexyl-3-methylimidazolium dimethyl phosphate,,,,,,,
AnVWN,393.15,101,632.8,1.4352,Chiappe et al. (2017),Refractive index,Liquid,ABELQi,CCCCCC[n+]1ccn(C)c1.COP(=O)([O-])OC,1-hexyl-3-methylimidazolium dimethyl phosphate,,,,,,,
AnVWN,393.15,101,964,1.429,Chiappe et al. (2017),Refractive index,Liquid,ABELQi,CCCCCC[n+]1ccn(C)c1.COP(=O)([O-])OC,1-hexyl-3-methylimidazolium dimethyl phosphate,,,,,,,
AnVWN,393.15,101,1551,1.4249,Chiappe et al. (2017),Refractive index,Liquid,ABELQi,CCCCCC[n+]1ccn(C)c1.COP(=O)([O-])OC,1-hexyl-3-methylimidazolium dimethyl phosphate,,,,,,,
AnVWN,403.15,101,450,1.4435,Chiappe et al. (2017),Refractive index,Liquid,ABELQi,CCCCCC[n+]1ccn(C)c1.COP(=O)([O-])OC,1-hexyl-3-methylimidazolium dimethyl phosphate,,,,,,,
AnVWN,403.15,101,532,1.4375,Chiappe et al. (2017),Refractive index,Liquid,ABELQi,CCCCCC[n+]1ccn(C)c1.COP(=O)([O-])OC,1-hexyl-3-methylimidazolium dimethyl phosphate,,,,,,,
AnVWN,403.15,101,632.8,1.4327,Chiappe et al. (2017),Refractive index,Liquid,ABELQi,CCCCCC[n+]1ccn(C)c1.COP(=O)([O-])OC,1-hexyl-3-methylimidazolium dimethyl phosphate,,,,,,,
AnVWN,403.15,101,964,1.4269,Chiappe et al. (2017),Refractive index,Liquid,ABELQi,CCCCCC[n+]1ccn(C)c1.COP(=O)([O-])OC,1-hexyl-3-methylimidazolium dimethyl phosphate,,,,,,,
AnVWN,403.15,101,1551,1.4228,Chiappe et al. (2017),Refractive index,Liquid,ABELQi,CCCCCC[n+]1ccn(C)c1.COP(=O)([O-])OC,1-hexyl-3-methylimidazolium dimethyl phosphate,,,,,,,
AnVWN,413.15,101,450,1.4412,Chiappe et al. (2017),Refractive index,Liquid,ABELQi,CCCCCC[n+]1ccn(C)c1.COP(=O)([O-])OC,1-hexyl-3-methylimidazolium dimethyl phosphate,,,,,,,
AnVWN,413.15,101,532,1.4355,Chiappe et al. (2017),Refractive index,Liquid,ABELQi,CCCCCC[n+]1ccn(C)c1.COP(=O)([O-])OC,1-hexyl-3-methylimidazolium dimethyl phosphate,,,,,,,
AnVWN,413.15,101,632.8,1.4306,Chiappe et al. (2017),Refractive index,Liquid,ABELQi,CCCCCC[n+]1ccn(C)c1.COP(=O)([O-])OC,1-hexyl-3-methylimidazolium dimethyl phosphate,,,,,,,
AnVWN,413.15,101,964,1.4246,Chiappe et al. (2017),Refractive index,Liquid,ABELQi,CCCCCC[n+]1ccn(C)c1.COP(=O)([O-])OC,1-hexyl-3-methylimidazolium dimethyl phosphate,,,,,,,
AnVWN,413.15,101,1551,1.4205,Chiappe et al. (2017),Refractive index,Liquid,ABELQi,CCCCCC[n+]1ccn(C)c1.COP(=O)([O-])OC,1-hexyl-3-methylimidazolium dimethyl phosphate,,,,,,,
AnVWN,423.15,101,450,1.4389,Chiappe et al. (2017),Refractive index,Liquid,ABELQi,CCCCCC[n+]1ccn(C)c1.COP(=O)([O-])OC,1-hexyl-3-methylimidazolium dimethyl phosphate,,,,,,,
AnVWN,423.15,101,532,1.433,Chiappe et al. (2017),Refractive index,Liquid,ABELQi,CCCCCC[n+]1ccn(C)c1.COP(=O)([O-])OC,1-hexyl-3-methylimidazolium dimethyl phosphate,,,,,,,
AnVWN,423.15,101,632.8,1.4285,Chiappe et al. (2017),Refractive index,Liquid,ABELQi,CCCCCC[n+]1ccn(C)c1.COP(=O)([O-])OC,1-hexyl-3-methylimidazolium dimethyl phosphate,,,,,,,
AnVWN,423.15,101,964,1.4225,Chiappe et al. (2017),Refractive index,Liquid,ABELQi,CCCCCC[n+]1ccn(C)c1.COP(=O)([O-])OC,1-hexyl-3-methylimidazolium dimethyl phosphate,,,,,,,
AnVWN,423.15,101,1551,1.4188,Chiappe et al. (2017),Refractive index,Liquid,ABELQi,CCCCCC[n+]1ccn(C)c1.COP(=O)([O-])OC,1-hexyl-3-methylimidazolium dimethyl phosphate,,,,,,,
AnVWN,433.15,101,450,1.4374,Chiappe et al. (2017),Refractive index,Liquid,ABELQi,CCCCCC[n+]1ccn(C)c1.COP(=O)([O-])OC,1-hexyl-3-methylimidazolium dimethyl phosphate,,,,,,,
AnVWN,433.15,101,532,1.4319,Chiappe et al. (2017),Refractive index,Liquid,ABELQi,CCCCCC[n+]1ccn(C)c1.COP(=O)([O-])OC,1-hexyl-3-methylimidazolium dimethyl phosphate,,,,,,,
AnVWN,433.15,101,632.8,1.4274,Chiappe et al. (2017),Refractive index,Liquid,ABELQi,CCCCCC[n+]1ccn(C)c1.COP(=O)([O-])OC,1-hexyl-3-methylimidazolium dimethyl phosphate,,,,,,,
AnVWN,433.15,101,964,1.4211,Chiappe et al. (2017),Refractive index,Liquid,ABELQi,CCCCCC[n+]1ccn(C)c1.COP(=O)([O-])OC,1-hexyl-3-methylimidazolium dimethyl phosphate,,,,,,,
AnVWN,433.15,101,1551,1.418,Chiappe et al. (2017),Refractive index,Liquid,ABELQi,CCCCCC[n+]1ccn(C)c1.COP(=O)([O-])OC,1-hexyl-3-methylimidazolium dimethyl phosphate,,,,,,,

File: refindex_csv_data/refindex_setid_AtMUm.csv
setid,"Temperature, K",Volume fraction of 1-butyl-4-methylpyridinium tetrafluoroborate,"Pressure, kPa",Refractive index (Na D-line),reference,propertiy,phases,compound id 1,smile 1,compound name 1,compound id 2,smile 2,compound name 2,compound id 3,smile 3,compound name 3,Unnamed: 13
AtMUm,293.15,0,101,1.36144,Garcia-Mardones et al. (2013b),Refractive index,Liquid,AAIsrh,CCO,ethanol,AAtevY,CCCC[n+]1ccc(C)cc1.F[B-](F)(F)F,1-butyl-4-methylpyridinium tetrafluoroborate,,,,
AtMUm,293.15,0.0898,101,1.37094,Garcia-Mardones et al. (2013b),Refractive index,Liquid,AAIsrh,CCO,ethanol,AAtevY,CCCC[n+]1ccc(C)cc1.F[B-](F)(F)F,1-butyl-4-methylpyridinium tetrafluoroborate,,,,
AtMUm,293.15,0.1519,101,1.37735,Garcia-Mardones et al. (2013b),Refractive index,Liquid,AAIsrh,CCO,ethanol,AAtevY,CCCC[n+]1ccc(C)cc1.F[B-](F)(F)F,1-butyl-4-methylpyridinium tetrafluoroborate,,,,
AtMUm,293.15,0.2046,101,1.38264,Garcia-Mardones et al. (2013b),Refractive index,Liquid,AAIsrh,CCO,ethanol,AAtevY,CCCC[n+]1ccc(C)cc1.F[B-](F)(F)F,1-butyl-4-methylpyridinium tetrafluoroborate,,,,
AtMUm,293.15,0.2741,101,1.38948,Garcia-Mardones et al. (2013b),Refractive index,Liquid,AAIsrh,CCO,ethanol,AAtevY,CCCC[n+]1ccc(C)cc1.F[B-](F)(F)F,1-butyl-4-methylpyridinium tetrafluoroborate,,,,
AtMUm,293.15,0.3163,101,1.39358,Garcia-Mardones et al. (2013b),Refractive index,Liquid,AAIsrh,CCO,ethanol,AAtevY,CCCC[n+]1ccc(C)cc1.F[B-](F)(F)F,1-butyl-4-methylpyridinium tetrafluoroborate,,,,
AtMUm,293.15,0.4292,101,1.40419,Garcia-Mardones et al. (2013b),Refractive index,Liquid,AAIsrh,CCO,ethanol,AAtevY,CCCC[n+]1ccc(C)cc1.F[B-](F)(F)F,1-butyl-4-methylpyridinium tetrafluoroborate,,,,
AtMUm,293.15,0.5885,101,1.41876,Garcia-Mardones et al. (2013b),Refractive index,Liquid,AAIsrh,CCO,ethanol,AAtevY,CCCC[n+]1ccc(C)cc1.F[B-](F)(F)F,1-butyl-4-methylpyridinium tetrafluoroborate,,,,
AtMUm,293.15,0.6938,101,1.42814,Garcia-Mardones et al. (2013b),Refractive index,Liquid,AAIsrh,CCO,ethanol,AAtevY,CCCC[n+]1ccc(C)cc1.F[B-](F)(F)F,1-butyl-4-methylpyridinium tetrafluoroborate,,,,
AtMUm,293.15,0.7656,101,1.43436,Garcia-Mardones et al. (2013b),Refractive index,Liquid,AAIsrh,CCO,ethanol,AAtevY,CCCC[n+]1ccc(C)cc1.F[B-](F)(F)F,1-butyl-4-methylpyridinium tetrafluoroborate,,,,
AtMUm,293.15,0.8307,101,1.43991,Garcia-Mardones et al. (2013b),Refractive index,Liquid,AAIsrh,CCO,ethanol,AAtevY,CCCC[n+]1ccc(C)cc1.F[B-](F)(F)F,1-butyl-4-methylpyridinium tetrafluoroborate,,,,
AtMUm,293.15,0.8812,101,1.44422,Garcia-Mardones et al. (2013b),Refractive index,Liquid,AAIsrh,CCO,ethanol,AAtevY,CCCC[n+]1ccc(C)cc1.F[B-](F)(F)F,1-butyl-4-methylpyridinium tetrafluoroborate,,,,
AtMUm,293.15,0.9278,101,1.44812,Garcia-Mardones et al. (2013b),Refractive index,Liquid,AAIsrh,CCO,ethanol,AAtevY,CCCC[n+]1ccc(C)cc1.F[B-](F)(F)F,1-butyl-4-methylpyridinium tetrafluoroborate,,,,
AtMUm,293.15,0.9619,101,1.45085,Garcia-Mardones et al. (2013b),Refractive index,Liquid,AAIsrh,CCO,ethanol,AAtevY,CCCC[n+]1ccc(C)cc1.F[B-](F)(F)F,1-butyl-4-methylpyridinium tetrafluoroborate,,,,
AtMUm,293.15,1,101,1.45386,Garcia-Mardones et al. (2013b),Refractive index,Liquid,AAIsrh,CCO,ethanol,AAtevY,CCCC[n+]1ccc(C)cc1.F[B-](F)(F)F,1-butyl-4-methylpyridinium tetrafluoroborate,,,,
AtMUm,303.15,0,101,1.35702,Garcia-Mardones et al. (2013b),Refractive index,Liquid,AAIsrh,CCO,ethanol,AAtevY,CCCC[n+]1ccc(C)cc1.F[B-](F)(F)F,1-butyl-4-methylpyridinium tetrafluoroborate,,,,
AtMUm,303.15,0.0894,101,1.36681,Garcia-Mardones et al. (2013b),Refractive index,Liquid,AAIsrh,CCO,ethanol,AAtevY,CCCC[n+]1ccc(C)cc1.F[B-](F)(F)F,1-butyl-4-methylpyridinium tetrafluoroborate,,,,
AtMUm,303.15,0.1513,101,1.37342,Garcia-Mardones et al. (2013b),Refractive index,Liquid,AAIsrh,CCO,ethanol,AAtevY,CCCC[n+]1ccc(C)cc1.F[B-](F)(F)F,1-butyl-4-methylpyridinium tetrafluoroborate,,,,
AtMUm,303.15,0.2042,101,1.37888,Garcia-Mardones et al. (2013b),Refractive index,Liquid,AAIsrh,CCO,ethanol,AAtevY,CCCC[n+]1ccc(C)cc1.F[B-](F)(F)F,1-butyl-4-methylpyridinium tetrafluoroborate,,,,
AtMUm,303.15,0.2732,101,1.38585,Garcia-Mardones et al. (2013b),Refractive index,Liquid,AAIsrh,CCO,ethanol,AAtevY,CCCC[n+]1ccc(C)cc1.F[B-](F)(F)F,1-butyl-4-methylpyridinium tetrafluoroborate,,,,
AtMUm,303.15,0.3153,101,1.39004,Garcia-Mardones et al. (2013b),Refractive index,Liquid,AAIsrh,CCO,ethanol,AAtevY,CCCC[n+]1ccc(C)cc1.F[B-](F)(F)F,1-butyl-4-methylpyridinium tetrafluoroborate,,,,
AtMUm,303.15,0.428,101,1.40085,Garcia-Mardones et al. (2013b),Refractive index,Liquid,AAIsrh,CCO,ethanol,AAtevY,CCCC[n+]1ccc(C)cc1.F[B-](F)(F)F,1-butyl-4-methylpyridinium tetrafluoroborate,,,,
AtMUm,303.15,0.5874,101,1.41569,Garcia-Mardones et al. (2013b),Refractive index,Liquid,AAIsrh,CCO,ethanol,AAtevY,CCCC[n+]1ccc(C)cc1.F[B-](F)(F)F,1-butyl-4-methylpyridinium tetrafluoroborate,,,,
AtMUm,303.15,0.6928,101,1.4252,Garcia-Mardones et al. (2013b),Refractive index,Liquid,AAIsrh,CCO,ethanol,AAtevY,CCCC[n+]1ccc(C)cc1.F[B-](F)(F)F,1-butyl-4-methylpyridinium tetrafluoroborate,,,,
AtMUm,303.15,0.7648,101,1.4315,Garcia-Mardones et al. (2013b),Refractive index,Liquid,AAIsrh,CCO,ethanol,AAtevY,CCCC[n+]1ccc(C)cc1.F[B-](F)(F)F,1-butyl-4-methylpyridinium tetrafluoroborate,,,,
AtMUm,303.15,0.8301,101,1.43711,Garcia-Mardones et al. (2013b),Refractive index,Liquid,AAIsrh,CCO,ethanol,AAtevY,CCCC[n+]1ccc(C)cc1.F[B-](F)(F)F,1-butyl-4-methylpyridinium tetrafluoroborate,,,,
AtMUm,303.15,0.8807,101,1.44145,Garcia-Mardones et al. (2013b),Refractive index,Liquid,AAIsrh,CCO,ethanol,AAtevY,CCCC[n+]1ccc(C)cc1.F[B-](F)(F)F,1-butyl-4-methylpyridinium tetrafluoroborate,,,,
AtMUm,303.15,0.9275,101,1.44539,Garcia-Mardones et al. (2013b),Refractive index,Liquid,AAIsrh,CCO,ethanol,AAtevY,CCCC[n+]1ccc(C)cc1.F[B-](F)(F)F,1-butyl-4-methylpyridinium tetrafluoroborate,,,,
AtMUm,303.15,0.9617,101,1.44812,Garcia-Mardones et al. (2013b),Refractive index,Liquid,AAIsrh,CCO,ethanol,AAtevY,CCCC[n+]1ccc(C)cc1.F[B-](F)(F)F,1-butyl-4-methylpyridinium tetrafluoroborate,,,,
AtMUm,303.15,1,101,1.45114,Garcia-Mardones et al. (2013b),Refractive index,Liquid,AAIsrh,CCO,ethanol,AAtevY,CCCC[n+]1ccc(C)cc1.F[B-](F)(F)F,1-butyl-4-methylpyridinium tetrafluoroborate,,,,
AtMUm,313.15,0,101,1.3527,Garcia-Mardones et al. (2013b),Refractive index,Liquid,AAIsrh,CCO,ethanol,AAtevY,CCCC[n+]1ccc(C)cc1.F[B-](F)(F)F,1-butyl-4-methylpyridinium tetrafluoroborate,,,,
AtMUm,313.15,0.089,101,1.3628,Garcia-Mardones et al. (2013b),Refractive index,Liquid,AAIsrh,CCO,ethanol,AAtevY,CCCC[n+]1ccc(C)cc1.F[B-](F)(F)F,1-butyl-4-methylpyridinium tetrafluoroborate,,,,
AtMUm,313.15,0.1507,101,1.36962,Garcia-Mardones et al. (2013b),Refractive index,Liquid,AAIsrh,CCO,ethanol,AAtevY,CCCC[n+]1ccc(C)cc1.F[B-](F)(F)F,1-butyl-4-methylpyridinium tetrafluoroborate,,,,
AtMUm,313.15,0.2034,101,1.37524,Garcia-Mardones et al. (2013b),Refractive index,Liquid,AAIsrh,CCO,ethanol,AAtevY,CCCC[n+]1ccc(C)cc1.F[B-](F)(F)F,1-butyl-4-methylpyridinium tetrafluoroborate,,,,
AtMUm,313.15,0.2722,101,1.38239,Garcia-Mardones et al. (2013b),Refractive index,Liquid,AAIsrh,CCO,ethanol,AAtevY,CCCC[n+]1ccc(C)cc1.F[B-](F)(F)F,1-butyl-4-methylpyridinium tetrafluoroborate,,,,
AtMUm,313.15,0.3142,101,1.38665,Garcia-Mardones et al. (2013b),Refractive index,Liquid,AAIsrh,CCO,ethanol,AAtevY,CCCC[n+]1ccc(C)cc1.F[B-](F)(F)F,1-butyl-4-methylpyridinium tetrafluoroborate,,,,
AtMUm,313.15,0.4268,101,1.39769,Garcia-Mardones et al. (2013b),Refractive index,Liquid,AAIsrh,CCO,ethanol,AAtevY,CCCC[n+]1ccc(C)cc1.F[B-](F)(F)F,1-butyl-4-methylpyridinium tetrafluoroborate,,,,
AtMUm,313.15,0.5862,101,1.41266,Garcia-Mardones et al. (2013b),Refractive index,Liquid,AAIsrh,CCO,ethanol,AAtevY,CCCC[n+]1ccc(C)cc1.F[B-](F)(F)F,1-butyl-4-methylpyridinium tetrafluoroborate,,,,
AtMUm,313.15,0.6918,101,1.42226,Garcia-Mardones et al. (2013b),Refractive index,Liquid,AAIsrh,CCO,ethanol,AAtevY,CCCC[n+]1ccc(C)cc1.F[B-](F)(F)F,1-butyl-4-methylpyridinium tetrafluoroborate,,,,
AtMUm,313.15,0.7639,101,1.42866,Garcia-Mardones et al. (2013b),Refractive index,Liquid,AAIsrh,CCO,ethanol,AAtevY,CCCC[n+]1ccc(C)cc1.F[B-](F)(F)F,1-butyl-4-methylpyridinium tetrafluoroborate,,,,
AtMUm,313.15,0.8294,101,1.43431,Garcia-Mardones et al. (2013b),Refractive index,Liquid,AAIsrh,CCO,ethanol,AAtevY,CCCC[n+]1ccc(C)cc1.F[B-](F)(F)F,1-butyl-4-methylpyridinium tetrafluoroborate,,,,
AtMUm,313.15,0.8802,101,1.43874,Garcia-Mardones et al. (2013b),Refractive index,Liquid,AAIsrh,CCO,ethanol,AAtevY,CCCC[n+]1ccc(C)cc1.F[B-](F)(F)F,1-butyl-4-methylpyridinium tetrafluoroborate,,,,
AtMUm,313.15,0.9271,101,1.4426,Garcia-Mardones et al. (2013b),Refractive index,Liquid,AAIsrh,CCO,ethanol,AAtevY,CCCC[n+]1ccc(C)cc1.F[B-](F)(F)F,1-butyl-4-methylpyridinium tetrafluoroborate,,,,
AtMUm,313.15,0.9615,101,1.44544,Garcia-Mardones et al. (2013b),Refractive index,Liquid,AAIsrh,CCO,ethanol,AAtevY,CCCC[n+]1ccc(C)cc1.F[B-](F)(F)F,1-butyl-4-methylpyridinium tetrafluoroborate,,,,
AtMUm,313.15,1,101,1.44841,Garcia-Mardones et al. (2013b),Refractive index,Liquid,AAIsrh,CCO,ethanol,AAtevY,CCCC[n+]1ccc(C)cc1.F[B-](F)(F)F,1-butyl-4-methylpyridinium tetrafluoroborate,,,,
AtMUm,323.15,0,101,1.34837,Garcia-Mardones et al. (2013b),Refractive index,Liquid,AAIsrh,CCO,ethanol,AAtevY,CCCC[n+]1ccc(C)cc1.F[B-](F)(F)F,1-butyl-4-methylpyridinium tetrafluoroborate,,,,
AtMUm,323.15,0.0885,101,1.35886,Garcia-Mardones et al. (2013b),Refractive index,Liquid,AAIsrh,CCO,ethanol,AAtevY,CCCC[n+]1ccc(C)cc1.F[B-](F)(F)F,1-butyl-4-methylpyridinium tetrafluoroborate,,,,
AtMUm,323.15,0.1499,101,1.36581,Garcia-Mardones et al. (2013b),Refractive index,Liquid,AAIsrh,CCO,ethanol,AAtevY,CCCC[n+]1ccc(C)cc1.F[B-](F)(F)F,1-butyl-4-methylpyridinium tetrafluoroborate,,,,
AtMUm,323.15,0.2025,101,1.37157,Garcia-Mardones et al. (2013b),Refractive index,Liquid,AAIsrh,CCO,ethanol,AAtevY,CCCC[n+]1ccc(C)cc1.F[B-](F)(F)F,1-butyl-4-methylpyridinium tetrafluoroborate,,,,
AtMUm,323.15,0.271,101,1.37884,Garcia-Mardones et al. (2013b),Refractive index,Liquid,AAIsrh,CCO,ethanol,AAtevY,CCCC[n+]1ccc(C)cc1.F[B-](F)(F)F,1-butyl-4-methylpyridinium tetrafluoroborate,,,,
AtMUm,323.15,0.313,101,1.38314,Garcia-Mardones et al. (2013b),Refractive index,Liquid,AAIsrh,CCO,ethanol,AAtevY,CCCC[n+]1ccc(C)cc1.F[B-](F)(F)F,1-butyl-4-methylpyridinium tetrafluoroborate,,,,
AtMUm,323.15,0.4254,101,1.39435,Garcia-Mardones et al. (2013b),Refractive index,Liquid,AAIsrh,CCO,ethanol,AAtevY,CCCC[n+]1ccc(C)cc1.F[B-](F)(F)F,1-butyl-4-methylpyridinium tetrafluoroborate,,,,
AtMUm,323.15,0.5848,101,1.40949,Garcia-Mardones et al. (2013b),Refractive index,Liquid,AAIsrh,CCO,ethanol,AAtevY,CCCC[n+]1ccc(C)cc1.F[B-](F)(F)F,1-butyl-4-methylpyridinium tetrafluoroborate,,,,
AtMUm,323.15,0.6905,101,1.41926,Garcia-Mardones et al. (2013b),Refractive index,Liquid,AAIsrh,CCO,ethanol,AAtevY,CCCC[n+]1ccc(C)cc1.F[B-](F)(F)F,1-butyl-4-methylpyridinium tetrafluoroborate,,,,
AtMUm,323.15,0.7629,101,1.42584,Garcia-Mardones et al. (2013b),Refractive index,Liquid,AAIsrh,CCO,ethanol,AAtevY,CCCC[n+]1ccc(C)cc1.F[B-](F)(F)F,1-butyl-4-methylpyridinium tetrafluoroborate,,,,
AtMUm,323.15,0.8286,101,1.43149,Garcia-Mardones et al. (2013b),Refractive index,Liquid,AAIsrh,CCO,ethanol,AAtevY,CCCC[n+]1ccc(C)cc1.F[B-](F)(F)F,1-butyl-4-methylpyridinium tetrafluoroborate,,,,
AtMUm,323.15,0.8796,101,1.43592,Garcia-Mardones et al. (2013b),Refractive index,Liquid,AAIsrh,CCO,ethanol,AAtevY,CCCC[n+]1ccc(C)cc1.F[B-](F)(F)F,1-butyl-4-methylpyridinium tetrafluoroborate,,,,
AtMUm,323.15,0.9267,101,1.43983,Garcia-Mardones et al. (2013b),Refractive index,Liquid,AAIsrh,CCO,ethanol,AAtevY,CCCC[n+]1ccc(C)cc1.F[B-](F)(F)F,1-butyl-4-methylpyridinium tetrafluoroborate,,,,
AtMUm,323.15,0.9613,101,1.44272,Garcia-Mardones et al. (2013b),Refractive index,Liquid,AAIsrh,CCO,ethanol,AAtevY,CCCC[n+]1ccc(C)cc1.F[B-](F)(F)F,1-butyl-4-methylpyridinium tetrafluoroborate,,,,
AtMUm,323.15,1,101,1.44571,Garcia-Mardones et al. (2013b),Refractive index,Liquid,AAIsrh,CCO,ethanol,AAtevY,CCCC[n+]1ccc(C)cc1.F[B-](F)(F)F,1-butyl-4-methylpyridinium tetrafluoroborate,,,,
