Repository: kamranayazheydarov/ILTHERMO-data

# ILThermo Data Processing

This project processes JSON files containing density data and merges them into CSV files. It also updates the CSV files with metadata and SMILES strings for compounds.

## main_functions.py

This script contains the main functions for processing the density data.

## File Descriptions

### #file:compounds.csv

This file contains compound information with the following headers:
- `id` (integer): The unique identifier for each compound.
- `smiles` (string): The SMILES string representation of the compound.

File: refindex_csv_data/refindex_setid_BYmvH.csv
setid,"Temperature, K",Mole fraction of 1-methyl-1-propylpiperidinium bis(trifluoromethylsulfonyl)imide,"Pressure, kPa",Refractive index (Na D-line),reference,propertiy,phases,compound id 1,smile 1,compound name 1,compound id 2,smile 2,compound name 2,compound id 3,smile 3,compound name 3,Unnamed: 13
BYmvH,283.15,0,101.3,1.4488,Seki et al. (2019),Refractive index,Liquid,ABdMCc,CCC[N+]1(C)CCCCC1.O=S(=O)([N-]S(=O)(=O)C(F)(F)F)C(F)(F)F,1-methyl-1-propylpiperidinium bis(trifluoromethylsulfonyl)imide,ABJzoK,CCC[N+]1(C)CCCCC1.O=S(=O)(F)[N-]S(=O)(=O)F,1-methyl-1-propylpiperidinium bis(fluorosulfonyl)imide,,,,
BYmvH,283.15,0.2,101.3,1.4444,Seki et al. (2019),Refractive index,Liquid,ABdMCc,CCC[N+]1(C)CCCCC1.O=S(=O)([N-]S(=O)(=O)C(F)(F)F)C(F)(F)F,1-methyl-1-propylpiperidinium bis(trifluoromethylsulfonyl)imide,ABJzoK,CCC[N+]1(C)CCCCC1.O=S(=O)(F)[N-]S(=O)(=O)F,1-methyl-1-propylpiperidinium bis(fluorosulfonyl)imide,,,,
BYmvH,283.15,0.4,101.3,1.4408,Seki et al. (2019),Refractive index,Liquid,ABdMCc,CCC[N+]1(C)CCCCC1.O=S(=O)([N-]S(=O)(=O)C(F)(F)F)C(F)(F)F,1-methyl-1-propylpiperidinium bis(trifluoromethylsulfonyl)imide,ABJzoK,CCC[N+]1(C)CCCCC1.O=S(=O)(F)[N-]S(=O)(=O)F,1-methyl-1-propylpiperidinium bis(fluorosulfonyl)imide,,,,
BYmvH,283.15,0.6,101.3,1.4371,Seki et al. (2019),Refractive index,Liquid,ABdMCc,CCC[N+]1(C)CCCCC1.O=S(=O)([N-]S(=O)(=O)C(F)(F)F)C(F)(F)F,1-methyl-1-propylpiperidinium bis(trifluoromethylsulfonyl)imide,ABJzoK,CCC[N+]1(C)CCCCC1.O=S(=O)(F)[N-]S(=O)(=O)F,1-methyl-1-propylpiperidinium bis(fluorosulfonyl)imide,,,,
BYmvH,283.15,0.8,101.3,1.4343,Seki et al. (2019),Refractive index,Liquid,ABdMCc,CCC[N+]1(C)CCCCC1.O=S(=O)([N-]S(=O)(=O)C(F)(F)F)C(F)(F)F,1-methyl-1-propylpiperidinium bis(trifluoromethylsulfonyl)imide,ABJzoK,CCC[N+]1(C)CCCCC1.O=S(=O)(F)[N-]S(=O)(=O)F,1-methyl-1-propylpiperidinium bis(fluorosulfonyl)imide,,,,
BYmvH,283.15,1,101.3,1.4312,Seki et al. (2019),Refractive index,Liquid,ABdMCc,CCC[N+]1(C)CCCCC1.O=S(=O)([N-]S(=O)(=O)C(F)(F)F)C(F)(F)F,1-methyl-1-propylpiperidinium bis(trifluoromethylsulfonyl)imide,ABJzoK,CCC[N+]1(C)CCCCC1.O=S(=O)(F)[N-]S(=O)(=O)F,1-methyl-1-propylpiperidinium bis(fluorosulfonyl)imide,,,,
BYmvH,288.15,0,101.3,1.4474,Seki et al. (2019),Refractive index,Liquid,ABdMCc,CCC[N+]1(C)CCCCC1.O=S(=O)([N-]S(=O)(=O)C(F)(F)F)C(F)(F)F,1-methyl-1-propylpiperidinium bis(trifluoromethylsulfonyl)imide,ABJzoK,CCC[N+]1(C)CCCCC1.O=S(=O)(F)[N-]S(=O)(=O)F,1-methyl-1-propylpiperidinium bis(fluorosulfonyl)imide,,,,
BYmvH,288.15,0.2,101.3,1.443,Seki et al. (2019),Refractive index,Liquid,ABdMCc,CCC[N+]1(C)CCCCC1.O=S(=O)([N-]S(=O)(=O)C(F)(F)F)C(F)(F)F,1-methyl-1-propylpiperidinium bis(trifluoromethylsulfonyl)imide,ABJzoK,CCC[N+]1(C)CCCCC1.O=S(=O)(F)[N-]S(=O)(=O)F,1-methyl-1-propylpiperidinium bis(fluorosulfonyl)imide,,,,
BYmvH,288.15,0.4,101.3,1.4394,Seki et al. (2019),Refractive index,Liquid,ABdMCc,CCC[N+]1(C)CCCCC1.O=S(=O)([N-]S(=O)(=O)C(F)(F)F)C(F)(F)F,1-methyl-1-propylpiperidinium bis(trifluoromethylsulfonyl)imide,ABJzoK,CCC[N+]1(C)CCCCC1.O=S(=O)(F)[N-]S(=O)(=O)F,1-methyl-1-propylpiperidinium bis(fluorosulfonyl)imide,,,,
BYmvH,288.15,0.6,101.3,1.4358,Seki et al. (2019),Refractive index,Liquid,ABdMCc,CCC[N+]1(C)CCCCC1.O=S(=O)([N-]S(=O)(=O)C(F)(F)F)C(F)(F)F,1-methyl-1-propylpiperidinium bis(trifluoromethylsulfonyl)imide,ABJzoK,CCC[N+]1(C)CCCCC1.O=S(=O)(F)[N-]S(=O)(=O)F,1-methyl-1-propylpiperidinium bis(fluorosulfonyl)imide,,,,
BYmvH,288.15,0.8,101.3,1.4328,Seki et al. (2019),Refractive index,Liquid,ABdMCc,CCC[N+]1(C)CCCCC1.O=S(=O)([N-]S(=O)(=O)C(F)(F)F)C(F)(F)F,1-methyl-1-propylpiperidinium bis(trifluoromethylsulfonyl)imide,ABJzoK,CCC[N+]1(C)CCCCC1.O=S(=O)(F)[N-]S(=O)(=O)F,1-methyl-1-propylpiperidinium bis(fluorosulfonyl)imide,,,,
BYmvH,288.15,1,101.3,1.4297,Seki et al. (2019),Refractive index,Liquid,ABdMCc,CCC[N+]1(C)CCCCC1.O=S(=O)([N-]S(=O)(=O)C(F)(F)F)C(F)(F)F,1-methyl-1-propylpiperidinium bis(trifluoromethylsulfonyl)imide,ABJzoK,CCC[N+]1(C)CCCCC1.O=S(=O)(F)[N-]S(=O)(=O)F,1-methyl-1-propylpiperidinium bis(fluorosulfonyl)imide,,,,
BYmvH,293.15,0,101.3,1.446,Seki et al. (2019),Refractive index,Liquid,ABdMCc,CCC[N+]1(C)CCCCC1.O=S(=O)([N-]S(=O)(=O)C(F)(F)F)C(F)(F)F,1-methyl-1-propylpiperidinium bis(trifluoromethylsulfonyl)imide,ABJzoK,CCC[N+]1(C)CCCCC1.O=S(=O)(F)[N-]S(=O)(=O)F,1-methyl-1-propylpiperidinium bis(fluorosulfonyl)imide,,,,
BYmvH,293.15,0.2,101.3,1.4417,Seki et al. (2019),Refractive index,Liquid,ABdMCc,CCC[N+]1(C)CCCCC1.O=S(=O)([N-]S(=O)(=O)C(F)(F)F)C(F)(F)F,1-methyl-1-propylpiperidinium bis(trifluoromethylsulfonyl)imide,ABJzoK,CCC[N+]1(C)CCCCC1.O=S(=O)(F)[N-]S(=O)(=O)F,1-methyl-1-propylpiperidinium bis(fluorosulfonyl)imide,,,,
BYmvH,293.15,0.4,101.3,1.438,Seki et al. (2019),Refractive index,Liquid,ABdMCc,CCC[N+]1(C)CCCCC1.O=S(=O)([N-]S(=O)(=O)C(F)(F)F)C(F)(F)F,1-methyl-1-propylpiperidinium bis(trifluoromethylsulfonyl)imide,ABJzoK,CCC[N+]1(C)CCCCC1.O=S(=O)(F)[N-]S(=O)(=O)F,1-methyl-1-propylpiperidinium bis(fluorosulfonyl)imide,,,,
BYmvH,293.15,0.6,101.3,1.4344,Seki et al. (2019),Refractive index,Liquid,ABdMCc,CCC[N+]1(C)CCCCC1.O=S(=O)([N-]S(=O)(=O)C(F)(F)F)C(F)(F)F,1-methyl-1-propylpiperidinium bis(trifluoromethylsulfonyl)imide,ABJzoK,CCC[N+]1(C)CCCCC1.O=S(=O)(F)[N-]S(=O)(=O)F,1-methyl-1-propylpiperidinium bis(fluorosulfonyl)imide,,,,
BYmvH,293.15,0.8,101.3,1.4315,Seki et al. (2019),Refractive index,Liquid,ABdMCc,CCC[N+]1(C)CCCCC1.O=S(=O)([N-]S(=O)(=O)C(F)(F)F)C(F)(F)F,1-methyl-1-propylpiperidinium bis(trifluoromethylsulfonyl)imide,ABJzoK,CCC[N+]1(C)CCCCC1.O=S(=O)(F)[N-]S(=O)(=O)F,1-methyl-1-propylpiperidinium bis(fluorosulfonyl)imide,,,,
BYmvH,293.15,1,101.3,1.4284,Seki et al. (2019),Refractive index,Liquid,ABdMCc,CCC[N+]1(C)CCCCC1.O=S(=O)([N-]S(=O)(=O)C(F)(F)F)C(F)(F)F,1-methyl-1-propylpiperidinium bis(trifluoromethylsulfonyl)imide,ABJzoK,CCC[N+]1(C)CCCCC1.O=S(=O)(F)[N-]S(=O)(=O)F,1-methyl-1-propylpiperidinium bis(fluorosulfonyl)imide,,,,
BYmvH,298.15,0,101.3,1.4446,Seki et al. (2019),Refractive index,Liquid,ABdMCc,CCC[N+]1(C)CCCCC1.O=S(=O)([N-]S(=O)(=O)C(F)(F)F)C(F)(F)F,1-methyl-1-propylpiperidinium bis(trifluoromethylsulfonyl)imide,ABJzoK,CCC[N+]1(C)CCCCC1.O=S(=O)(F)[N-]S(=O)(=O)F,1-methyl-1-propylpiperidinium bis(fluorosulfonyl)imide,,,,
BYmvH,298.15,0.2,101.3,1.4403,Seki et al. (2019),Refractive index,Liquid,ABdMCc,CCC[N+]1(C)CCCCC1.O=S(=O)([N-]S(=O)(=O)C(F)(F)F)C(F)(F)F,1-methyl-1-propylpiperidinium bis(trifluoromethylsulfonyl)imide,ABJzoK,CCC[N+]1(C)CCCCC1.O=S(=O)(F)[N-]S(=O)(=O)F,1-methyl-1-propylpiperidinium bis(fluorosulfonyl)imide,,,,
BYmvH,298.15,0.4,101.3,1.4367,Seki et al. (2019),Refractive index,Liquid,ABdMCc,CCC[N+]1(C)CCCCC1.O=S(=O)([N-]S(=O)(=O)C(F)(F)F)C(F)(F)F,1-methyl-1-propylpiperidinium bis(trifluoromethylsulfonyl)imide,ABJzoK,CCC[N+]1(C)CCCCC1.O=S(=O)(F)[N-]S(=O)(=O)F,1-methyl-1-propylpiperidinium bis(fluorosulfonyl)imide,,,,
BYmvH,298.15,0.6,101.3,1.433,Seki et al. (2019),Refractive index,Liquid,ABdMCc,CCC[N+]1(C)CCCCC1.O=S(=O)([N-]S(=O)(=O)C(F)(F)F)C(F)(F)F,1-methyl-1-propylpiperidinium bis(trifluoromethylsulfonyl)imide,ABJzoK,CCC[N+]1(C)CCCCC1.O=S(=O)(F)[N-]S(=O)(=O)F,1-methyl-1-propylpiperidinium bis(fluorosulfonyl)imide,,,,
BYmvH,298.15,0.8,101.3,1.4301,Seki et al. (2019),Refractive index,Liquid,ABdMCc,CCC[N+]1(C)CCCCC1.O=S(=O)([N-]S(=O)(=O)C(F)(F)F)C(F)(F)F,1-methyl-1-propylpiperidinium bis(trifluoromethylsulfonyl)imide,ABJzoK,CCC[N+]1(C)CCCCC1.O=S(=O)(F)[N-]S(=O)(=O)F,1-methyl-1-propylpiperidinium bis(fluorosulfonyl)imide,,,,
BYmvH,298.15,1,101.3,1.4269,Seki et al. (2019),Refractive index,Liquid,ABdMCc,CCC[N+]1(C)CCCCC1.O=S(=O)([N-]S(=O)(=O)C(F)(F)F)C(F)(F)F,1-methyl-1-propylpiperidinium bis(trifluoromethylsulfonyl)imide,ABJzoK,CCC[N+]1(C)CCCCC1.O=S(=O)(F)[N-]S(=O)(=O)F,1-methyl-1-propylpiperidinium bis(fluorosulfonyl)imide,,,,
BYmvH,303.15,0,101.3,1.4432,Seki et al. (2019),Refractive index,Liquid,ABdMCc,CCC[N+]1(C)CCCCC1.O=S(=O)([N-]S(=O)(=O)C(F)(F)F)C(F)(F)F,1-methyl-1-propylpiperidinium bis(trifluoromethylsulfonyl)imide,ABJzoK,CCC[N+]1(C)CCCCC1.O=S(=O)(F)[N-]S(=O)(=O)F,1-methyl-1-propylpiperidinium bis(fluorosulfonyl)imide,,,,
BYmvH,303.15,0.2,101.3,1.4389,Seki et al. (2019),Refractive index,Liquid,ABdMCc,CCC[N+]1(C)CCCCC1.O=S(=O)([N-]S(=O)(=O)C(F)(F)F)C(F)(F)F,1-methyl-1-propylpiperidinium bis(trifluoromethylsulfonyl)imide,ABJzoK,CCC[N+]1(C)CCCCC1.O=S(=O)(F)[N-]S(=O)(=O)F,1-methyl-1-propylpiperidinium bis(fluorosulfonyl)imide,,,,
BYmvH,303.15,0.4,101.3,1.4353,Seki et al. (2019),Refractive index,Liquid,ABdMCc,CCC[N+]1(C)CCCCC1.O=S(=O)([N-]S(=O)(=O)C(F)(F)F)C(F)(F)F,1-methyl-1-propylpiperidinium bis(trifluoromethylsulfonyl)imide,ABJzoK,CCC[N+]1(C)CCCCC1.O=S(=O)(F)[N-]S(=O)(=O)F,1-methyl-1-propylpiperidinium bis(fluorosulfonyl)imide,,,,
BYmvH,303.15,0.6,101.3,1.4316,Seki et al. (2019),Refractive index,Liquid,ABdMCc,CCC[N+]1(C)CCCCC1.O=S(=O)([N-]S(=O)(=O)C(F)(F)F)C(F)(F)F,1-methyl-1-propylpiperidinium bis(trifluoromethylsulfonyl)imide,ABJzoK,CCC[N+]1(C)CCCCC1.O=S(=O)(F)[N-]S(=O)(=O)F,1-methyl-1-propylpiperidinium bis(fluorosulfonyl)imide,,,,
BYmvH,303.15,0.8,101.3,1.4287,Seki et al. (2019),Refractive index,Liquid,ABdMCc,CCC[N+]1(C)CCCCC1.O=S(=O)([N-]S(=O)(=O)C(F)(F)F)C(F)(F)F,1-methyl-1-propylpiperidinium bis(trifluoromethylsulfonyl)imide,ABJzoK,CCC[N+]1(C)CCCCC1.O=S(=O)(F)[N-]S(=O)(=O)F,1-methyl-1-propylpiperidinium bis(fluorosulfonyl)imide,,,,
BYmvH,303.15,1,101.3,1.4256,Seki et al. (2019),Refractive index,Liquid,ABdMCc,CCC[N+]1(C)CCCCC1.O=S(=O)([N-]S(=O)(=O)C(F)(F)F)C(F)(F)F,1-methyl-1-propylpiperidinium bis(trifluoromethylsulfonyl)imide,ABJzoK,CCC[N+]1(C)CCCCC1.O=S(=O)(F)[N-]S(=O)(=O)F,1-methyl-1-propylpiperidinium bis(fluorosulfonyl)imide,,,,
BYmvH,308.15,0,101.3,1.4418,Seki et al. (2019),Refractive index,Liquid,ABdMCc,CCC[N+]1(C)CCCCC1.O=S(=O)([N-]S(=O)(=O)C(F)(F)F)C(F)(F)F,1-methyl-1-propylpiperidinium bis(trifluoromethylsulfonyl)imide,ABJzoK,CCC[N+]1(C)CCCCC1.O=S(=O)(F)[N-]S(=O)(=O)F,1-methyl-1-propylpiperidinium bis(fluorosulfonyl)imide,,,,
BYmvH,308.15,0.2,101.3,1.4375,Seki et al. (2019),Refractive index,Liquid,ABdMCc,CCC[N+]1(C)CCCCC1.O=S(=O)([N-]S(=O)(=O)C(F)(F)F)C(F)(F)F,1-methyl-1-propylpiperidinium bis(trifluoromethylsulfonyl)imide,ABJzoK,CCC[N+]1(C)CCCCC1.O=S(=O)(F)[N-]S(=O)(=O)F,1-methyl-1-propylpiperidinium bis(fluorosulfonyl)imide,,,,
BYmvH,308.15,0.4,101.3,1.4339,Seki et al. (2019),Refractive index,Liquid,ABdMCc,CCC[N+]1(C)CCCCC1.O=S(=O)([N-]S(=O)(=O)C(F)(F)F)C(F)(F)F,1-methyl-1-propylpiperidinium bis(trifluoromethylsulfonyl)imide,ABJzoK,CCC[N+]1(C)CCCCC1.O=S(=O)(F)[N-]S(=O)(=O)F,1-methyl-1-propylpiperidinium bis(fluorosulfonyl)imide,,,,
BYmvH,308.15,0.6,101.3,1.4302,Seki et al. (2019),Refractive index,Liquid,ABdMCc,CCC[N+]1(C)CCCCC1.O=S(=O)([N-]S(=O)(=O)C(F)(F)F)C(F)(F)F,1-methyl-1-propylpiperidinium bis(trifluoromethylsulfonyl)imide,ABJzoK,CCC[N+]1(C)CCCCC1.O=S(=O)(F)[N-]S(=O)(=O)F,1-methyl-1-propylpiperidinium bis(fluorosulfonyl)imide,,,,
BYmvH,308.15,0.8,101.3,1.4273,Seki et al. (2019),Refractive index,Liquid,ABdMCc,CCC[N+]1(C)CCCCC1.O=S(=O)([N-]S(=O)(=O)C(F)(F)F)C(F)(F)F,1-methyl-1-propylpiperidinium bis(trifluoromethylsulfonyl)imide,ABJzoK,CCC[N+]1(C)CCCCC1.O=S(=O)(F)[N-]S(=O)(=O)F,1-methyl-1-propylpiperidinium bis(fluorosulfonyl)imide,,,,
BYmvH,308.15,1,101.3,1.4242,Seki et al. (2019),Refractive index,Liquid,ABdMCc,CCC[N+]1(C)CCCCC1.O=S(=O)([N-]S(=O)(=O)C(F)(F)F)C(F)(F)F,1-methyl-1-propylpiperidinium bis(trifluoromethylsulfonyl)imide,ABJzoK,CCC[N+]1(C)CCCCC1.O=S(=O)(F)[N-]S(=O)(=O)F,1-methyl-1-propylpiperidinium bis(fluorosulfonyl)imide,,,,
BYmvH,313.15,0,101.3,1.4403,Seki et al. (2019),Refractive index,Liquid,ABdMCc,CCC[N+]1(C)CCCCC1.O=S(=O)([N-]S(=O)(=O)C(F)(F)F)C(F)(F)F,1-methyl-1-propylpiperidinium bis(trifluoromethylsulfonyl)imide,ABJzoK,CCC[N+]1(C)CCCCC1.O=S(=O)(F)[N-]S(=O)(=O)F,1-methyl-1-propylpiperidinium bis(fluorosulfonyl)imide,,,,
BYmvH,313.15,0.2,101.3,1.4361,Seki et al. (2019),Refractive index,Liquid,ABdMCc,CCC[N+]1(C)CCCCC1.O=S(=O)([N-]S(=O)(=O)C(F)(F)F)C(F)(F)F,1-methyl-1-propylpiperidinium bis(trifluoromethylsulfonyl)imide,ABJzoK,CCC[N+]1(C)CCCCC1.O=S(=O)(F)[N-]S(=O)(=O)F,1-methyl-1-propylpiperidinium bis(fluorosulfonyl)imide,,,,
BYmvH,313.15,0.4,101.3,1.4326,Seki et al. (2019),Refractive index,Liquid,ABdMCc,CCC[N+]1(C)CCCCC1.O=S(=O)([N-]S(=O)(=O)C(F)(F)F)C(F)(F)F,1-methyl-1-propylpiperidinium bis(trifluoromethylsulfonyl)imide,ABJzoK,CCC[N+]1(C)CCCCC1.O=S(=O)(F)[N-]S(=O)(=O)F,1-methyl-1-propylpiperidinium bis(fluorosulfonyl)imide,,,,
BYmvH,313.15,0.6,101.3,1.4288,Seki et al. (2019),Refractive index,Liquid,ABdMCc,CCC[N+]1(C)CCCCC1.O=S(=O)([N-]S(=O)(=O)C(F)(F)F)C(F)(F)F,1-methyl-1-propylpiperidinium bis(trifluoromethylsulfonyl)imide,ABJzoK,CCC[N+]1(C)CCCCC1.O=S(=O)(F)[N-]S(=O)(=O)F,1-methyl-1-propylpiperidinium bis(fluorosulfonyl)imide,,,,
BYmvH,313.15,0.8,101.3,1.426,Seki et al. (2019),Refractive index,Liquid,ABdMCc,CCC[N+]1(C)CCCCC1.O=S(=O)([N-]S(=O)(=O)C(F)(F)F)C(F)(F)F,1-methyl-1-propylpiperidinium bis(trifluoromethylsulfonyl)imide,ABJzoK,CCC[N+]1(C)CCCCC1.O=S(=O)(F)[N-]S(=O)(=O)F,1-methyl-1-propylpiperidinium bis(fluorosulfonyl)imide,,,,
BYmvH,313.15,1,101.3,1.4228,Seki et al. (2019),Refractive index,Liquid,ABdMCc,CCC[N+]1(C)CCCCC1.O=S(=O)([N-]S(=O)(=O)C(F)(F)F)C(F)(F)F,1-methyl-1-propylpiperidinium bis(trifluoromethylsulfonyl)imide,ABJzoK,CCC[N+]1(C)CCCCC1.O=S(=O)(F)[N-]S(=O)(=O)F,1-methyl-1-propylpiperidinium bis(fluorosulfonyl)imide,,,,
BYmvH,318.15,0,101.3,1.439,Seki et al. (2019),Refractive index,Liquid,ABdMCc,CCC[N+]1(C)CCCCC1.O=S(=O)([N-]S(=O)(=O)C(F)(F)F)C(F)(F)F,1-methyl-1-propylpiperidinium bis(trifluoromethylsulfonyl)imide,ABJzoK,CCC[N+]1(C)CCCCC1.O=S(=O)(F)[N-]S(=O)(=O)F,1-methyl-1-propylpiperidinium bis(fluorosulfonyl)imide,,,,
BYmvH,318.15,0.2,101.3,1.4348,Seki et al. (2019),Refractive index,Liquid,ABdMCc,CCC[N+]1(C)CCCCC1.O=S(=O)([N-]S(=O)(=O)C(F)(F)F)C(F)(F)F,1-methyl-1-propylpiperidinium bis(trifluoromethylsulfonyl)imide,ABJzoK,CCC[N+]1(C)CCCCC1.O=S(=O)(F)[N-]S(=O)(=O)F,1-methyl-1-propylpiperidinium bis(fluorosulfonyl)imide,,,,
BYmvH,318.15,0.4,101.3,1.4312,Seki et al. (2019),Refractive index,Liquid,ABdMCc,CCC[N+]1(C)CCCCC1.O=S(=O)([N-]S(=O)(=O)C(F)(F)F)C(F)(F)F,1-methyl-1-propylpiperidinium bis(trifluoromethylsulfonyl)imide,ABJzoK,CCC[N+]1(C)CCCCC1.O=S(=O)(F)[N-]S(=O)(=O)F,1-methyl-1-propylpiperidinium bis(fluorosulfonyl)imide,,,,
BYmvH,318.15,0.6,101.3,1.4275,Seki et al. (2019),Refractive index,Liquid,ABdMCc,CCC[N+]1(C)CCCCC1.O=S(=O)([N-]S(=O)(=O)C(F)(F)F)C(F)(F)F,1-methyl-1-propylpiperidinium bis(trifluoromethylsulfonyl)imide,ABJzoK,CCC[N+]1(C)CCCCC1.O=S(=O)(F)[N-]S(=O)(=O)F,1-methyl-1-propylpiperidinium bis(fluorosulfonyl)imide,,,,
BYmvH,318.15,0.8,101.3,1.4246,Seki et al. (2019),Refractive index,Liquid,ABdMCc,CCC[N+]1(C)CCCCC1.O=S(=O)([N-]S(=O)(=O)C(F)(F)F)C(F)(F)F,1-methyl-1-propylpiperidinium bis(trifluoromethylsulfonyl)imide,ABJzoK,CCC[N+]1(C)CCCCC1.O=S(=O)(F)[N-]S(=O)(=O)F,1-methyl-1-propylpiperidinium bis(fluorosulfonyl)imide,,,,
BYmvH,318.15,1,101.3,1.4214,Seki et al. (2019),Refractive index,Liquid,ABdMCc,CCC[N+]1(C)CCCCC1.O=S(=O)([N-]S(=O)(=O)C(F)(F)F)C(F)(F)F,1-methyl-1-propylpiperidinium bis(trifluoromethylsulfonyl)imide,ABJzoK,CCC[N+]1(C)CCCCC1.O=S(=O)(F)[N-]S(=O)(=O)F,1-methyl-1-propylpiperidinium bis(fluorosulfonyl)imide,,,,
BYmvH,323.15,0,101.3,1.4376,Seki et al. (2019),Refractive index,Liquid,ABdMCc,CCC[N+]1(C)CCCCC1.O=S(=O)([N-]S(=O)(=O)C(F)(F)F)C(F)(F)F,1-methyl-1-propylpiperidinium bis(trifluoromethylsulfonyl)imide,ABJzoK,CCC[N+]1(C)CCCCC1.O=S(=O)(F)[N-]S(=O)(=O)F,1-methyl-1-propylpiperidinium bis(fluorosulfonyl)imide,,,,
BYmvH,323.15,0.2,101.3,1.4334,Seki et al. (2019),Refractive index,Liquid,ABdMCc,CCC[N+]1(C)CCCCC1.O=S(=O)([N-]S(=O)(=O)C(F)(F)F)C(F)(F)F,1-methyl-1-propylpiperidinium bis(trifluoromethylsulfonyl)imide,ABJzoK,CCC[N+]1(C)CCCCC1.O=S(=O)(F)[N-]S(=O)(=O)F,1-methyl-1-propylpiperidinium bis(fluorosulfonyl)imide,,,,
BYmvH,323.15,0.4,101.3,1.4298,Seki et al. (2019),Refractive index,Liquid,ABdMCc,CCC[N+]1(C)CCCCC1.O=S(=O)([N-]S(=O)(=O)C(F)(F)F)C(F)(F)F,1-methyl-1-propylpiperidinium bis(trifluoromethylsulfonyl)imide,ABJzoK,CCC[N+]1(C)CCCCC1.O=S(=O)(F)[N-]S(=O)(=O)F,1-methyl-1-propylpiperidinium bis(fluorosulfonyl)imide,,,,
BYmvH,323.15,0.6,101.3,1.4261,Seki et al. (2019),Refractive index,Liquid,ABdMCc,CCC[N+]1(C)CCCCC1.O=S(=O)([N-]S(=O)(=O)C(F)(F)F)C(F)(F)F,1-methyl-1-propylpiperidinium bis(trifluoromethylsulfonyl)imide,ABJzoK,CCC[N+]1(C)CCCCC1.O=S(=O)(F)[N-]S(=O)(=O)F,1-methyl-1-propylpiperidinium bis(fluorosulfonyl)imide,,,,
BYmvH,323.15,0.8,101.3,1.4232,Seki et al. (2019),Refractive index,Liquid,ABdMCc,CCC[N+]1(C)CCCCC1.O=S(=O)([N-]S(=O)(=O)C(F)(F)F)C(F)(F)F,1-methyl-1-propylpiperidinium bis(trifluoromethylsulfonyl)imide,ABJzoK,CCC[N+]1(C)CCCCC1.O=S(=O)(F)[N-]S(=O)(=O)F,1-methyl-1-propylpiperidinium bis(fluorosulfonyl)imide,,,,
BYmvH,323.15,1,101.3,1.42,Seki et al. (2019),Refractive index,Liquid,ABdMCc,CCC[N+]1(C)CCCCC1.O=S(=O)([N-]S(=O)(=O)C(F)(F)F)C(F)(F)F,1-methyl-1-propylpiperidinium bis(trifluoromethylsulfonyl)imide,ABJzoK,CCC[N+]1(C)CCCCC1.O=S(=O)(F)[N-]S(=O)(=O)F,1-methyl-1-propylpiperidinium bis(fluorosulfonyl)imide,,,,
BYmvH,328.15,0,101.3,1.4363,Seki et al. (2019),Refractive index,Liquid,ABdMCc,CCC[N+]1(C)CCCCC1.O=S(=O)([N-]S(=O)(=O)C(F)(F)F)C(F)(F)F,1-methyl-1-propylpiperidinium bis(trifluoromethylsulfonyl)imide,ABJzoK,CCC[N+]1(C)CCCCC1.O=S(=O)(F)[N-]S(=O)(=O)F,1-methyl-1-propylpiperidinium bis(fluorosulfonyl)imide,,,,
BYmvH,328.15,0.2,101.3,1.4321,Seki et al. (2019),Refractive index,Liquid,ABdMCc,CCC[N+]1(C)CCCCC1.O=S(=O)([N-]S(=O)(=O)C(F)(F)F)C(F)(F)F,1-methyl-1-propylpiperidinium bis(trifluoromethylsulfonyl)imide,ABJzoK,CCC[N+]1(C)CCCCC1.O=S(=O)(F)[N-]S(=O)(=O)F,1-methyl-1-propylpiperidinium bis(fluorosulfonyl)imide,,,,
BYmvH,328.15,0.4,101.3,1.4285,Seki et al. (2019),Refractive index,Liquid,ABdMCc,CCC[N+]1(C)CCCCC1.O=S(=O)([N-]S(=O)(=O)C(F)(F)F)C(F)(F)F,1-methyl-1-propylpiperidinium bis(trifluoromethylsulfonyl)imide,ABJzoK,CCC[N+]1(C)CCCCC1.O=S(=O)(F)[N-]S(=O)(=O)F,1-methyl-1-propylpiperidinium bis(fluorosulfonyl)imide,,,,
BYmvH,328.15,0.6,101.3,1.4248,Seki et al. (2019),Refractive index,Liquid,ABdMCc,CCC[N+]1(C)CCCCC1.O=S(=O)([N-]S(=O)(=O)C(F)(F)F)C(F)(F)F,1-methyl-1-propylpiperidinium bis(trifluoromethylsulfonyl)imide,ABJzoK,CCC[N+]1(C)CCCCC1.O=S(=O)(F)[N-]S(=O)(=O)F,1-methyl-1-propylpiperidinium bis(fluorosulfonyl)imide,,,,
BYmvH,328.15,0.8,101.3,1.4219,Seki et al. (2019),Refractive index,Liquid,ABdMCc,CCC[N+]1(C)CCCCC1.O=S(=O)([N-]S(=O)(=O)C(F)(F)F)C(F)(F)F,1-methyl-1-propylpiperidinium bis(trifluoromethylsulfonyl)imide,ABJzoK,CCC[N+]1(C)CCCCC1.O=S(=O)(F)[N-]S(=O)(=O)F,1-methyl-1-propylpiperidinium bis(fluorosulfonyl)imide,,,,
BYmvH,328.15,1,101.3,1.4187,Seki et al. (2019),Refractive index,Liquid,ABdMCc,CCC[N+]1(C)CCCCC1.O=S(=O)([N-]S(=O)(=O)C(F)(F)F)C(F)(F)F,1-methyl-1-propylpiperidinium bis(trifluoromethylsulfonyl)imide,ABJzoK,CCC[N+]1(C)CCCCC1.O=S(=O)(F)[N-]S(=O)(=O)F,1-methyl-1-propylpiperidinium bis(fluorosulfonyl)imide,,,,
BYmvH,333.15,0,101.3,1.4349,Seki et al. (2019),Refractive index,Liquid,ABdMCc,CCC[N+]1(C)CCCCC1.O=S(=O)([N-]S(=O)(=O)C(F)(F)F)C(F)(F)F,1-methyl-1-propylpiperidinium bis(trifluoromethylsulfonyl)imide,ABJzoK,CCC[N+]1(C)CCCCC1.O=S(=O)(F)[N-]S(=O)(=O)F,1-methyl-1-propylpiperidinium bis(fluorosulfonyl)imide,,,,
BYmvH,333.15,0.2,101.3,1.4307,Seki et al. (2019),Refractive index,Liquid,ABdMCc,CCC[N+]1(C)CCCCC1.O=S(=O)([N-]S(=O)(=O)C(F)(F)F)C(F)(F)F,1-methyl-1-propylpiperidinium bis(trifluoromethylsulfonyl)imide,ABJzoK,CCC[N+]1(C)CCCCC1.O=S(=O)(F)[N-]S(=O)(=O)F,1-methyl-1-propylpiperidinium bis(fluorosulfonyl)imide,,,,
BYmvH,333.15,0.4,101.3,1.4272,Seki et al. (2019),Refractive index,Liquid,ABdMCc,CCC[N+]1(C)CCCCC1.O=S(=O)([N-]S(=O)(=O)C(F)(F)F)C(F)(F)F,1-methyl-1-propylpiperidinium bis(trifluoromethylsulfonyl)imide,ABJzoK,CCC[N+]1(C)CCCCC1.O=S(=O)(F)[N-]S(=O)(=O)F,1-methyl-1-propylpiperidinium bis(fluorosulfonyl)imide,,,,
BYmvH,333.15,0.6,101.3,1.4235,Seki et al. (2019),Refractive index,Liquid,ABdMCc,CCC[N+]1(C)CCCCC1.O=S(=O)([N-]S(=O)(=O)C(F)(F)F)C(F)(F)F,1-methyl-1-propylpiperidinium bis(trifluoromethylsulfonyl)imide,ABJzoK,CCC[N+]1(C)CCCCC1.O=S(=O)(F)[N-]S(=O)(=O)F,1-methyl-1-propylpiperidinium bis(fluorosulfonyl)imide,,,,
BYmvH,333.15,0.8,101.3,1.4205,Seki et al. (2019),Refractive index,Liquid,ABdMCc,CCC[N+]1(C)CCCCC1.O=S(=O)([N-]S(=O)(=O)C(F)(F)F)C(F)(F)F,1-methyl-1-propylpiperidinium bis(trifluoromethylsulfonyl)imide,ABJzoK,CCC[N+]1(C)CCCCC1.O=S(=O)(F)[N-]S(=O)(=O)F,1-methyl-1-propylpiperidinium bis(fluorosulfonyl)imide,,,,
BYmvH,333.15,1,101.3,1.4173,Seki et al. (2019),Refractive index,Liquid,ABdMCc,CCC[N+]1(C)CCCCC1.O=S(=O)([N-]S(=O)(=O)C(F)(F)F)C(F)(F)F,1-methyl-1-propylpiperidinium bis(trifluoromethylsulfonyl)imide,ABJzoK,CCC[N+]1(C)CCCCC1.O=S(=O)(F)[N-]S(=O)(=O)F,1-methyl-1-propylpiperidinium bis(fluorosulfonyl)imide,,,,
BYmvH,338.15,0,101.3,1.4336,Seki et al. (2019),Refractive index,Liquid,ABdMCc,CCC[N+]1(C)CCCCC1.O=S(=O)([N-]S(=O)(=O)C(F)(F)F)C(F)(F)F,1-methyl-1-propylpiperidinium bis(trifluoromethylsulfonyl)imide,ABJzoK,CCC[N+]1(C)CCCCC1.O=S(=O)(F)[N-]S(=O)(=O)F,1-methyl-1-propylpiperidinium bis(fluorosulfonyl)imide,,,,
BYmvH,338.15,0.2,101.3,1.4294,Seki et al. (2019),Refractive index,Liquid,ABdMCc,CCC[N+]1(C)CCCCC1.O=S(=O)([N-]S(=O)(=O)C(F)(F)F)C(F)(F)F,1-methyl-1-propylpiperidinium bis(trifluoromethylsulfonyl)imide,ABJzoK,CCC[N+]1(C)CCCCC1.O=S(=O)(F)[N-]S(=O)(=O)F,1-methyl-1-propylpiperidinium bis(fluorosulfonyl)imide,,,,
BYmvH,338.15,0.4,101.3,1.4259,Seki et al. (2019),Refractive index,Liquid,ABdMCc,CCC[N+]1(C)CCCCC1.O=S(=O)([N-]S(=O)(=O)C(F)(F)F)C(F)(F)F,1-methyl-1-propylpiperidinium bis(trifluoromethylsulfonyl)imide,ABJzoK,CCC[N+]1(C)CCCCC1.O=S(=O)(F)[N-]S(=O)(=O)F,1-methyl-1-propylpiperidinium bis(fluorosulfonyl)imide,,,,
BYmvH,338.15,0.6,101.3,1.4221,Seki et al. (2019),Refractive index,Liquid,ABdMCc,CCC[N+]1(C)CCCCC1.O=S(=O)([N-]S(=O)(=O)C(F)(F)F)C(F)(F)F,1-methyl-1-propylpiperidinium bis(trifluoromethylsulfonyl)imide,ABJzoK,CCC[N+]1(C)CCCCC1.O=S(=O)(F)[N-]S(=O)(=O)F,1-methyl-1-propylpiperidinium bis(fluorosulfonyl)imide,,,,
BYmvH,338.15,0.8,101.3,1.4192,Seki et al. (2019),Refractive index,Liquid,ABdMCc,CCC[N+]1(C)CCCCC1.O=S(=O)([N-]S(=O)(=O)C(F)(F)F)C(F)(F)F,1-methyl-1-propylpiperidinium bis(trifluoromethylsulfonyl)imide,ABJzoK,CCC[N+]1(C)CCCCC1.O=S(=O)(F)[N-]S(=O)(=O)F,1-methyl-1-propylpiperidinium bis(fluorosulfonyl)imide,,,,
BYmvH,338.15,1,101.3,1.416,Seki et al. (2019),Refractive index,Liquid,ABdMCc,CCC[N+]1(C)CCCCC1.O=S(=O)([N-]S(=O)(=O)C(F)(F)F)C(F)(F)F,1-methyl-1-propylpiperidinium bis(trifluoromethylsulfonyl)imide,ABJzoK,CCC[N+]1(C)CCCCC1.O=S(=O)(F)[N-]S(=O)(=O)F,1-methyl-1-propylpiperidinium bis(fluorosulfonyl)imide,,,,
BYmvH,343.15,0,101.3,1.4323,Seki et al. (2019),Refractive index,Liquid,ABdMCc,CCC[N+]1(C)CCCCC1.O=S(=O)([N-]S(=O)(=O)C(F)(F)F)C(F)(F)F,1-methyl-1-propylpiperidinium bis(trifluoromethylsulfonyl)imide,ABJzoK,CCC[N+]1(C)CCCCC1.O=S(=O)(F)[N-]S(=O)(=O)F,1-methyl-1-propylpiperidinium bis(fluorosulfonyl)imide,,,,
BYmvH,343.15,0.2,101.3,1.4281,Seki et al. (2019),Refractive index,Liquid,ABdMCc,CCC[N+]1(C)CCCCC1.O=S(=O)([N-]S(=O)(=O)C(F)(F)F)C(F)(F)F,1-methyl-1-propylpiperidinium bis(trifluoromethylsulfonyl)imide,ABJzoK,CCC[N+]1(C)CCCCC1.O=S(=O)(F)[N-]S(=O)(=O)F,1-methyl-1-propylpiperidinium bis(fluorosulfonyl)imide,,,,
BYmvH,343.15,0.4,101.3,1.4245,Seki et al. (2019),Refractive index,Liquid,ABdMCc,CCC[N+]1(C)CCCCC1.O=S(=O)([N-]S(=O)(=O)C(F)(F)F)C(F)(F)F,1-methyl-1-propylpiperidinium bis(trifluoromethylsulfonyl)imide,ABJzoK,CCC[N+]1(C)CCCCC1.O=S(=O)(F)[N-]S(=O)(=O)F,1-methyl-1-propylpiperidinium bis(fluorosulfonyl)imide,,,,
BYmvH,343.15,0.6,101.3,1.4208,Seki et al. (2019),Refractive index,Liquid,ABdMCc,CCC[N+]1(C)CCCCC1.O=S(=O)([N-]S(=O)(=O)C(F)(F)F)C(F)(F)F,1-methyl-1-propylpiperidinium bis(trifluoromethylsulfonyl)imide,ABJzoK,CCC[N+]1(C)CCCCC1.O=S(=O)(F)[N-]S(=O)(=O)F,1-methyl-1-propylpiperidinium bis(fluorosulfonyl)imide,,,,
BYmvH,343.15,0.8,101.3,1.4179,Seki et al. (2019),Refractive index,Liquid,ABdMCc,CCC[N+]1(C)CCCCC1.O=S(=O)([N-]S(=O)(=O)C(F)(F)F)C(F)(F)F,1-methyl-1-propylpiperidinium bis(trifluoromethylsulfonyl)imide,ABJzoK,CCC[N+]1(C)CCCCC1.O=S(=O)(F)[N-]S(=O)(=O)F,1-methyl-1-propylpiperidinium bis(fluorosulfonyl)imide,,,,
BYmvH,343.15,1,101.3,1.4146,Seki et al. (2019),Refractive index,Liquid,ABdMCc,CCC[N+]1(C)CCCCC1.O=S(=O)([N-]S(=O)(=O)C(F)(F)F)C(F)(F)F,1-methyl-1-propylpiperidinium bis(trifluoromethylsulfonyl)imide,ABJzoK,CCC[N+]1(C)CCCCC1.O=S(=O)(F)[N-]S(=O)(=O)F,1-methyl-1-propylpiperidinium bis(fluorosulfonyl)imide,,,,
BYmvH,348.15,0,101.3,1.431,Seki et al. (2019),Refractive index,Liquid,ABdMCc,CCC[N+]1(C)CCCCC1.O=S(=O)([N-]S(=O)(=O)C(F)(F)F)C(F)(F)F,1-methyl-1-propylpiperidinium bis(trifluoromethylsulfonyl)imide,ABJzoK,CCC[N+]1(C)CCCCC1.O=S(=O)(F)[N-]S(=O)(=O)F,1-methyl-1-propylpiperidinium bis(fluorosulfonyl)imide,,,,
BYmvH,348.15,0.2,101.3,1.4268,Seki et al. (2019),Refractive index,Liquid,ABdMCc,CCC[N+]1(C)CCCCC1.O=S(=O)([N-]S(=O)(=O)C(F)(F)F)C(F)(F)F,1-methyl-1-propylpiperidinium bis(trifluoromethylsulfonyl)imide,ABJzoK,CCC[N+]1(C)CCCCC1.O=S(=O)(F)[N-]S(=O)(=O)F,1-methyl-1-propylpiperidinium bis(fluorosulfonyl)imide,,,,
BYmvH,348.15,0.4,101.3,1.4232,Seki et al. (2019),Refractive index,Liquid,ABdMCc,CCC[N+]1(C)CCCCC1.O=S(=O)([N-]S(=O)(=O)C(F)(F)F)C(F)(F)F,1-methyl-1-propylpiperidinium bis(trifluoromethylsulfonyl)imide,ABJzoK,CCC[N+]1(C)CCCCC1.O=S(=O)(F)[N-]S(=O)(=O)F,1-methyl-1-propylpiperidinium bis(fluorosulfonyl)imide,,,,
BYmvH,348.15,0.6,101.3,1.4195,Seki et al. (2019),Refractive index,Liquid,ABdMCc,CCC[N+]1(C)CCCCC1.O=S(=O)([N-]S(=O)(=O)C(F)(F)F)C(F)(F)F,1-methyl-1-propylpiperidinium bis(trifluoromethylsulfonyl)imide,ABJzoK,CCC[N+]1(C)CCCCC1.O=S(=O)(F)[N-]S(=O)(=O)F,1-methyl-1-propylpiperidinium bis(fluorosulfonyl)imide,,,,
BYmvH,348.15,0.8,101.3,1.4166,Seki et al. (2019),Refractive index,Liquid,ABdMCc,CCC[N+]1(C)CCCCC1.O=S(=O)([N-]S(=O)(=O)C(F)(F)F)C(F)(F)F,1-methyl-1-propylpiperidinium bis(trifluoromethylsulfonyl)imide,ABJzoK,CCC[N+]1(C)CCCCC1.O=S(=O)(F)[N-]S(=O)(=O)F,1-methyl-1-propylpiperidinium bis(fluorosulfonyl)imide,,,,
BYmvH,348.15,1,101.3,1.4133,Seki et al. (2019),Refractive index,Liquid,ABdMCc,CCC[N+]1(C)CCCCC1.O=S(=O)([N-]S(=O)(=O)C(F)(F)F)C(F)(F)F,1-methyl-1-propylpiperidinium bis(trifluoromethylsulfonyl)imide,ABJzoK,CCC[N+]1(C)CCCCC1.O=S(=O)(F)[N-]S(=O)(=O)F,1-methyl-1-propylpiperidinium bis(fluorosulfonyl)imide,,,,
BYmvH,353.15,0,101.3,1.4297,Seki et al. (2019),Refractive index,Liquid,ABdMCc,CCC[N+]1(C)CCCCC1.O=S(=O)([N-]S(=O)(=O)C(F)(F)F)C(F)(F)F,1-methyl-1-propylpiperidinium bis(trifluoromethylsulfonyl)imide,ABJzoK,CCC[N+]1(C)CCCCC1.O=S(=O)(F)[N-]S(=O)(=O)F,1-methyl-1-propylpiperidinium bis(fluorosulfonyl)imide,,,,
BYmvH,353.15,0.2,101.3,1.4255,Seki et al. (2019),Refractive index,Liquid,ABdMCc,CCC[N+]1(C)CCCCC1.O=S(=O)([N-]S(=O)(=O)C(F)(F)F)C(F)(F)F,1-methyl-1-propylpiperidinium bis(trifluoromethylsulfonyl)imide,ABJzoK,CCC[N+]1(C)CCCCC1.O=S(=O)(F)[N-]S(=O)(=O)F,1-methyl-1-propylpiperidinium bis(fluorosulfonyl)imide,,,,
BYmvH,353.15,0.4,101.3,1.4219,Seki et al. (2019),Refractive index,Liquid,ABdMCc,CCC[N+]1(C)CCCCC1.O=S(=O)([N-]S(=O)(=O)C(F)(F)F)C(F)(F)F,1-methyl-1-propylpiperidinium bis(trifluoromethylsulfonyl)imide,ABJzoK,CCC[N+]1(C)CCCCC1.O=S(=O)(F)[N-]S(=O)(=O)F,1-methyl-1-propylpiperidinium bis(fluorosulfonyl)imide,,,,
BYmvH,353.15,0.6,101.3,1.4181,Seki et al. (2019),Refractive index,Liquid,ABdMCc,CCC[N+]1(C)CCCCC1.O=S(=O)([N-]S(=O)(=O)C(F)(F)F)C(F)(F)F,1-methyl-1-propylpiperidinium bis(trifluoromethylsulfonyl)imide,ABJzoK,CCC[N+]1(C)CCCCC1.O=S(=O)(F)[N-]S(=O)(=O)F,1-methyl-1-propylpiperidinium bis(fluorosulfonyl)imide,,,,
BYmvH,353.15,0.8,101.3,1.4152,Seki et al. (2019),Refractive index,Liquid,ABdMCc,CCC[N+]1(C)CCCCC1.O=S(=O)([N-]S(=O)(=O)C(F)(F)F)C(F)(F)F,1-methyl-1-propylpiperidinium bis(trifluoromethylsulfonyl)imide,ABJzoK,CCC[N+]1(C)CCCCC1.O=S(=O)(F)[N-]S(=O)(=O)F,1-methyl-1-propylpiperidinium bis(fluorosulfonyl)imide,,,,
BYmvH,353.15,1,101.3,1.412,Seki et al. (2019),Refractive index,Liquid,ABdMCc,CCC[N+]1(C)CCCCC1.O=S(=O)([N-]S(=O)(=O)C(F)(F)F)C(F)(F)F,1-methyl-1-propylpiperidinium bis(trifluoromethylsulfonyl)imide,ABJzoK,CCC[N+]1(C)CCCCC1.O=S(=O)(F)[N-]S(=O)(=O)F,1-methyl-1-propylpiperidinium bis(fluorosulfonyl)imide,,,,

File: refindex_csv_data/refindex_setid_BqVTS.csv
setid,"Temperature, K","Pressure, kPa",Mole ratio to solvent: 2-hydroxypropanoic acid,Refractive index (Na D-line),reference,propertiy,phases,compound id 1,smile 1,compound name 1,compound id 2,smile 2,compound name 2,compound id 3,smile 3,compound name 3,Unnamed: 13
BqVTS,293.15,101,3,1.4944,Basaiahgari et al. (2017),Refractive index,Liquid,AARQjp,CC(O)C(=O)O,2-hydroxypropanoic acid,AAzuLA,CCC[N+](CCC)(CCC)Cc1ccccc1.[Cl-],benzyltripropylammonium chloride,,,,
BqVTS,298.15,101,3,1.4926,Basaiahgari et al. (2017),Refractive index,Liquid,AARQjp,CC(O)C(=O)O,2-hydroxypropanoic acid,AAzuLA,CCC[N+](CCC)(CCC)Cc1ccccc1.[Cl-],benzyltripropylammonium chloride,,,,
BqVTS,303.15,101,3,1.4908,Basaiahgari et al. (2017),Refractive index,Liquid,AARQjp,CC(O)C(=O)O,2-hydroxypropanoic acid,AAzuLA,CCC[N+](CCC)(CCC)Cc1ccccc1.[Cl-],benzyltripropylammonium chloride,,,,
BqVTS,308.15,101,3,1.4892,Basaiahgari et al. (2017),Refractive index,Liquid,AARQjp,CC(O)C(=O)O,2-hydroxypropanoic acid,AAzuLA,CCC[N+](CCC)(CCC)Cc1ccccc1.[Cl-],benzyltripropylammonium chloride,,,,
BqVTS,313.15,101,3,1.4876,Basaiahgari et al. (2017),Refractive index,Liquid,AARQjp,CC(O)C(=O)O,2-hydroxypropanoic acid,AAzuLA,CCC[N+](CCC)(CCC)Cc1ccccc1.[Cl-],benzyltripropylammonium chloride,,,,
BqVTS,318.15,101,3,1.4858,Basaiahgari et al. (2017),Refractive index,Liquid,AARQjp,CC(O)C(=O)O,2-hydroxypropanoic acid,AAzuLA,CCC[N+](CCC)(CCC)Cc1ccccc1.[Cl-],benzyltripropylammonium chloride,,,,
BqVTS,323.15,101,3,1.4844,Basaiahgari et al. (2017),Refractive index,Liquid,AARQjp,CC(O)C(=O)O,2-hydroxypropanoic acid,AAzuLA,CCC[N+](CCC)(CCC)Cc1ccccc1.[Cl-],benzyltripropylammonium chloride,,,,
BqVTS,328.15,101,3,1.4824,Basaiahgari et al. (2017),Refractive index,Liquid,AARQjp,CC(O)C(=O)O,2-hydroxypropanoic acid,AAzuLA,CCC[N+](CCC)(CCC)Cc1ccccc1.[Cl-],benzyltripropylammonium chloride,,,,
BqVTS,333.15,101,3,1.4811,Basaiahgari et al. (2017),Refractive index,Liquid,AARQjp,CC(O)C(=O)O,2-hydroxypropanoic acid,AAzuLA,CCC[N+](CCC)(CCC)Cc1ccccc1.[Cl-],benzyltripropylammonium chloride,,,,
BqVTS,338.15,101,3,1.4791,Basaiahgari et al. (2017),Refractive index,Liquid,AARQjp,CC(O)C(=O)O,2-hydroxypropanoic acid,AAzuLA,CCC[N+](CCC)(CCC)Cc1ccccc1.[Cl-],benzyltripropylammonium chloride,,,,
BqVTS,343.15,101,3,1.4778,Basaiahgari et al. (2017),Refractive index,Liquid,AARQjp,CC(O)C(=O)O,2-hydroxypropanoic acid,AAzuLA,CCC[N+](CCC)(CCC)Cc1ccccc1.[Cl-],benzyltripropylammonium chloride,,,,

File: refindex_csv_data/refindex_setid_BsWCl.csv
setid,"Temperature, K",Mole fraction of 1-(3-aminopropyl)-3-methyl-1H-imidazolium tetrafluoroborate,"Pressure, kPa",Refractive index (Na D-line),reference,propertiy,phases,compound id 1,smile 1,compound name 1,compound id 2,smile 2,compound name 2,compound id 3,smile 3,compound name 3,Unnamed: 13
BsWCl,288.15,0,101,1.3438,Wang et al. (2023b),Refractive index,Liquid,AAriGj,Cn1cc[n+](CCCN)c1.F[B-](F)(F)F,1-(3-aminopropyl)-3-methyl-1H-imidazolium tetrafluoroborate,AAHueB,CC#N,acetonitrile,,,,
BsWCl,288.15,0.1001,101,1.3549,Wang et al. (2023b),Refractive index,Liquid,AAriGj,Cn1cc[n+](CCCN)c1.F[B-](F)(F)F,1-(3-aminopropyl)-3-methyl-1H-imidazolium tetrafluoroborate,AAHueB,CC#N,acetonitrile,,,,
BsWCl,288.15,0.2005,101,1.3667,Wang et al. (2023b),Refractive index,Liquid,AAriGj,Cn1cc[n+](CCCN)c1.F[B-](F)(F)F,1-(3-aminopropyl)-3-methyl-1H-imidazolium tetrafluoroborate,AAHueB,CC#N,acetonitrile,,,,
BsWCl,288.15,0.3,101,1.3782,Wang et al. (2023b),Refractive index,Liquid,AAriGj,Cn1cc[n+](CCCN)c1.F[B-](F)(F)F,1-(3-aminopropyl)-3-methyl-1H-imidazolium tetrafluoroborate,AAHueB,CC#N,acetonitrile,,,,
BsWCl,288.15,0.399,101,1.3903,Wang et al. (2023b),Refractive index,Liquid,AAriGj,Cn1cc[n+](CCCN)c1.F[B-](F)(F)F,1-(3-aminopropyl)-3-methyl-1H-imidazolium tetrafluoroborate,AAHueB,CC#N,acetonitrile,,,,
BsWCl,288.15,0.4996,101,1.4021,Wang et al. (2023b),Refractive index,Liquid,AAriGj,Cn1cc[n+](CCCN)c1.F[B-](F)(F)F,1-(3-aminopropyl)-3-methyl-1H-imidazolium tetrafluoroborate,AAHueB,CC#N,acetonitrile,,,,
BsWCl,288.15,0.598,101,1.4138,Wang et al. (2023b),Refractive index,Liquid,AAriGj,Cn1cc[n+](CCCN)c1.F[B-](F)(F)F,1-(3-aminopropyl)-3-methyl-1H-imidazolium tetrafluoroborate,AAHueB,CC#N,acetonitrile,,,,
BsWCl,288.15,0.6975,101,1.4245,Wang et al. (2023b),Refractive index,Liquid,AAriGj,Cn1cc[n+](CCCN)c1.F[B-](F)(F)F,1-(3-aminopropyl)-3-methyl-1H-imidazolium tetrafluoroborate,AAHueB,CC#N,acetonitrile,,,,
BsWCl,288.15,0.7983,101,1.435,Wang et al. (2023b),Refractive index,Liquid,AAriGj,Cn1cc[n+](CCCN)c1.F[B-](F)(F)F,1-(3-aminopropyl)-3-methyl-1H-imidazolium tetrafluoroborate,AAHueB,CC#N,acetonitrile,,,,
BsWCl,288.15,0.8987,101,1.444,Wang et al. (2023b),Refractive index,Liquid,AAriGj,Cn1cc[n+](CCCN)c1.F[B-](F)(F)F,1-(3-aminopropyl)-3-methyl-1H-imidazolium tetrafluoroborate,AAHueB,CC#N,acetonitrile,,,,
BsWCl,288.15,1,101,1.452,Wang et al. (2023b),Refractive index,Liquid,AAriGj,Cn1cc[n+](CCCN)c1.F[B-](F)(F)F,1-(3-aminopropyl)-3-methyl-1H-imidazolium tetrafluoroborate,AAHueB,CC#N,acetonitrile,,,,
BsWCl,293.15,0,101,1.3425,Wang et al. (2023b),Refractive index,Liquid,AAriGj,Cn1cc[n+](CCCN)c1.F[B-](F)(F)F,1-(3-aminopropyl)-3-methyl-1H-imidazolium tetrafluoroborate,AAHueB,CC#N,acetonitrile,,,,
BsWCl,293.15,0.1001,101,1.3538,Wang et al. (2023b),Refractive index,Liquid,AAriGj,Cn1cc[n+](CCCN)c1.F[B-](F)(F)F,1-(3-aminopropyl)-3-methyl-1H-imidazolium tetrafluoroborate,AAHueB,CC#N,acetonitrile,,,,
BsWCl,293.15,0.2005,101,1.3656,Wang et al. (2023b),Refractive index,Liquid,AAriGj,Cn1cc[n+](CCCN)c1.F[B-](F)(F)F,1-(3-aminopropyl)-3-methyl-1H-imidazolium tetrafluoroborate,AAHueB,CC#N,acetonitrile,,,,
BsWCl,293.15,0.3,101,1.3773,Wang et al. (2023b),Refractive index,Liquid,AAriGj,Cn1cc[n+](CCCN)c1.F[B-](F)(F)F,1-(3-aminopropyl)-3-methyl-1H-imidazolium tetrafluoroborate,AAHueB,CC#N,acetonitrile,,,,
BsWCl,293.15,0.399,101,1.3895,Wang et al. (2023b),Refractive index,Liquid,AAriGj,Cn1cc[n+](CCCN)c1.F[B-](F)(F)F,1-(3-aminopropyl)-3-methyl-1H-imidazolium tetrafluoroborate,AAHueB,CC#N,acetonitrile,,,,
BsWCl,293.15,0.4996,101,1.4013,Wang et al. (2023b),Refractive index,Liquid,AAriGj,Cn1cc[n+](CCCN)c1.F[B-](F)(F)F,1-(3-aminopropyl)-3-methyl-1H-imidazolium tetrafluoroborate,AAHueB,CC#N,acetonitrile,,,,
BsWCl,293.15,0.598,101,1.4129,Wang et al. (2023b),Refractive index,Liquid,AAriGj,Cn1cc[n+](CCCN)c1.F[B-](F)(F)F,1-(3-aminopropyl)-3-methyl-1H-imidazolium tetrafluoroborate,AAHueB,CC#N,acetonitrile,,,,
BsWCl,293.15,0.6975,101,1.4237,Wang et al. (2023b),Refractive index,Liquid,AAriGj,Cn1cc[n+](CCCN)c1.F[B-](F)(F)F,1-(3-aminopropyl)-3-methyl-1H-imidazolium tetrafluoroborate,AAHueB,CC#N,acetonitrile,,,,
BsWCl,293.15,0.7983,101,1.4341,Wang et al. (2023b),Refractive index,Liquid,AAriGj,Cn1cc[n+](CCCN)c1.F[B-](F)(F)F,1-(3-aminopropyl)-3-methyl-1H-imidazolium tetrafluoroborate,AAHueB,CC#N,acetonitrile,,,,
BsWCl,293.15,0.8987,101,1.443,Wang et al. (2023b),Refractive index,Liquid,AAriGj,Cn1cc[n+](CCCN)c1.F[B-](F)(F)F,1-(3-aminopropyl)-3-methyl-1H-imidazolium tetrafluoroborate,AAHueB,CC#N,acetonitrile,,,,
BsWCl,293.15,1,101,1.451,Wang et al. (2023b),Refractive index,Liquid,AAriGj,Cn1cc[n+](CCCN)c1.F[B-](F)(F)F,1-(3-aminopropyl)-3-methyl-1H-imidazolium tetrafluoroborate,AAHueB,CC#N,acetonitrile,,,,
BsWCl,298.15,0,101,1.3411,Wang et al. (2023b),Refractive index,Liquid,AAriGj,Cn1cc[n+](CCCN)c1.F[B-](F)(F)F,1-(3-aminopropyl)-3-methyl-1H-imidazolium tetrafluoroborate,AAHueB,CC#N,acetonitrile,,,,
BsWCl,298.15,0.1001,101,1.3526,Wang et al. (2023b),Refractive index,Liquid,AAriGj,Cn1cc[n+](CCCN)c1.F[B-](F)(F)F,1-(3-aminopropyl)-3-methyl-1H-imidazolium tetrafluoroborate,AAHueB,CC#N,acetonitrile,,,,
BsWCl,298.15,0.2005,101,1.3644,Wang et al. (2023b),Refractive index,Liquid,AAriGj,Cn1cc[n+](CCCN)c1.F[B-](F)(F)F,1-(3-aminopropyl)-3-methyl-1H-imidazolium tetrafluoroborate,AAHueB,CC#N,acetonitrile,,,,
BsWCl,298.15,0.3,101,1.3764,Wang et al. (2023b),Refractive index,Liquid,AAriGj,Cn1cc[n+](CCCN)c1.F[B-](F)(F)F,1-(3-aminopropyl)-3-methyl-1H-imidazolium tetrafluoroborate,AAHueB,CC#N,acetonitrile,,,,
BsWCl,298.15,0.399,101,1.3886,Wang et al. (2023b),Refractive index,Liquid,AAriGj,Cn1cc[n+](CCCN)c1.F[B-](F)(F)F,1-(3-aminopropyl)-3-methyl-1H-imidazolium tetrafluoroborate,AAHueB,CC#N,acetonitrile,,,,
BsWCl,298.15,0.4996,101,1.4005,Wang et al. (2023b),Refractive index,Liquid,AAriGj,Cn1cc[n+](CCCN)c1.F[B-](F)(F)F,1-(3-aminopropyl)-3-methyl-1H-imidazolium tetrafluoroborate,AAHueB,CC#N,acetonitrile,,,,
BsWCl,298.15,0.598,101,1.412,Wang et al. (2023b),Refractive index,Liquid,AAriGj,Cn1cc[n+](CCCN)c1.F[B-](F)(F)F,1-(3-aminopropyl)-3-methyl-1H-imidazolium tetrafluoroborate,AAHueB,CC#N,acetonitrile,,,,
BsWCl,298.15,0.6975,101,1.4229,Wang et al. (2023b),Refractive index,Liquid,AAriGj,Cn1cc[n+](CCCN)c1.F[B-](F)(F)F,1-(3-aminopropyl)-3-methyl-1H-imidazolium tetrafluoroborate,AAHueB,CC#N,acetonitrile,,,,
BsWCl,298.15,0.7983,101,1.4332,Wang et al. (2023b),Refractive index,Liquid,AAriGj,Cn1cc[n+](CCCN)c1.F[B-](F)(F)F,1-(3-aminopropyl)-3-methyl-1H-imidazolium tetrafluoroborate,AAHueB,CC#N,acetonitrile,,,,
BsWCl,298.15,0.8987,101,1.4422,Wang et al. (2023b),Refractive index,Liquid,AAriGj,Cn1cc[n+](CCCN)c1.F[B-](F)(F)F,1-(3-aminopropyl)-3-methyl-1H-imidazolium tetrafluoroborate,AAHueB,CC#N,acetonitrile,,,,
BsWCl,298.15,1,101,1.4499,Wang et al. (2023b),Refractive index,Liquid,AAriGj,Cn1cc[n+](CCCN)c1.F[B-](F)(F)F,1-(3-aminopropyl)-3-methyl-1H-imidazolium tetrafluoroborate,AAHueB,CC#N,acetonitrile,,,,
BsWCl,303.15,0,101,1.3398,Wang et al. (2023b),Refractive index,Liquid,AAriGj,Cn1cc[n+](CCCN)c1.F[B-](F)(F)F,1-(3-aminopropyl)-3-methyl-1H-imidazolium tetrafluoroborate,AAHueB,CC#N,acetonitrile,,,,
BsWCl,303.15,0.1001,101,1.3515,Wang et al. (2023b),Refractive index,Liquid,AAriGj,Cn1cc[n+](CCCN)c1.F[B-](F)(F)F,1-(3-aminopropyl)-3-methyl-1H-imidazolium tetrafluoroborate,AAHueB,CC#N,acetonitrile,,,,
BsWCl,303.15,0.2005,101,1.3633,Wang et al. (2023b),Refractive index,Liquid,AAriGj,Cn1cc[n+](CCCN)c1.F[B-](F)(F)F,1-(3-aminopropyl)-3-methyl-1H-imidazolium tetrafluoroborate,AAHueB,CC#N,acetonitrile,,,,
BsWCl,303.15,0.3,101,1.3755,Wang et al. (2023b),Refractive index,Liquid,AAriGj,Cn1cc[n+](CCCN)c1.F[B-](F)(F)F,1-(3-aminopropyl)-3-methyl-1H-imidazolium tetrafluoroborate,AAHueB,CC#N,acetonitrile,,,,
BsWCl,303.15,0.399,101,1.3877,Wang et al. (2023b),Refractive index,Liquid,AAriGj,Cn1cc[n+](CCCN)c1.F[B-](F)(F)F,1-(3-aminopropyl)-3-methyl-1H-imidazolium tetrafluoroborate,AAHueB,CC#N,acetonitrile,,,,
BsWCl,303.15,0.4996,101,1.3997,Wang et al. (2023b),Refractive index,Liquid,AAriGj,Cn1cc[n+](CCCN)c1.F[B-](F)(F)F,1-(3-aminopropyl)-3-methyl-1H-imidazolium tetrafluoroborate,AAHueB,CC#N,acetonitrile,,,,
BsWCl,303.15,0.598,101,1.4112,Wang et al. (2023b),Refractive index,Liquid,AAriGj,Cn1cc[n+](CCCN)c1.F[B-](F)(F)F,1-(3-aminopropyl)-3-methyl-1H-imidazolium tetrafluoroborate,AAHueB,CC#N,acetonitrile,,,,
BsWCl,303.15,0.6975,101,1.4221,Wang et al. (2023b),Refractive index,Liquid,AAriGj,Cn1cc[n+](CCCN)c1.F[B-](F)(F)F,1-(3-aminopropyl)-3-methyl-1H-imidazolium tetrafluoroborate,AAHueB,CC#N,acetonitrile,,,,
BsWCl,303.15,0.7983,101,1.4323,Wang et al. (2023b),Refractive index,Liquid,AAriGj,Cn1cc[n+](CCCN)c1.F[B-](F)(F)F,1-(3-aminopropyl)-3-methyl-1H-imidazolium tetrafluoroborate,AAHueB,CC#N,acetonitrile,,,,
BsWCl,303.15,0.8987,101,1.4413,Wang et al. (2023b),Refractive index,Liquid,AAriGj,Cn1cc[n+](CCCN)c1.F[B-](F)(F)F,1-(3-aminopropyl)-3-methyl-1H-imidazolium tetrafluoroborate,AAHueB,CC#N,acetonitrile,,,,
BsWCl,303.15,1,101,1.4489,Wang et al. (2023b),Refractive index,Liquid,AAriGj,Cn1cc[n+](CCCN)c1.F[B-](F)(F)F,1-(3-aminopropyl)-3-methyl-1H-imidazolium tetrafluoroborate,AAHueB,CC#N,acetonitrile,,,,
BsWCl,308.15,0,101,1.3384,Wang et al. (2023b),Refractive index,Liquid,AAriGj,Cn1cc[n+](CCCN)c1.F[B-](F)(F)F,1-(3-aminopropyl)-3-methyl-1H-imidazolium tetrafluoroborate,AAHueB,CC#N,acetonitrile,,,,
BsWCl,308.15,0.1001,101,1.3503,Wang et al. (2023b),Refractive index,Liquid,AAriGj,Cn1cc[n+](CCCN)c1.F[B-](F)(F)F,1-(3-aminopropyl)-3-methyl-1H-imidazolium tetrafluoroborate,AAHueB,CC#N,acetonitrile,,,,
BsWCl,308.15,0.2005,101,1.3623,Wang et al. (2023b),Refractive index,Liquid,AAriGj,Cn1cc[n+](CCCN)c1.F[B-](F)(F)F,1-(3-aminopropyl)-3-methyl-1H-imidazolium tetrafluoroborate,AAHueB,CC#N,acetonitrile,,,,
BsWCl,308.15,0.3,101,1.3745,Wang et al. (2023b),Refractive index,Liquid,AAriGj,Cn1cc[n+](CCCN)c1.F[B-](F)(F)F,1-(3-aminopropyl)-3-methyl-1H-imidazolium tetrafluoroborate,AAHueB,CC#N,acetonitrile,,,,
BsWCl,308.15,0.399,101,1.3867,Wang et al. (2023b),Refractive index,Liquid,AAriGj,Cn1cc[n+](CCCN)c1.F[B-](F)(F)F,1-(3-aminopropyl)-3-methyl-1H-imidazolium tetrafluoroborate,AAHueB,CC#N,acetonitrile,,,,
BsWCl,308.15,0.4996,101,1.3989,Wang et al. (2023b),Refractive index,Liquid,AAriGj,Cn1cc[n+](CCCN)c1.F[B-](F)(F)F,1-(3-aminopropyl)-3-methyl-1H-imidazolium tetrafluoroborate,AAHueB,CC#N,acetonitrile,,,,
BsWCl,308.15,0.598,101,1.4104,Wang et al. (2023b),Refractive index,Liquid,AAriGj,Cn1cc[n+](CCCN)c1.F[B-](F)(F)F,1-(3-aminopropyl)-3-methyl-1H-imidazolium tetrafluoroborate,AAHueB,CC#N,acetonitrile,,,,
BsWCl,308.15,0.6975,101,1.4213,Wang et al. (2023b),Refractive index,Liquid,AAriGj,Cn1cc[n+](CCCN)c1.F[B-](F)(F)F,1-(3-aminopropyl)-3-methyl-1H-imidazolium tetrafluoroborate,AAHueB,CC#N,acetonitrile,,,,
BsWCl,308.15,0.7983,101,1.4314,Wang et al. (2023b),Refractive index,Liquid,AAriGj,Cn1cc[n+](CCCN)c1.F[B-](F)(F)F,1-(3-aminopropyl)-3-methyl-1H-imidazolium tetrafluoroborate,AAHueB,CC#N,acetonitrile,,,,
BsWCl,308.15,0.8987,101,1.4404,Wang et al. (2023b),Refractive index,Liquid,AAriGj,Cn1cc[n+](CCCN)c1.F[B-](F)(F)F,1-(3-aminopropyl)-3-methyl-1H-imidazolium tetrafluoroborate,AAHueB,CC#N,acetonitrile,,,,
BsWCl,308.15,1,101,1.4479,Wang et al. (2023b),Refractive index,Liquid,AAriGj,Cn1cc[n+](CCCN)c1.F[B-](F)(F)F,1-(3-aminopropyl)-3-methyl-1H-imidazolium tetrafluoroborate,AAHueB,CC#N,acetonitrile,,,,
BsWCl,313.15,0,101,1.3371,Wang et al. (2023b),Refractive index,Liquid,AAriGj,Cn1cc[n+](CCCN)c1.F[B-](F)(F)F,1-(3-aminopropyl)-3-methyl-1H-imidazolium tetrafluoroborate,AAHueB,CC#N,acetonitrile,,,,
BsWCl,313.15,0.1001,101,1.3491,Wang et al. (2023b),Refractive index,Liquid,AAriGj,Cn1cc[n+](CCCN)c1.F[B-](F)(F)F,1-(3-aminopropyl)-3-methyl-1H-imidazolium tetrafluoroborate,AAHueB,CC#N,acetonitrile,,,,
BsWCl,313.15,0.2005,101,1.3612,Wang et al. (2023b),Refractive index,Liquid,AAriGj,Cn1cc[n+](CCCN)c1.F[B-](F)(F)F,1-(3-aminopropyl)-3-methyl-1H-imidazolium tetrafluoroborate,AAHueB,CC#N,acetonitrile,,,,
BsWCl,313.15,0.3,101,1.3735,Wang et al. (2023b),Refractive index,Liquid,AAriGj,Cn1cc[n+](CCCN)c1.F[B-](F)(F)F,1-(3-aminopropyl)-3-methyl-1H-imidazolium tetrafluoroborate,AAHueB,CC#N,acetonitrile,,,,
BsWCl,313.15,0.399,101,1.3858,Wang et al. (2023b),Refractive index,Liquid,AAriGj,Cn1cc[n+](CCCN)c1.F[B-](F)(F)F,1-(3-aminopropyl)-3-methyl-1H-imidazolium tetrafluoroborate,AAHueB,CC#N,acetonitrile,,,,
BsWCl,313.15,0.4996,101,1.3981,Wang et al. (2023b),Refractive index,Liquid,AAriGj,Cn1cc[n+](CCCN)c1.F[B-](F)(F)F,1-(3-aminopropyl)-3-methyl-1H-imidazolium tetrafluoroborate,AAHueB,CC#N,acetonitrile,,,,
BsWCl,313.15,0.598,101,1.4095,Wang et al. (2023b),Refractive index,Liquid,AAriGj,Cn1cc[n+](CCCN)c1.F[B-](F)(F)F,1-(3-aminopropyl)-3-methyl-1H-imidazolium tetrafluoroborate,AAHueB,CC#N,acetonitrile,,,,
BsWCl,313.15,0.6975,101,1.4205,Wang et al. (2023b),Refractive index,Liquid,AAriGj,Cn1cc[n+](CCCN)c1.F[B-](F)(F)F,1-(3-aminopropyl)-3-methyl-1H-imidazolium tetrafluoroborate,AAHueB,CC#N,acetonitrile,,,,
BsWCl,313.15,0.7983,101,1.4305,Wang et al. (2023b),Refractive index,Liquid,AAriGj,Cn1cc[n+](CCCN)c1.F[B-](F)(F)F,1-(3-aminopropyl)-3-methyl-1H-imidazolium tetrafluoroborate,AAHueB,CC#N,acetonitrile,,,,
BsWCl,313.15,0.8987,101,1.4396,Wang et al. (2023b),Refractive index,Liquid,AAriGj,Cn1cc[n+](CCCN)c1.F[B-](F)(F)F,1-(3-aminopropyl)-3-methyl-1H-imidazolium tetrafluoroborate,AAHueB,CC#N,acetonitrile,,,,
BsWCl,313.15,1,101,1.4468,Wang et al. (2023b),Refractive index,Liquid,AAriGj,Cn1cc[n+](CCCN)c1.F[B-](F)(F)F,1-(3-aminopropyl)-3-methyl-1H-imidazolium tetrafluoroborate,AAHueB,CC#N,acetonitrile,,,,
BsWCl,318.15,0,101,1.3357,Wang et al. (2023b),Refractive index,Liquid,AAriGj,Cn1cc[n+](CCCN)c1.F[B-](F)(F)F,1-(3-aminopropyl)-3-methyl-1H-imidazolium tetrafluoroborate,AAHueB,CC#N,acetonitrile,,,,
BsWCl,318.15,0.1001,101,1.3479,Wang et al. (2023b),Refractive index,Liquid,AAriGj,Cn1cc[n+](CCCN)c1.F[B-](F)(F)F,1-(3-aminopropyl)-3-methyl-1H-imidazolium tetrafluoroborate,AAHueB,CC#N,acetonitrile,,,,
BsWCl,318.15,0.2005,101,1.3602,Wang et al. (2023b),Refractive index,Liquid,AAriGj,Cn1cc[n+](CCCN)c1.F[B-](F)(F)F,1-(3-aminopropyl)-3-methyl-1H-imidazolium tetrafluoroborate,AAHueB,CC#N,acetonitrile,,,,
BsWCl,318.15,0.3,101,1.3726,Wang et al. (2023b),Refractive index,Liquid,AAriGj,Cn1cc[n+](CCCN)c1.F[B-](F)(F)F,1-(3-aminopropyl)-3-methyl-1H-imidazolium tetrafluoroborate,AAHueB,CC#N,acetonitrile,,,,
BsWCl,318.15,0.399,101,1.3849,Wang et al. (2023b),Refractive index,Liquid,AAriGj,Cn1cc[n+](CCCN)c1.F[B-](F)(F)F,1-(3-aminopropyl)-3-methyl-1H-imidazolium tetrafluoroborate,AAHueB,CC#N,acetonitrile,,,,
BsWCl,318.15,0.4996,101,1.3972,Wang et al. (2023b),Refractive index,Liquid,AAriGj,Cn1cc[n+](CCCN)c1.F[B-](F)(F)F,1-(3-aminopropyl)-3-methyl-1H-imidazolium tetrafluoroborate,AAHueB,CC#N,acetonitrile,,,,
BsWCl,318.15,0.598,101,1.4087,Wang et al. (2023b),Refractive index,Liquid,AAriGj,Cn1cc[n+](CCCN)c1.F[B-](F)(F)F,1-(3-aminopropyl)-3-methyl-1H-imidazolium tetrafluoroborate,AAHueB,CC#N,acetonitrile,,,,
BsWCl,318.15,0.6975,101,1.4197,Wang et al. (2023b),Refractive index,Liquid,AAriGj,Cn1cc[n+](CCCN)c1.F[B-](F)(F)F,1-(3-aminopropyl)-3-methyl-1H-imidazolium tetrafluoroborate,AAHueB,CC#N,acetonitrile,,,,
BsWCl,318.15,0.7983,101,1.4297,Wang et al. (2023b),Refractive index,Liquid,AAriGj,Cn1cc[n+](CCCN)c1.F[B-](F)(F)F,1-(3-aminopropyl)-3-methyl-1H-imidazolium tetrafluoroborate,AAHueB,CC#N,acetonitrile,,,,
BsWCl,318.15,0.8987,101,1.4388,Wang et al. (2023b),Refractive index,Liquid,AAriGj,Cn1cc[n+](CCCN)c1.F[B-](F)(F)F,1-(3-aminopropyl)-3-methyl-1H-imidazolium tetrafluoroborate,AAHueB,CC#N,acetonitrile,,,,
BsWCl,318.15,1,101,1.4458,Wang et al. (2023b),Refractive index,Liquid,AAriGj,Cn1cc[n+](CCCN)c1.F[B-](F)(F)F,1-(3-aminopropyl)-3-methyl-1H-imidazolium tetrafluoroborate,AAHueB,CC#N,acetonitrile,,,,
BsWCl,323.15,0,101,1.3343,Wang et al. (2023b),Refractive index,Liquid,AAriGj,Cn1cc[n+](CCCN)c1.F[B-](F)(F)F,1-(3-aminopropyl)-3-methyl-1H-imidazolium tetrafluoroborate,AAHueB,CC#N,acetonitrile,,,,
BsWCl,323.15,0.1001,101,1.3466,Wang et al. (2023b),Refractive index,Liquid,AAriGj,Cn1cc[n+](CCCN)c1.F[B-](F)(F)F,1-(3-aminopropyl)-3-methyl-1H-imidazolium tetrafluoroborate,AAHueB,CC#N,acetonitrile,,,,
BsWCl,323.15,0.2005,101,1.3592,Wang et al. (2023b),Refractive index,Liquid,AAriGj,Cn1cc[n+](CCCN)c1.F[B-](F)(F)F,1-(3-aminopropyl)-3-methyl-1H-imidazolium tetrafluoroborate,AAHueB,CC#N,acetonitrile,,,,
BsWCl,323.15,0.3,101,1.3716,Wang et al. (2023b),Refractive index,Liquid,AAriGj,Cn1cc[n+](CCCN)c1.F[B-](F)(F)F,1-(3-aminopropyl)-3-methyl-1H-imidazolium tetrafluoroborate,AAHueB,CC#N,acetonitrile,,,,
BsWCl,323.15,0.399,101,1.3839,Wang et al. (2023b),Refractive index,Liquid,AAriGj,Cn1cc[n+](CCCN)c1.F[B-](F)(F)F,1-(3-aminopropyl)-3-methyl-1H-imidazolium tetrafluoroborate,AAHueB,CC#N,acetonitrile,,,,
BsWCl,323.15,0.4996,101,1.3963,Wang et al. (2023b),Refractive index,Liquid,AAriGj,Cn1cc[n+](CCCN)c1.F[B-](F)(F)F,1-(3-aminopropyl)-3-methyl-1H-imidazolium tetrafluoroborate,AAHueB,CC#N,acetonitrile,,,,
BsWCl,323.15,0.598,101,1.4078,Wang et al. (2023b),Refractive index,Liquid,AAriGj,Cn1cc[n+](CCCN)c1.F[B-](F)(F)F,1-(3-aminopropyl)-3-methyl-1H-imidazolium tetrafluoroborate,AAHueB,CC#N,acetonitrile,,,,
BsWCl,323.15,0.6975,101,1.4188,Wang et al. (2023b),Refractive index,Liquid,AAriGj,Cn1cc[n+](CCCN)c1.F[B-](F)(F)F,1-(3-aminopropyl)-3-methyl-1H-imidazolium tetrafluoroborate,AAHueB,CC#N,acetonitrile,,,,
BsWCl,323.15,0.7983,101,1.4288,Wang et al. (2023b),Refractive index,Liquid,AAriGj,Cn1cc[n+](CCCN)c1.F[B-](F)(F)F,1-(3-aminopropyl)-3-methyl-1H-imidazolium tetrafluoroborate,AAHueB,CC#N,acetonitrile,,,,
BsWCl,323.15,0.8987,101,1.4379,Wang et al. (2023b),Refractive index,Liquid,AAriGj,Cn1cc[n+](CCCN)c1.F[B-](F)(F)F,1-(3-aminopropyl)-3-methyl-1H-imidazolium tetrafluoroborate,AAHueB,CC#N,acetonitrile,,,,
BsWCl,323.15,1,101,1.4447,Wang et al. (2023b),Refractive index,Liquid,AAriGj,Cn1cc[n+](CCCN)c1.F[B-](F)(F)F,1-(3-aminopropyl)-3-methyl-1H-imidazolium tetrafluoroborate,AAHueB,CC#N,acetonitrile,,,,
