Repository: kamranayazheydarov/ILTHERMO-data

# ILThermo Data Processing

This project processes JSON files containing density data and merges them into CSV files. It also updates the CSV files with metadata and SMILES strings for compounds.

## main_functions.py

This script contains the main functions for processing the density data.

## File Descriptions

### #file:compounds.csv

This file contains compound information with the following headers:
- `id` (integer): The unique identifier for each compound.
- `smiles` (string): The SMILES string representation of the compound.

File: refindex_csv_data/refindex_setid_CdxRf.csv
setid,Weight fraction of D-fructose,"Temperature, K","Pressure, kPa",Solvent: Weight fraction of 1-butyl-3-methylimidazolium tetrafluoroborate,Refractive index (Na D-line),reference,propertiy,phases,compound id 1,smile 1,compound name 1,compound id 2,smile 2,compound name 2,compound id 3,smile 3,compound name 3,Unnamed: 13
CdxRf,0,298.15,84.5,0.02,1.33393,Jamehbozorg and Sadeghi (2019),Refractive index,Liquid,AArYBF,CCCC[n+]1ccn(C)c1.F[B-](F)(F)F,1-butyl-3-methylimidazolium tetrafluoroborate,AAihrA,OC[C@@H](O)[C@@H](O)[C@H](O)C(=O)CO,D-fructose,AADYJk,O,water,
CdxRf,0.0045,298.15,84.5,0.02,1.33456,Jamehbozorg and Sadeghi (2019),Refractive index,Liquid,AArYBF,CCCC[n+]1ccn(C)c1.F[B-](F)(F)F,1-butyl-3-methylimidazolium tetrafluoroborate,AAihrA,OC[C@@H](O)[C@@H](O)[C@H](O)C(=O)CO,D-fructose,AADYJk,O,water,
CdxRf,0.0092,298.15,84.5,0.02,1.33521,Jamehbozorg and Sadeghi (2019),Refractive index,Liquid,AArYBF,CCCC[n+]1ccn(C)c1.F[B-](F)(F)F,1-butyl-3-methylimidazolium tetrafluoroborate,AAihrA,OC[C@@H](O)[C@@H](O)[C@H](O)C(=O)CO,D-fructose,AADYJk,O,water,
CdxRf,0.0169,298.15,84.5,0.02,1.33629,Jamehbozorg and Sadeghi (2019),Refractive index,Liquid,AArYBF,CCCC[n+]1ccn(C)c1.F[B-](F)(F)F,1-butyl-3-methylimidazolium tetrafluoroborate,AAihrA,OC[C@@H](O)[C@@H](O)[C@H](O)C(=O)CO,D-fructose,AADYJk,O,water,
CdxRf,0.0391,298.15,84.5,0.02,1.33944,Jamehbozorg and Sadeghi (2019),Refractive index,Liquid,AArYBF,CCCC[n+]1ccn(C)c1.F[B-](F)(F)F,1-butyl-3-methylimidazolium tetrafluoroborate,AAihrA,OC[C@@H](O)[C@@H](O)[C@H](O)C(=O)CO,D-fructose,AADYJk,O,water,
CdxRf,0.0734,298.15,84.5,0.02,1.34448,Jamehbozorg and Sadeghi (2019),Refractive index,Liquid,AArYBF,CCCC[n+]1ccn(C)c1.F[B-](F)(F)F,1-butyl-3-methylimidazolium tetrafluoroborate,AAihrA,OC[C@@H](O)[C@@H](O)[C@H](O)C(=O)CO,D-fructose,AADYJk,O,water,
CdxRf,0.0991,298.15,84.5,0.02,1.34831,Jamehbozorg and Sadeghi (2019),Refractive index,Liquid,AArYBF,CCCC[n+]1ccn(C)c1.F[B-](F)(F)F,1-butyl-3-methylimidazolium tetrafluoroborate,AAihrA,OC[C@@H](O)[C@@H](O)[C@H](O)C(=O)CO,D-fructose,AADYJk,O,water,
CdxRf,0.1209,298.15,84.5,0.02,1.35154,Jamehbozorg and Sadeghi (2019),Refractive index,Liquid,AArYBF,CCCC[n+]1ccn(C)c1.F[B-](F)(F)F,1-butyl-3-methylimidazolium tetrafluoroborate,AAihrA,OC[C@@H](O)[C@@H](O)[C@H](O)C(=O)CO,D-fructose,AADYJk,O,water,
CdxRf,0.1373,298.15,84.5,0.02,1.35412,Jamehbozorg and Sadeghi (2019),Refractive index,Liquid,AArYBF,CCCC[n+]1ccn(C)c1.F[B-](F)(F)F,1-butyl-3-methylimidazolium tetrafluoroborate,AAihrA,OC[C@@H](O)[C@@H](O)[C@H](O)C(=O)CO,D-fructose,AADYJk,O,water,
CdxRf,0.1635,298.15,84.5,0.02,1.35821,Jamehbozorg and Sadeghi (2019),Refractive index,Liquid,AArYBF,CCCC[n+]1ccn(C)c1.F[B-](F)(F)F,1-butyl-3-methylimidazolium tetrafluoroborate,AAihrA,OC[C@@H](O)[C@@H](O)[C@H](O)C(=O)CO,D-fructose,AADYJk,O,water,
CdxRf,0.1862,298.15,84.5,0.02,1.3618,Jamehbozorg and Sadeghi (2019),Refractive index,Liquid,AArYBF,CCCC[n+]1ccn(C)c1.F[B-](F)(F)F,1-butyl-3-methylimidazolium tetrafluoroborate,AAihrA,OC[C@@H](O)[C@@H](O)[C@H](O)C(=O)CO,D-fructose,AADYJk,O,water,

File: refindex_csv_data/refindex_setid_CoKXk.csv
setid,"Temperature, K","Pressure, kPa","Wavelength, A",Refractive index,reference,propertiy,phases,compound id 1,smile 1,compound name 1,compound id 2,smile 2,compound name 2,compound id 3,smile 3,compound name 3,Unnamed: 13
CoKXk,353.15,101,450,1.4899,Chiappe et al. (2017),Refractive index,Liquid,AAtCAT,P(OC)([O-])=O.C(CCC)N1C=[N+](C=C1)C,1-butyl-3-methylimidazolium methyl phosphonate,,,,,,,
CoKXk,353.15,101,532,1.4818,Chiappe et al. (2017),Refractive index,Liquid,AAtCAT,P(OC)([O-])=O.C(CCC)N1C=[N+](C=C1)C,1-butyl-3-methylimidazolium methyl phosphonate,,,,,,,
CoKXk,353.15,101,632.8,1.4792,Chiappe et al. (2017),Refractive index,Liquid,AAtCAT,P(OC)([O-])=O.C(CCC)N1C=[N+](C=C1)C,1-butyl-3-methylimidazolium methyl phosphonate,,,,,,,
CoKXk,353.15,101,964,1.4718,Chiappe et al. (2017),Refractive index,Liquid,AAtCAT,P(OC)([O-])=O.C(CCC)N1C=[N+](C=C1)C,1-butyl-3-methylimidazolium methyl phosphonate,,,,,,,
CoKXk,353.15,101,1551,1.4672,Chiappe et al. (2017),Refractive index,Liquid,AAtCAT,P(OC)([O-])=O.C(CCC)N1C=[N+](C=C1)C,1-butyl-3-methylimidazolium methyl phosphonate,,,,,,,
CoKXk,363.15,101,450,1.4887,Chiappe et al. (2017),Refractive index,Liquid,AAtCAT,P(OC)([O-])=O.C(CCC)N1C=[N+](C=C1)C,1-butyl-3-methylimidazolium methyl phosphonate,,,,,,,
CoKXk,363.15,101,532,1.48,Chiappe et al. (2017),Refractive index,Liquid,AAtCAT,P(OC)([O-])=O.C(CCC)N1C=[N+](C=C1)C,1-butyl-3-methylimidazolium methyl phosphonate,,,,,,,
CoKXk,363.15,101,632.8,1.4776,Chiappe et al. (2017),Refractive index,Liquid,AAtCAT,P(OC)([O-])=O.C(CCC)N1C=[N+](C=C1)C,1-butyl-3-methylimidazolium methyl phosphonate,,,,,,,
CoKXk,363.15,101,964,1.469,Chiappe et al. (2017),Refractive index,Liquid,AAtCAT,P(OC)([O-])=O.C(CCC)N1C=[N+](C=C1)C,1-butyl-3-methylimidazolium methyl phosphonate,,,,,,,
CoKXk,363.15,101,1551,1.4654,Chiappe et al. (2017),Refractive index,Liquid,AAtCAT,P(OC)([O-])=O.C(CCC)N1C=[N+](C=C1)C,1-butyl-3-methylimidazolium methyl phosphonate,,,,,,,
CoKXk,373.15,101,450,1.4849,Chiappe et al. (2017),Refractive index,Liquid,AAtCAT,P(OC)([O-])=O.C(CCC)N1C=[N+](C=C1)C,1-butyl-3-methylimidazolium methyl phosphonate,,,,,,,
CoKXk,373.15,101,532,1.4793,Chiappe et al. (2017),Refractive index,Liquid,AAtCAT,P(OC)([O-])=O.C(CCC)N1C=[N+](C=C1)C,1-butyl-3-methylimidazolium methyl phosphonate,,,,,,,
CoKXk,373.15,101,632.8,1.4749,Chiappe et al. (2017),Refractive index,Liquid,AAtCAT,P(OC)([O-])=O.C(CCC)N1C=[N+](C=C1)C,1-butyl-3-methylimidazolium methyl phosphonate,,,,,,,
CoKXk,373.15,101,964,1.4679,Chiappe et al. (2017),Refractive index,Liquid,AAtCAT,P(OC)([O-])=O.C(CCC)N1C=[N+](C=C1)C,1-butyl-3-methylimidazolium methyl phosphonate,,,,,,,
CoKXk,373.15,101,1551,1.4635,Chiappe et al. (2017),Refractive index,Liquid,AAtCAT,P(OC)([O-])=O.C(CCC)N1C=[N+](C=C1)C,1-butyl-3-methylimidazolium methyl phosphonate,,,,,,,
CoKXk,383.15,101,450,1.483,Chiappe et al. (2017),Refractive index,Liquid,AAtCAT,P(OC)([O-])=O.C(CCC)N1C=[N+](C=C1)C,1-butyl-3-methylimidazolium methyl phosphonate,,,,,,,
CoKXk,383.15,101,532,1.4756,Chiappe et al. (2017),Refractive index,Liquid,AAtCAT,P(OC)([O-])=O.C(CCC)N1C=[N+](C=C1)C,1-butyl-3-methylimidazolium methyl phosphonate,,,,,,,
CoKXk,383.15,101,632.8,1.4719,Chiappe et al. (2017),Refractive index,Liquid,AAtCAT,P(OC)([O-])=O.C(CCC)N1C=[N+](C=C1)C,1-butyl-3-methylimidazolium methyl phosphonate,,,,,,,
CoKXk,383.15,101,964,1.4651,Chiappe et al. (2017),Refractive index,Liquid,AAtCAT,P(OC)([O-])=O.C(CCC)N1C=[N+](C=C1)C,1-butyl-3-methylimidazolium methyl phosphonate,,,,,,,
CoKXk,383.15,101,1551,1.4615,Chiappe et al. (2017),Refractive index,Liquid,AAtCAT,P(OC)([O-])=O.C(CCC)N1C=[N+](C=C1)C,1-butyl-3-methylimidazolium methyl phosphonate,,,,,,,
CoKXk,393.15,101,450,1.4811,Chiappe et al. (2017),Refractive index,Liquid,AAtCAT,P(OC)([O-])=O.C(CCC)N1C=[N+](C=C1)C,1-butyl-3-methylimidazolium methyl phosphonate,,,,,,,
CoKXk,393.15,101,532,1.4743,Chiappe et al. (2017),Refractive index,Liquid,AAtCAT,P(OC)([O-])=O.C(CCC)N1C=[N+](C=C1)C,1-butyl-3-methylimidazolium methyl phosphonate,,,,,,,
CoKXk,393.15,101,632.8,1.4716,Chiappe et al. (2017),Refractive index,Liquid,AAtCAT,P(OC)([O-])=O.C(CCC)N1C=[N+](C=C1)C,1-butyl-3-methylimidazolium methyl phosphonate,,,,,,,
CoKXk,393.15,101,964,1.4636,Chiappe et al. (2017),Refractive index,Liquid,AAtCAT,P(OC)([O-])=O.C(CCC)N1C=[N+](C=C1)C,1-butyl-3-methylimidazolium methyl phosphonate,,,,,,,
CoKXk,393.15,101,1551,1.4595,Chiappe et al. (2017),Refractive index,Liquid,AAtCAT,P(OC)([O-])=O.C(CCC)N1C=[N+](C=C1)C,1-butyl-3-methylimidazolium methyl phosphonate,,,,,,,
CoKXk,403.15,101,450,1.4798,Chiappe et al. (2017),Refractive index,Liquid,AAtCAT,P(OC)([O-])=O.C(CCC)N1C=[N+](C=C1)C,1-butyl-3-methylimidazolium methyl phosphonate,,,,,,,
CoKXk,403.15,101,532,1.4725,Chiappe et al. (2017),Refractive index,Liquid,AAtCAT,P(OC)([O-])=O.C(CCC)N1C=[N+](C=C1)C,1-butyl-3-methylimidazolium methyl phosphonate,,,,,,,
CoKXk,403.15,101,632.8,1.4678,Chiappe et al. (2017),Refractive index,Liquid,AAtCAT,P(OC)([O-])=O.C(CCC)N1C=[N+](C=C1)C,1-butyl-3-methylimidazolium methyl phosphonate,,,,,,,
CoKXk,403.15,101,964,1.4615,Chiappe et al. (2017),Refractive index,Liquid,AAtCAT,P(OC)([O-])=O.C(CCC)N1C=[N+](C=C1)C,1-butyl-3-methylimidazolium methyl phosphonate,,,,,,,
CoKXk,403.15,101,1551,1.4582,Chiappe et al. (2017),Refractive index,Liquid,AAtCAT,P(OC)([O-])=O.C(CCC)N1C=[N+](C=C1)C,1-butyl-3-methylimidazolium methyl phosphonate,,,,,,,
CoKXk,413.15,101,450,1.4783,Chiappe et al. (2017),Refractive index,Liquid,AAtCAT,P(OC)([O-])=O.C(CCC)N1C=[N+](C=C1)C,1-butyl-3-methylimidazolium methyl phosphonate,,,,,,,
CoKXk,413.15,101,532,1.4708,Chiappe et al. (2017),Refractive index,Liquid,AAtCAT,P(OC)([O-])=O.C(CCC)N1C=[N+](C=C1)C,1-butyl-3-methylimidazolium methyl phosphonate,,,,,,,
CoKXk,413.15,101,632.8,1.4672,Chiappe et al. (2017),Refractive index,Liquid,AAtCAT,P(OC)([O-])=O.C(CCC)N1C=[N+](C=C1)C,1-butyl-3-methylimidazolium methyl phosphonate,,,,,,,
CoKXk,413.15,101,964,1.4601,Chiappe et al. (2017),Refractive index,Liquid,AAtCAT,P(OC)([O-])=O.C(CCC)N1C=[N+](C=C1)C,1-butyl-3-methylimidazolium methyl phosphonate,,,,,,,
CoKXk,413.15,101,1551,1.4566,Chiappe et al. (2017),Refractive index,Liquid,AAtCAT,P(OC)([O-])=O.C(CCC)N1C=[N+](C=C1)C,1-butyl-3-methylimidazolium methyl phosphonate,,,,,,,
CoKXk,423.15,101,450,1.4762,Chiappe et al. (2017),Refractive index,Liquid,AAtCAT,P(OC)([O-])=O.C(CCC)N1C=[N+](C=C1)C,1-butyl-3-methylimidazolium methyl phosphonate,,,,,,,
CoKXk,423.15,101,532,1.4699,Chiappe et al. (2017),Refractive index,Liquid,AAtCAT,P(OC)([O-])=O.C(CCC)N1C=[N+](C=C1)C,1-butyl-3-methylimidazolium methyl phosphonate,,,,,,,
CoKXk,423.15,101,632.8,1.4653,Chiappe et al. (2017),Refractive index,Liquid,AAtCAT,P(OC)([O-])=O.C(CCC)N1C=[N+](C=C1)C,1-butyl-3-methylimidazolium methyl phosphonate,,,,,,,
CoKXk,423.15,101,964,1.4598,Chiappe et al. (2017),Refractive index,Liquid,AAtCAT,P(OC)([O-])=O.C(CCC)N1C=[N+](C=C1)C,1-butyl-3-methylimidazolium methyl phosphonate,,,,,,,
CoKXk,423.15,101,1551,1.4549,Chiappe et al. (2017),Refractive index,Liquid,AAtCAT,P(OC)([O-])=O.C(CCC)N1C=[N+](C=C1)C,1-butyl-3-methylimidazolium methyl phosphonate,,,,,,,
CoKXk,433.15,101,450,1.4756,Chiappe et al. (2017),Refractive index,Liquid,AAtCAT,P(OC)([O-])=O.C(CCC)N1C=[N+](C=C1)C,1-butyl-3-methylimidazolium methyl phosphonate,,,,,,,
CoKXk,433.15,101,532,1.4691,Chiappe et al. (2017),Refractive index,Liquid,AAtCAT,P(OC)([O-])=O.C(CCC)N1C=[N+](C=C1)C,1-butyl-3-methylimidazolium methyl phosphonate,,,,,,,
CoKXk,433.15,101,632.8,1.4648,Chiappe et al. (2017),Refractive index,Liquid,AAtCAT,P(OC)([O-])=O.C(CCC)N1C=[N+](C=C1)C,1-butyl-3-methylimidazolium methyl phosphonate,,,,,,,
CoKXk,433.15,101,964,1.4595,Chiappe et al. (2017),Refractive index,Liquid,AAtCAT,P(OC)([O-])=O.C(CCC)N1C=[N+](C=C1)C,1-butyl-3-methylimidazolium methyl phosphonate,,,,,,,
CoKXk,433.15,101,1551,1.4534,Chiappe et al. (2017),Refractive index,Liquid,AAtCAT,P(OC)([O-])=O.C(CCC)N1C=[N+](C=C1)C,1-butyl-3-methylimidazolium methyl phosphonate,,,,,,,

File: refindex_csv_data/refindex_setid_CqFst.csv
setid,"Temperature, K",Mole fraction of 1-methyl-3-octylimidazolium tetrafluoroborate,"Pressure, kPa","Wavelength, A",Refractive index,reference,propertiy,phases,compound id 1,smile 1,compound name 1,compound id 2,smile 2,compound name 2,compound id 3,smile 3,compound name 3,Unnamed: 13
CqFst,301.61,0.7,85,632.8,1.4285,Zhang et al. (2015c),Refractive index,Liquid,AAWSDQ,CCCCCCCO,heptan-1-ol,ABCNhW,CCCCCCCCn1cc[n+](C)c1.F[B-](F)(F)F,1-methyl-3-octylimidazolium tetrafluoroborate,,,,
CqFst,302.366,0.8,85,632.8,1.429,Zhang et al. (2015c),Refractive index,Liquid,AAWSDQ,CCCCCCCO,heptan-1-ol,ABCNhW,CCCCCCCCn1cc[n+](C)c1.F[B-](F)(F)F,1-methyl-3-octylimidazolium tetrafluoroborate,,,,
CqFst,302.37,0.898,85,632.8,1.4299,Zhang et al. (2015c),Refractive index,Liquid,AAWSDQ,CCCCCCCO,heptan-1-ol,ABCNhW,CCCCCCCCn1cc[n+](C)c1.F[B-](F)(F)F,1-methyl-3-octylimidazolium tetrafluoroborate,,,,
CqFst,303.538,0.7,85,632.8,1.4279,Zhang et al. (2015c),Refractive index,Liquid,AAWSDQ,CCCCCCCO,heptan-1-ol,ABCNhW,CCCCCCCCn1cc[n+](C)c1.F[B-](F)(F)F,1-methyl-3-octylimidazolium tetrafluoroborate,,,,
CqFst,303.938,0.898,85,632.8,1.4295,Zhang et al. (2015c),Refractive index,Liquid,AAWSDQ,CCCCCCCO,heptan-1-ol,ABCNhW,CCCCCCCCn1cc[n+](C)c1.F[B-](F)(F)F,1-methyl-3-octylimidazolium tetrafluoroborate,,,,
CqFst,303.98,0.8,85,632.8,1.4286,Zhang et al. (2015c),Refractive index,Liquid,AAWSDQ,CCCCCCCO,heptan-1-ol,ABCNhW,CCCCCCCCn1cc[n+](C)c1.F[B-](F)(F)F,1-methyl-3-octylimidazolium tetrafluoroborate,,,,
CqFst,305.362,0.7,85,632.8,1.4274,Zhang et al. (2015c),Refractive index,Liquid,AAWSDQ,CCCCCCCO,heptan-1-ol,ABCNhW,CCCCCCCCn1cc[n+](C)c1.F[B-](F)(F)F,1-methyl-3-octylimidazolium tetrafluoroborate,,,,
CqFst,305.428,0.898,85,632.8,1.4291,Zhang et al. (2015c),Refractive index,Liquid,AAWSDQ,CCCCCCCO,heptan-1-ol,ABCNhW,CCCCCCCCn1cc[n+](C)c1.F[B-](F)(F)F,1-methyl-3-octylimidazolium tetrafluoroborate,,,,
CqFst,305.584,0.5,85,632.8,1.4254,Zhang et al. (2015c),Refractive index,Liquid,AAWSDQ,CCCCCCCO,heptan-1-ol,ABCNhW,CCCCCCCCn1cc[n+](C)c1.F[B-](F)(F)F,1-methyl-3-octylimidazolium tetrafluoroborate,,,,
CqFst,305.645,0.8,85,632.8,1.4282,Zhang et al. (2015c),Refractive index,Liquid,AAWSDQ,CCCCCCCO,heptan-1-ol,ABCNhW,CCCCCCCCn1cc[n+](C)c1.F[B-](F)(F)F,1-methyl-3-octylimidazolium tetrafluoroborate,,,,
CqFst,306.755,0.6,85,632.8,1.4262,Zhang et al. (2015c),Refractive index,Liquid,AAWSDQ,CCCCCCCO,heptan-1-ol,ABCNhW,CCCCCCCCn1cc[n+](C)c1.F[B-](F)(F)F,1-methyl-3-octylimidazolium tetrafluoroborate,,,,
CqFst,307.042,0.7,85,632.8,1.4269,Zhang et al. (2015c),Refractive index,Liquid,AAWSDQ,CCCCCCCO,heptan-1-ol,ABCNhW,CCCCCCCCn1cc[n+](C)c1.F[B-](F)(F)F,1-methyl-3-octylimidazolium tetrafluoroborate,,,,
CqFst,307.101,0.8,85,632.8,1.4278,Zhang et al. (2015c),Refractive index,Liquid,AAWSDQ,CCCCCCCO,heptan-1-ol,ABCNhW,CCCCCCCCn1cc[n+](C)c1.F[B-](F)(F)F,1-methyl-3-octylimidazolium tetrafluoroborate,,,,
CqFst,307.116,0.898,85,632.8,1.4286,Zhang et al. (2015c),Refractive index,Liquid,AAWSDQ,CCCCCCCO,heptan-1-ol,ABCNhW,CCCCCCCCn1cc[n+](C)c1.F[B-](F)(F)F,1-methyl-3-octylimidazolium tetrafluoroborate,,,,
CqFst,307.215,0.5,85,632.8,1.4249,Zhang et al. (2015c),Refractive index,Liquid,AAWSDQ,CCCCCCCO,heptan-1-ol,ABCNhW,CCCCCCCCn1cc[n+](C)c1.F[B-](F)(F)F,1-methyl-3-octylimidazolium tetrafluoroborate,,,,
CqFst,307.741,0.2,85,632.8,1.421,Zhang et al. (2015c),Refractive index,Liquid,AAWSDQ,CCCCCCCO,heptan-1-ol,ABCNhW,CCCCCCCCn1cc[n+](C)c1.F[B-](F)(F)F,1-methyl-3-octylimidazolium tetrafluoroborate,,,,
CqFst,307.742,0.3,85,632.8,1.4225,Zhang et al. (2015c),Refractive index,Liquid,AAWSDQ,CCCCCCCO,heptan-1-ol,ABCNhW,CCCCCCCCn1cc[n+](C)c1.F[B-](F)(F)F,1-methyl-3-octylimidazolium tetrafluoroborate,,,,
CqFst,307.996,0.399,85,632.8,1.4235,Zhang et al. (2015c),Refractive index,Liquid,AAWSDQ,CCCCCCCO,heptan-1-ol,ABCNhW,CCCCCCCCn1cc[n+](C)c1.F[B-](F)(F)F,1-methyl-3-octylimidazolium tetrafluoroborate,,,,
CqFst,308.006,0.1,85,632.8,1.4195,Zhang et al. (2015c),Refractive index,Liquid,AAWSDQ,CCCCCCCO,heptan-1-ol,ABCNhW,CCCCCCCCn1cc[n+](C)c1.F[B-](F)(F)F,1-methyl-3-octylimidazolium tetrafluoroborate,,,,
CqFst,308.503,0.7,85,632.8,1.4265,Zhang et al. (2015c),Refractive index,Liquid,AAWSDQ,CCCCCCCO,heptan-1-ol,ABCNhW,CCCCCCCCn1cc[n+](C)c1.F[B-](F)(F)F,1-methyl-3-octylimidazolium tetrafluoroborate,,,,
CqFst,308.525,0.6,85,632.8,1.4256,Zhang et al. (2015c),Refractive index,Liquid,AAWSDQ,CCCCCCCO,heptan-1-ol,ABCNhW,CCCCCCCCn1cc[n+](C)c1.F[B-](F)(F)F,1-methyl-3-octylimidazolium tetrafluoroborate,,,,
CqFst,308.602,0.5,85,632.8,1.4245,Zhang et al. (2015c),Refractive index,Liquid,AAWSDQ,CCCCCCCO,heptan-1-ol,ABCNhW,CCCCCCCCn1cc[n+](C)c1.F[B-](F)(F)F,1-methyl-3-octylimidazolium tetrafluoroborate,,,,
CqFst,308.632,0.8,85,632.8,1.4274,Zhang et al. (2015c),Refractive index,Liquid,AAWSDQ,CCCCCCCO,heptan-1-ol,ABCNhW,CCCCCCCCn1cc[n+](C)c1.F[B-](F)(F)F,1-methyl-3-octylimidazolium tetrafluoroborate,,,,
CqFst,309.132,0.3,85,632.8,1.422,Zhang et al. (2015c),Refractive index,Liquid,AAWSDQ,CCCCCCCO,heptan-1-ol,ABCNhW,CCCCCCCCn1cc[n+](C)c1.F[B-](F)(F)F,1-methyl-3-octylimidazolium tetrafluoroborate,,,,
CqFst,309.273,0.898,85,632.8,1.428,Zhang et al. (2015c),Refractive index,Liquid,AAWSDQ,CCCCCCCO,heptan-1-ol,ABCNhW,CCCCCCCCn1cc[n+](C)c1.F[B-](F)(F)F,1-methyl-3-octylimidazolium tetrafluoroborate,,,,
CqFst,309.326,0.2,85,632.8,1.4204,Zhang et al. (2015c),Refractive index,Liquid,AAWSDQ,CCCCCCCO,heptan-1-ol,ABCNhW,CCCCCCCCn1cc[n+](C)c1.F[B-](F)(F)F,1-methyl-3-octylimidazolium tetrafluoroborate,,,,
CqFst,309.521,0.1,85,632.8,1.4189,Zhang et al. (2015c),Refractive index,Liquid,AAWSDQ,CCCCCCCO,heptan-1-ol,ABCNhW,CCCCCCCCn1cc[n+](C)c1.F[B-](F)(F)F,1-methyl-3-octylimidazolium tetrafluoroborate,,,,
CqFst,309.557,0.399,85,632.8,1.423,Zhang et al. (2015c),Refractive index,Liquid,AAWSDQ,CCCCCCCO,heptan-1-ol,ABCNhW,CCCCCCCCn1cc[n+](C)c1.F[B-](F)(F)F,1-methyl-3-octylimidazolium tetrafluoroborate,,,,
CqFst,310.16,0.5,85,632.8,1.424,Zhang et al. (2015c),Refractive index,Liquid,AAWSDQ,CCCCCCCO,heptan-1-ol,ABCNhW,CCCCCCCCn1cc[n+](C)c1.F[B-](F)(F)F,1-methyl-3-octylimidazolium tetrafluoroborate,,,,
CqFst,310.339,0.8,85,632.8,1.4269,Zhang et al. (2015c),Refractive index,Liquid,AAWSDQ,CCCCCCCO,heptan-1-ol,ABCNhW,CCCCCCCCn1cc[n+](C)c1.F[B-](F)(F)F,1-methyl-3-octylimidazolium tetrafluoroborate,,,,
CqFst,310.341,0.7,85,632.8,1.426,Zhang et al. (2015c),Refractive index,Liquid,AAWSDQ,CCCCCCCO,heptan-1-ol,ABCNhW,CCCCCCCCn1cc[n+](C)c1.F[B-](F)(F)F,1-methyl-3-octylimidazolium tetrafluoroborate,,,,
CqFst,310.753,0.3,85,632.8,1.4214,Zhang et al. (2015c),Refractive index,Liquid,AAWSDQ,CCCCCCCO,heptan-1-ol,ABCNhW,CCCCCCCCn1cc[n+](C)c1.F[B-](F)(F)F,1-methyl-3-octylimidazolium tetrafluoroborate,,,,
CqFst,310.81,0.6,85,632.8,1.4249,Zhang et al. (2015c),Refractive index,Liquid,AAWSDQ,CCCCCCCO,heptan-1-ol,ABCNhW,CCCCCCCCn1cc[n+](C)c1.F[B-](F)(F)F,1-methyl-3-octylimidazolium tetrafluoroborate,,,,
CqFst,310.883,0.2,85,632.8,1.4199,Zhang et al. (2015c),Refractive index,Liquid,AAWSDQ,CCCCCCCO,heptan-1-ol,ABCNhW,CCCCCCCCn1cc[n+](C)c1.F[B-](F)(F)F,1-methyl-3-octylimidazolium tetrafluoroborate,,,,
CqFst,311.042,0.1,85,632.8,1.4183,Zhang et al. (2015c),Refractive index,Liquid,AAWSDQ,CCCCCCCO,heptan-1-ol,ABCNhW,CCCCCCCCn1cc[n+](C)c1.F[B-](F)(F)F,1-methyl-3-octylimidazolium tetrafluoroborate,,,,
CqFst,311.127,0.399,85,632.8,1.4225,Zhang et al. (2015c),Refractive index,Liquid,AAWSDQ,CCCCCCCO,heptan-1-ol,ABCNhW,CCCCCCCCn1cc[n+](C)c1.F[B-](F)(F)F,1-methyl-3-octylimidazolium tetrafluoroborate,,,,
CqFst,311.279,0.898,85,632.8,1.4274,Zhang et al. (2015c),Refractive index,Liquid,AAWSDQ,CCCCCCCO,heptan-1-ol,ABCNhW,CCCCCCCCn1cc[n+](C)c1.F[B-](F)(F)F,1-methyl-3-octylimidazolium tetrafluoroborate,,,,
CqFst,311.691,0.5,85,632.8,1.4235,Zhang et al. (2015c),Refractive index,Liquid,AAWSDQ,CCCCCCCO,heptan-1-ol,ABCNhW,CCCCCCCCn1cc[n+](C)c1.F[B-](F)(F)F,1-methyl-3-octylimidazolium tetrafluoroborate,,,,
CqFst,312.289,0.3,85,632.8,1.4209,Zhang et al. (2015c),Refractive index,Liquid,AAWSDQ,CCCCCCCO,heptan-1-ol,ABCNhW,CCCCCCCCn1cc[n+](C)c1.F[B-](F)(F)F,1-methyl-3-octylimidazolium tetrafluoroborate,,,,
CqFst,312.541,0.2,85,632.8,1.4193,Zhang et al. (2015c),Refractive index,Liquid,AAWSDQ,CCCCCCCO,heptan-1-ol,ABCNhW,CCCCCCCCn1cc[n+](C)c1.F[B-](F)(F)F,1-methyl-3-octylimidazolium tetrafluoroborate,,,,
CqFst,312.578,0.1,85,632.8,1.4178,Zhang et al. (2015c),Refractive index,Liquid,AAWSDQ,CCCCCCCO,heptan-1-ol,ABCNhW,CCCCCCCCn1cc[n+](C)c1.F[B-](F)(F)F,1-methyl-3-octylimidazolium tetrafluoroborate,,,,
CqFst,312.734,0.6,85,632.8,1.4243,Zhang et al. (2015c),Refractive index,Liquid,AAWSDQ,CCCCCCCO,heptan-1-ol,ABCNhW,CCCCCCCCn1cc[n+](C)c1.F[B-](F)(F)F,1-methyl-3-octylimidazolium tetrafluoroborate,,,,
CqFst,313.026,0.399,85,632.8,1.4219,Zhang et al. (2015c),Refractive index,Liquid,AAWSDQ,CCCCCCCO,heptan-1-ol,ABCNhW,CCCCCCCCn1cc[n+](C)c1.F[B-](F)(F)F,1-methyl-3-octylimidazolium tetrafluoroborate,,,,
CqFst,313.173,0.5,85,632.8,1.4231,Zhang et al. (2015c),Refractive index,Liquid,AAWSDQ,CCCCCCCO,heptan-1-ol,ABCNhW,CCCCCCCCn1cc[n+](C)c1.F[B-](F)(F)F,1-methyl-3-octylimidazolium tetrafluoroborate,,,,
CqFst,313.856,0.3,85,632.8,1.4204,Zhang et al. (2015c),Refractive index,Liquid,AAWSDQ,CCCCCCCO,heptan-1-ol,ABCNhW,CCCCCCCCn1cc[n+](C)c1.F[B-](F)(F)F,1-methyl-3-octylimidazolium tetrafluoroborate,,,,
CqFst,314.022,0.2,85,632.8,1.4188,Zhang et al. (2015c),Refractive index,Liquid,AAWSDQ,CCCCCCCO,heptan-1-ol,ABCNhW,CCCCCCCCn1cc[n+](C)c1.F[B-](F)(F)F,1-methyl-3-octylimidazolium tetrafluoroborate,,,,
CqFst,314.061,0.1,85,632.8,1.4172,Zhang et al. (2015c),Refractive index,Liquid,AAWSDQ,CCCCCCCO,heptan-1-ol,ABCNhW,CCCCCCCCn1cc[n+](C)c1.F[B-](F)(F)F,1-methyl-3-octylimidazolium tetrafluoroborate,,,,
CqFst,314.31,0.399,85,632.8,1.4214,Zhang et al. (2015c),Refractive index,Liquid,AAWSDQ,CCCCCCCO,heptan-1-ol,ABCNhW,CCCCCCCCn1cc[n+](C)c1.F[B-](F)(F)F,1-methyl-3-octylimidazolium tetrafluoroborate,,,,
CqFst,314.637,0.6,85,632.8,1.4237,Zhang et al. (2015c),Refractive index,Liquid,AAWSDQ,CCCCCCCO,heptan-1-ol,ABCNhW,CCCCCCCCn1cc[n+](C)c1.F[B-](F)(F)F,1-methyl-3-octylimidazolium tetrafluoroborate,,,,
CqFst,315.45,0.3,85,632.8,1.4198,Zhang et al. (2015c),Refractive index,Liquid,AAWSDQ,CCCCCCCO,heptan-1-ol,ABCNhW,CCCCCCCCn1cc[n+](C)c1.F[B-](F)(F)F,1-methyl-3-octylimidazolium tetrafluoroborate,,,,
CqFst,315.628,0.2,85,632.8,1.4183,Zhang et al. (2015c),Refractive index,Liquid,AAWSDQ,CCCCCCCO,heptan-1-ol,ABCNhW,CCCCCCCCn1cc[n+](C)c1.F[B-](F)(F)F,1-methyl-3-octylimidazolium tetrafluoroborate,,,,
CqFst,315.629,0.1,85,632.8,1.4166,Zhang et al. (2015c),Refractive index,Liquid,AAWSDQ,CCCCCCCO,heptan-1-ol,ABCNhW,CCCCCCCCn1cc[n+](C)c1.F[B-](F)(F)F,1-methyl-3-octylimidazolium tetrafluoroborate,,,,
CqFst,316.319,0.6,85,632.8,1.4232,Zhang et al. (2015c),Refractive index,Liquid,AAWSDQ,CCCCCCCO,heptan-1-ol,ABCNhW,CCCCCCCCn1cc[n+](C)c1.F[B-](F)(F)F,1-methyl-3-octylimidazolium tetrafluoroborate,,,,
CqFst,316.323,0.399,85,632.8,1.4208,Zhang et al. (2015c),Refractive index,Liquid,AAWSDQ,CCCCCCCO,heptan-1-ol,ABCNhW,CCCCCCCCn1cc[n+](C)c1.F[B-](F)(F)F,1-methyl-3-octylimidazolium tetrafluoroborate,,,,

File: refindex_csv_data/refindex_setid_DGEVt.csv
setid,Mole ratio to solvent: tetrabutylammonium chloride,"Temperature, K","Pressure, kPa",Refractive index (Na D-line),reference,propertiy,phases,compound id 1,smile 1,compound name 1,compound id 2,smile 2,compound name 2,compound id 3,smile 3,compound name 3,Unnamed: 13
DGEVt,8,313.15,100,1.479,Mjalli and Al-Azzawi (2021),Refractive index,Liquid,ABBXWo,CCCC[N+](CCCC)(CCCC)CCCC.[Cl-],tetrabutylammonium chloride,AAZLkQ,CC[C@H](C)[C@H](N)C(=O)O,L-isoleucine,,,,
DGEVt,8,323.15,100,1.476,Mjalli and Al-Azzawi (2021),Refractive index,Liquid,ABBXWo,CCCC[N+](CCCC)(CCCC)CCCC.[Cl-],tetrabutylammonium chloride,AAZLkQ,CC[C@H](C)[C@H](N)C(=O)O,L-isoleucine,,,,
DGEVt,8,333.15,100,1.474,Mjalli and Al-Azzawi (2021),Refractive index,Liquid,ABBXWo,CCCC[N+](CCCC)(CCCC)CCCC.[Cl-],tetrabutylammonium chloride,AAZLkQ,CC[C@H](C)[C@H](N)C(=O)O,L-isoleucine,,,,
DGEVt,8,343.15,100,1.471,Mjalli and Al-Azzawi (2021),Refractive index,Liquid,ABBXWo,CCCC[N+](CCCC)(CCCC)CCCC.[Cl-],tetrabutylammonium chloride,AAZLkQ,CC[C@H](C)[C@H](N)C(=O)O,L-isoleucine,,,,
DGEVt,8,353.15,100,1.468,Mjalli and Al-Azzawi (2021),Refractive index,Liquid,ABBXWo,CCCC[N+](CCCC)(CCCC)CCCC.[Cl-],tetrabutylammonium chloride,AAZLkQ,CC[C@H](C)[C@H](N)C(=O)O,L-isoleucine,,,,
DGEVt,9,313.15,100,1.478,Mjalli and Al-Azzawi (2021),Refractive index,Liquid,ABBXWo,CCCC[N+](CCCC)(CCCC)CCCC.[Cl-],tetrabutylammonium chloride,AAZLkQ,CC[C@H](C)[C@H](N)C(=O)O,L-isoleucine,,,,
DGEVt,9,323.15,100,1.475,Mjalli and Al-Azzawi (2021),Refractive index,Liquid,ABBXWo,CCCC[N+](CCCC)(CCCC)CCCC.[Cl-],tetrabutylammonium chloride,AAZLkQ,CC[C@H](C)[C@H](N)C(=O)O,L-isoleucine,,,,
DGEVt,9,333.15,100,1.472,Mjalli and Al-Azzawi (2021),Refractive index,Liquid,ABBXWo,CCCC[N+](CCCC)(CCCC)CCCC.[Cl-],tetrabutylammonium chloride,AAZLkQ,CC[C@H](C)[C@H](N)C(=O)O,L-isoleucine,,,,
DGEVt,9,343.15,100,1.469,Mjalli and Al-Azzawi (2021),Refractive index,Liquid,ABBXWo,CCCC[N+](CCCC)(CCCC)CCCC.[Cl-],tetrabutylammonium chloride,AAZLkQ,CC[C@H](C)[C@H](N)C(=O)O,L-isoleucine,,,,
DGEVt,9,353.15,100,1.466,Mjalli and Al-Azzawi (2021),Refractive index,Liquid,ABBXWo,CCCC[N+](CCCC)(CCCC)CCCC.[Cl-],tetrabutylammonium chloride,AAZLkQ,CC[C@H](C)[C@H](N)C(=O)O,L-isoleucine,,,,
DGEVt,10,313.15,100,1.479,Mjalli and Al-Azzawi (2021),Refractive index,Liquid,ABBXWo,CCCC[N+](CCCC)(CCCC)CCCC.[Cl-],tetrabutylammonium chloride,AAZLkQ,CC[C@H](C)[C@H](N)C(=O)O,L-isoleucine,,,,
DGEVt,10,323.15,100,1.476,Mjalli and Al-Azzawi (2021),Refractive index,Liquid,ABBXWo,CCCC[N+](CCCC)(CCCC)CCCC.[Cl-],tetrabutylammonium chloride,AAZLkQ,CC[C@H](C)[C@H](N)C(=O)O,L-isoleucine,,,,
DGEVt,10,333.15,100,1.473,Mjalli and Al-Azzawi (2021),Refractive index,Liquid,ABBXWo,CCCC[N+](CCCC)(CCCC)CCCC.[Cl-],tetrabutylammonium chloride,AAZLkQ,CC[C@H](C)[C@H](N)C(=O)O,L-isoleucine,,,,
DGEVt,10,343.15,100,1.47,Mjalli and Al-Azzawi (2021),Refractive index,Liquid,ABBXWo,CCCC[N+](CCCC)(CCCC)CCCC.[Cl-],tetrabutylammonium chloride,AAZLkQ,CC[C@H](C)[C@H](N)C(=O)O,L-isoleucine,,,,
DGEVt,10,353.15,100,1.467,Mjalli and Al-Azzawi (2021),Refractive index,Liquid,ABBXWo,CCCC[N+](CCCC)(CCCC)CCCC.[Cl-],tetrabutylammonium chloride,AAZLkQ,CC[C@H](C)[C@H](N)C(=O)O,L-isoleucine,,,,

File: refindex_csv_data/refindex_setid_DMTnJ.csv
setid,"Temperature, K","Pressure, kPa","Wavelength, A",Refractive index,reference,propertiy,phases,compound id 1,smile 1,compound name 1,compound id 2,smile 2,compound name 2,compound id 3,smile 3,compound name 3,Unnamed: 13
DMTnJ,281.729,100,632.8,1.4481,Tao et al. (2017a),Refractive index,Liquid,AAquMR,CCCC[n+]1ccccc1.F[B-](F)(F)F,1-butylpyridinium tetrafluoroborate,,,,,,,
DMTnJ,282.782,100,632.8,1.4478,Tao et al. (2017a),Refractive index,Liquid,AAquMR,CCCC[n+]1ccccc1.F[B-](F)(F)F,1-butylpyridinium tetrafluoroborate,,,,,,,
DMTnJ,284.14,100,632.8,1.4475,Tao et al. (2017a),Refractive index,Liquid,AAquMR,CCCC[n+]1ccccc1.F[B-](F)(F)F,1-butylpyridinium tetrafluoroborate,,,,,,,
DMTnJ,285.742,100,632.8,1.4471,Tao et al. (2017a),Refractive index,Liquid,AAquMR,CCCC[n+]1ccccc1.F[B-](F)(F)F,1-butylpyridinium tetrafluoroborate,,,,,,,
DMTnJ,286.943,100,632.8,1.4468,Tao et al. (2017a),Refractive index,Liquid,AAquMR,CCCC[n+]1ccccc1.F[B-](F)(F)F,1-butylpyridinium tetrafluoroborate,,,,,,,
DMTnJ,288.237,100,632.8,1.4464,Tao et al. (2017a),Refractive index,Liquid,AAquMR,CCCC[n+]1ccccc1.F[B-](F)(F)F,1-butylpyridinium tetrafluoroborate,,,,,,,
DMTnJ,289.379,100,632.8,1.4461,Tao et al. (2017a),Refractive index,Liquid,AAquMR,CCCC[n+]1ccccc1.F[B-](F)(F)F,1-butylpyridinium tetrafluoroborate,,,,,,,
DMTnJ,290.372,100,632.8,1.4458,Tao et al. (2017a),Refractive index,Liquid,AAquMR,CCCC[n+]1ccccc1.F[B-](F)(F)F,1-butylpyridinium tetrafluoroborate,,,,,,,
DMTnJ,292.155,100,632.8,1.4454,Tao et al. (2017a),Refractive index,Liquid,AAquMR,CCCC[n+]1ccccc1.F[B-](F)(F)F,1-butylpyridinium tetrafluoroborate,,,,,,,
DMTnJ,293.406,100,632.8,1.4451,Tao et al. (2017a),Refractive index,Liquid,AAquMR,CCCC[n+]1ccccc1.F[B-](F)(F)F,1-butylpyridinium tetrafluoroborate,,,,,,,
DMTnJ,295.001,100,632.8,1.4446,Tao et al. (2017a),Refractive index,Liquid,AAquMR,CCCC[n+]1ccccc1.F[B-](F)(F)F,1-butylpyridinium tetrafluoroborate,,,,,,,
DMTnJ,296.889,100,632.8,1.444,Tao et al. (2017a),Refractive index,Liquid,AAquMR,CCCC[n+]1ccccc1.F[B-](F)(F)F,1-butylpyridinium tetrafluoroborate,,,,,,,

File: refindex_csv_data/refindex_setid_DaQYv.csv
setid,Weight fraction of lithium bis((trifluoromethyl)sulfonyl)amide,"Temperature, K",Solvent: Weight fraction of 1-methyl-1-propylpyrrolidinium bis[(trifluoromethyl)sulfonyl]imide,"Pressure, kPa",Refractive index (Na D-line),reference,propertiy,phases,compound id 1,smile 1,compound name 1,compound id 2,smile 2,compound name 2,compound id 3,smile 3,compound name 3,Unnamed: 13
DaQYv,0.1,298.15,0.5,101,1.44405,Garca-Garabal et al. (2022),Refractive index,Liquid,ABDKGa,O=S(=O)([N-]S(=O)(=O)C(F)(F)F)C(F)(F)F.[Li+],lithium bis((trifluoromethyl)sulfonyl)amide,ABabds,CCC[N+]1(C)CCCC1.O=S(=O)([N-]S(=O)(=O)C(F)(F)F)C(F)(F)F,1-methyl-1-propylpyrrolidinium bis[(trifluoromethyl)sulfonyl]imide,AAPByN,CS(C)=O,dimethyl sulfoxide,
DaQYv,0.15,298.15,0.5,101,1.4422,Garca-Garabal et al. (2022),Refractive index,Liquid,ABDKGa,O=S(=O)([N-]S(=O)(=O)C(F)(F)F)C(F)(F)F.[Li+],lithium bis((trifluoromethyl)sulfonyl)amide,ABabds,CCC[N+]1(C)CCCC1.O=S(=O)([N-]S(=O)(=O)C(F)(F)F)C(F)(F)F,1-methyl-1-propylpyrrolidinium bis[(trifluoromethyl)sulfonyl]imide,AAPByN,CS(C)=O,dimethyl sulfoxide,
DaQYv,0.2,298.15,0.5,101,1.43874,Garca-Garabal et al. (2022),Refractive index,Liquid,ABDKGa,O=S(=O)([N-]S(=O)(=O)C(F)(F)F)C(F)(F)F.[Li+],lithium bis((trifluoromethyl)sulfonyl)amide,ABabds,CCC[N+]1(C)CCCC1.O=S(=O)([N-]S(=O)(=O)C(F)(F)F)C(F)(F)F,1-methyl-1-propylpyrrolidinium bis[(trifluoromethyl)sulfonyl]imide,AAPByN,CS(C)=O,dimethyl sulfoxide,
DaQYv,0.3,298.15,0.5,101,1.43347,Garca-Garabal et al. (2022),Refractive index,Liquid,ABDKGa,O=S(=O)([N-]S(=O)(=O)C(F)(F)F)C(F)(F)F.[Li+],lithium bis((trifluoromethyl)sulfonyl)amide,ABabds,CCC[N+]1(C)CCCC1.O=S(=O)([N-]S(=O)(=O)C(F)(F)F)C(F)(F)F,1-methyl-1-propylpyrrolidinium bis[(trifluoromethyl)sulfonyl]imide,AAPByN,CS(C)=O,dimethyl sulfoxide,
DaQYv,0.35,298.15,0.5,101,1.43054,Garca-Garabal et al. (2022),Refractive index,Liquid,ABDKGa,O=S(=O)([N-]S(=O)(=O)C(F)(F)F)C(F)(F)F.[Li+],lithium bis((trifluoromethyl)sulfonyl)amide,ABabds,CCC[N+]1(C)CCCC1.O=S(=O)([N-]S(=O)(=O)C(F)(F)F)C(F)(F)F,1-methyl-1-propylpyrrolidinium bis[(trifluoromethyl)sulfonyl]imide,AAPByN,CS(C)=O,dimethyl sulfoxide,
