Repository: kamranayazheydarov/ILTHERMO-data

# ILThermo Data Processing

This project processes JSON files containing density data and merges them into CSV files. It also updates the CSV files with metadata and SMILES strings for compounds.

## main_functions.py

This script contains the main functions for processing the density data.

## File Descriptions

### #file:compounds.csv

This file contains compound information with the following headers:
- `id` (integer): The unique identifier for each compound.
- `smiles` (string): The SMILES string representation of the compound.

File: refindex_csv_data/refindex_setid_DwSns.csv
setid,"Temperature, K",Mole fraction of 1-ethyl-3-methyl-1H-imidazolium tricyanomethanide,"Pressure, kPa",Refractive index (Na D-line),reference,propertiy,phases,compound id 1,smile 1,compound name 1,compound id 2,smile 2,compound name 2,compound id 3,smile 3,compound name 3,Unnamed: 13
DwSns,293.15,0,101,1.52134,Gouveia et al. (2016a),Refractive index,Liquid,AAmkSk,CC[n+]1ccn(C)c1.N#C[C-](C#N)C#N,1-ethyl-3-methyl-1H-imidazolium tricyanomethanide,AAjgVS,CC[n+]1ccn(C)c1.NCC(=O)[O-],1-ethyl-3-methylimidazolium ammonioacetate,,,,
DwSns,293.15,0.2498,101,1.52032,Gouveia et al. (2016a),Refractive index,Liquid,AAmkSk,CC[n+]1ccn(C)c1.N#C[C-](C#N)C#N,1-ethyl-3-methyl-1H-imidazolium tricyanomethanide,AAjgVS,CC[n+]1ccn(C)c1.NCC(=O)[O-],1-ethyl-3-methylimidazolium ammonioacetate,,,,
DwSns,293.15,0.5001,101,1.51815,Gouveia et al. (2016a),Refractive index,Liquid,AAmkSk,CC[n+]1ccn(C)c1.N#C[C-](C#N)C#N,1-ethyl-3-methyl-1H-imidazolium tricyanomethanide,AAjgVS,CC[n+]1ccn(C)c1.NCC(=O)[O-],1-ethyl-3-methylimidazolium ammonioacetate,,,,
DwSns,293.15,0.7501,101,1.51562,Gouveia et al. (2016a),Refractive index,Liquid,AAmkSk,CC[n+]1ccn(C)c1.N#C[C-](C#N)C#N,1-ethyl-3-methyl-1H-imidazolium tricyanomethanide,AAjgVS,CC[n+]1ccn(C)c1.NCC(=O)[O-],1-ethyl-3-methylimidazolium ammonioacetate,,,,
DwSns,293.15,1,101,1.51454,Gouveia et al. (2016a),Refractive index,Liquid,AAmkSk,CC[n+]1ccn(C)c1.N#C[C-](C#N)C#N,1-ethyl-3-methyl-1H-imidazolium tricyanomethanide,AAjgVS,CC[n+]1ccn(C)c1.NCC(=O)[O-],1-ethyl-3-methylimidazolium ammonioacetate,,,,
DwSns,298.15,0,101,1.51997,Gouveia et al. (2016a),Refractive index,Liquid,AAmkSk,CC[n+]1ccn(C)c1.N#C[C-](C#N)C#N,1-ethyl-3-methyl-1H-imidazolium tricyanomethanide,AAjgVS,CC[n+]1ccn(C)c1.NCC(=O)[O-],1-ethyl-3-methylimidazolium ammonioacetate,,,,
DwSns,298.15,0.2498,101,1.51892,Gouveia et al. (2016a),Refractive index,Liquid,AAmkSk,CC[n+]1ccn(C)c1.N#C[C-](C#N)C#N,1-ethyl-3-methyl-1H-imidazolium tricyanomethanide,AAjgVS,CC[n+]1ccn(C)c1.NCC(=O)[O-],1-ethyl-3-methylimidazolium ammonioacetate,,,,
DwSns,298.15,0.5001,101,1.51656,Gouveia et al. (2016a),Refractive index,Liquid,AAmkSk,CC[n+]1ccn(C)c1.N#C[C-](C#N)C#N,1-ethyl-3-methyl-1H-imidazolium tricyanomethanide,AAjgVS,CC[n+]1ccn(C)c1.NCC(=O)[O-],1-ethyl-3-methylimidazolium ammonioacetate,,,,
DwSns,298.15,0.7501,101,1.51399,Gouveia et al. (2016a),Refractive index,Liquid,AAmkSk,CC[n+]1ccn(C)c1.N#C[C-](C#N)C#N,1-ethyl-3-methyl-1H-imidazolium tricyanomethanide,AAjgVS,CC[n+]1ccn(C)c1.NCC(=O)[O-],1-ethyl-3-methylimidazolium ammonioacetate,,,,
DwSns,298.15,1,101,1.51286,Gouveia et al. (2016a),Refractive index,Liquid,AAmkSk,CC[n+]1ccn(C)c1.N#C[C-](C#N)C#N,1-ethyl-3-methyl-1H-imidazolium tricyanomethanide,AAjgVS,CC[n+]1ccn(C)c1.NCC(=O)[O-],1-ethyl-3-methylimidazolium ammonioacetate,,,,
DwSns,303.15,0,101,1.5186,Gouveia et al. (2016a),Refractive index,Liquid,AAmkSk,CC[n+]1ccn(C)c1.N#C[C-](C#N)C#N,1-ethyl-3-methyl-1H-imidazolium tricyanomethanide,AAjgVS,CC[n+]1ccn(C)c1.NCC(=O)[O-],1-ethyl-3-methylimidazolium ammonioacetate,,,,
DwSns,303.15,0.2498,101,1.51743,Gouveia et al. (2016a),Refractive index,Liquid,AAmkSk,CC[n+]1ccn(C)c1.N#C[C-](C#N)C#N,1-ethyl-3-methyl-1H-imidazolium tricyanomethanide,AAjgVS,CC[n+]1ccn(C)c1.NCC(=O)[O-],1-ethyl-3-methylimidazolium ammonioacetate,,,,
DwSns,303.15,0.5001,101,1.51505,Gouveia et al. (2016a),Refractive index,Liquid,AAmkSk,CC[n+]1ccn(C)c1.N#C[C-](C#N)C#N,1-ethyl-3-methyl-1H-imidazolium tricyanomethanide,AAjgVS,CC[n+]1ccn(C)c1.NCC(=O)[O-],1-ethyl-3-methylimidazolium ammonioacetate,,,,
DwSns,303.15,0.7501,101,1.51238,Gouveia et al. (2016a),Refractive index,Liquid,AAmkSk,CC[n+]1ccn(C)c1.N#C[C-](C#N)C#N,1-ethyl-3-methyl-1H-imidazolium tricyanomethanide,AAjgVS,CC[n+]1ccn(C)c1.NCC(=O)[O-],1-ethyl-3-methylimidazolium ammonioacetate,,,,
DwSns,303.15,1,101,1.51114,Gouveia et al. (2016a),Refractive index,Liquid,AAmkSk,CC[n+]1ccn(C)c1.N#C[C-](C#N)C#N,1-ethyl-3-methyl-1H-imidazolium tricyanomethanide,AAjgVS,CC[n+]1ccn(C)c1.NCC(=O)[O-],1-ethyl-3-methylimidazolium ammonioacetate,,,,
DwSns,308.15,0,101,1.51724,Gouveia et al. (2016a),Refractive index,Liquid,AAmkSk,CC[n+]1ccn(C)c1.N#C[C-](C#N)C#N,1-ethyl-3-methyl-1H-imidazolium tricyanomethanide,AAjgVS,CC[n+]1ccn(C)c1.NCC(=O)[O-],1-ethyl-3-methylimidazolium ammonioacetate,,,,
DwSns,308.15,0.2498,101,1.51596,Gouveia et al. (2016a),Refractive index,Liquid,AAmkSk,CC[n+]1ccn(C)c1.N#C[C-](C#N)C#N,1-ethyl-3-methyl-1H-imidazolium tricyanomethanide,AAjgVS,CC[n+]1ccn(C)c1.NCC(=O)[O-],1-ethyl-3-methylimidazolium ammonioacetate,,,,
DwSns,308.15,0.5001,101,1.51355,Gouveia et al. (2016a),Refractive index,Liquid,AAmkSk,CC[n+]1ccn(C)c1.N#C[C-](C#N)C#N,1-ethyl-3-methyl-1H-imidazolium tricyanomethanide,AAjgVS,CC[n+]1ccn(C)c1.NCC(=O)[O-],1-ethyl-3-methylimidazolium ammonioacetate,,,,
DwSns,308.15,0.7501,101,1.5108,Gouveia et al. (2016a),Refractive index,Liquid,AAmkSk,CC[n+]1ccn(C)c1.N#C[C-](C#N)C#N,1-ethyl-3-methyl-1H-imidazolium tricyanomethanide,AAjgVS,CC[n+]1ccn(C)c1.NCC(=O)[O-],1-ethyl-3-methylimidazolium ammonioacetate,,,,
DwSns,308.15,1,101,1.50938,Gouveia et al. (2016a),Refractive index,Liquid,AAmkSk,CC[n+]1ccn(C)c1.N#C[C-](C#N)C#N,1-ethyl-3-methyl-1H-imidazolium tricyanomethanide,AAjgVS,CC[n+]1ccn(C)c1.NCC(=O)[O-],1-ethyl-3-methylimidazolium ammonioacetate,,,,
DwSns,313.15,0,101,1.51585,Gouveia et al. (2016a),Refractive index,Liquid,AAmkSk,CC[n+]1ccn(C)c1.N#C[C-](C#N)C#N,1-ethyl-3-methyl-1H-imidazolium tricyanomethanide,AAjgVS,CC[n+]1ccn(C)c1.NCC(=O)[O-],1-ethyl-3-methylimidazolium ammonioacetate,,,,
DwSns,313.15,0.2498,101,1.51457,Gouveia et al. (2016a),Refractive index,Liquid,AAmkSk,CC[n+]1ccn(C)c1.N#C[C-](C#N)C#N,1-ethyl-3-methyl-1H-imidazolium tricyanomethanide,AAjgVS,CC[n+]1ccn(C)c1.NCC(=O)[O-],1-ethyl-3-methylimidazolium ammonioacetate,,,,
DwSns,313.15,0.5001,101,1.51205,Gouveia et al. (2016a),Refractive index,Liquid,AAmkSk,CC[n+]1ccn(C)c1.N#C[C-](C#N)C#N,1-ethyl-3-methyl-1H-imidazolium tricyanomethanide,AAjgVS,CC[n+]1ccn(C)c1.NCC(=O)[O-],1-ethyl-3-methylimidazolium ammonioacetate,,,,
DwSns,313.15,0.7501,101,1.50922,Gouveia et al. (2016a),Refractive index,Liquid,AAmkSk,CC[n+]1ccn(C)c1.N#C[C-](C#N)C#N,1-ethyl-3-methyl-1H-imidazolium tricyanomethanide,AAjgVS,CC[n+]1ccn(C)c1.NCC(=O)[O-],1-ethyl-3-methylimidazolium ammonioacetate,,,,
DwSns,313.15,1,101,1.50765,Gouveia et al. (2016a),Refractive index,Liquid,AAmkSk,CC[n+]1ccn(C)c1.N#C[C-](C#N)C#N,1-ethyl-3-methyl-1H-imidazolium tricyanomethanide,AAjgVS,CC[n+]1ccn(C)c1.NCC(=O)[O-],1-ethyl-3-methylimidazolium ammonioacetate,,,,
DwSns,318.15,0,101,1.5145,Gouveia et al. (2016a),Refractive index,Liquid,AAmkSk,CC[n+]1ccn(C)c1.N#C[C-](C#N)C#N,1-ethyl-3-methyl-1H-imidazolium tricyanomethanide,AAjgVS,CC[n+]1ccn(C)c1.NCC(=O)[O-],1-ethyl-3-methylimidazolium ammonioacetate,,,,
DwSns,318.15,0.2498,101,1.51315,Gouveia et al. (2016a),Refractive index,Liquid,AAmkSk,CC[n+]1ccn(C)c1.N#C[C-](C#N)C#N,1-ethyl-3-methyl-1H-imidazolium tricyanomethanide,AAjgVS,CC[n+]1ccn(C)c1.NCC(=O)[O-],1-ethyl-3-methylimidazolium ammonioacetate,,,,
DwSns,318.15,0.5001,101,1.51057,Gouveia et al. (2016a),Refractive index,Liquid,AAmkSk,CC[n+]1ccn(C)c1.N#C[C-](C#N)C#N,1-ethyl-3-methyl-1H-imidazolium tricyanomethanide,AAjgVS,CC[n+]1ccn(C)c1.NCC(=O)[O-],1-ethyl-3-methylimidazolium ammonioacetate,,,,
DwSns,318.15,0.7501,101,1.50764,Gouveia et al. (2016a),Refractive index,Liquid,AAmkSk,CC[n+]1ccn(C)c1.N#C[C-](C#N)C#N,1-ethyl-3-methyl-1H-imidazolium tricyanomethanide,AAjgVS,CC[n+]1ccn(C)c1.NCC(=O)[O-],1-ethyl-3-methylimidazolium ammonioacetate,,,,
DwSns,318.15,1,101,1.50595,Gouveia et al. (2016a),Refractive index,Liquid,AAmkSk,CC[n+]1ccn(C)c1.N#C[C-](C#N)C#N,1-ethyl-3-methyl-1H-imidazolium tricyanomethanide,AAjgVS,CC[n+]1ccn(C)c1.NCC(=O)[O-],1-ethyl-3-methylimidazolium ammonioacetate,,,,
DwSns,323.15,0,101,1.51313,Gouveia et al. (2016a),Refractive index,Liquid,AAmkSk,CC[n+]1ccn(C)c1.N#C[C-](C#N)C#N,1-ethyl-3-methyl-1H-imidazolium tricyanomethanide,AAjgVS,CC[n+]1ccn(C)c1.NCC(=O)[O-],1-ethyl-3-methylimidazolium ammonioacetate,,,,
DwSns,323.15,0.2498,101,1.51173,Gouveia et al. (2016a),Refractive index,Liquid,AAmkSk,CC[n+]1ccn(C)c1.N#C[C-](C#N)C#N,1-ethyl-3-methyl-1H-imidazolium tricyanomethanide,AAjgVS,CC[n+]1ccn(C)c1.NCC(=O)[O-],1-ethyl-3-methylimidazolium ammonioacetate,,,,
DwSns,323.15,0.5001,101,1.50908,Gouveia et al. (2016a),Refractive index,Liquid,AAmkSk,CC[n+]1ccn(C)c1.N#C[C-](C#N)C#N,1-ethyl-3-methyl-1H-imidazolium tricyanomethanide,AAjgVS,CC[n+]1ccn(C)c1.NCC(=O)[O-],1-ethyl-3-methylimidazolium ammonioacetate,,,,
DwSns,323.15,0.7501,101,1.50609,Gouveia et al. (2016a),Refractive index,Liquid,AAmkSk,CC[n+]1ccn(C)c1.N#C[C-](C#N)C#N,1-ethyl-3-methyl-1H-imidazolium tricyanomethanide,AAjgVS,CC[n+]1ccn(C)c1.NCC(=O)[O-],1-ethyl-3-methylimidazolium ammonioacetate,,,,
DwSns,323.15,1,101,1.50419,Gouveia et al. (2016a),Refractive index,Liquid,AAmkSk,CC[n+]1ccn(C)c1.N#C[C-](C#N)C#N,1-ethyl-3-methyl-1H-imidazolium tricyanomethanide,AAjgVS,CC[n+]1ccn(C)c1.NCC(=O)[O-],1-ethyl-3-methylimidazolium ammonioacetate,,,,
DwSns,328.15,0,101,1.51179,Gouveia et al. (2016a),Refractive index,Liquid,AAmkSk,CC[n+]1ccn(C)c1.N#C[C-](C#N)C#N,1-ethyl-3-methyl-1H-imidazolium tricyanomethanide,AAjgVS,CC[n+]1ccn(C)c1.NCC(=O)[O-],1-ethyl-3-methylimidazolium ammonioacetate,,,,
DwSns,328.15,0.2498,101,1.51031,Gouveia et al. (2016a),Refractive index,Liquid,AAmkSk,CC[n+]1ccn(C)c1.N#C[C-](C#N)C#N,1-ethyl-3-methyl-1H-imidazolium tricyanomethanide,AAjgVS,CC[n+]1ccn(C)c1.NCC(=O)[O-],1-ethyl-3-methylimidazolium ammonioacetate,,,,
DwSns,328.15,0.5001,101,1.5076,Gouveia et al. (2016a),Refractive index,Liquid,AAmkSk,CC[n+]1ccn(C)c1.N#C[C-](C#N)C#N,1-ethyl-3-methyl-1H-imidazolium tricyanomethanide,AAjgVS,CC[n+]1ccn(C)c1.NCC(=O)[O-],1-ethyl-3-methylimidazolium ammonioacetate,,,,
DwSns,328.15,0.7501,101,1.50449,Gouveia et al. (2016a),Refractive index,Liquid,AAmkSk,CC[n+]1ccn(C)c1.N#C[C-](C#N)C#N,1-ethyl-3-methyl-1H-imidazolium tricyanomethanide,AAjgVS,CC[n+]1ccn(C)c1.NCC(=O)[O-],1-ethyl-3-methylimidazolium ammonioacetate,,,,
DwSns,328.15,1,101,1.50255,Gouveia et al. (2016a),Refractive index,Liquid,AAmkSk,CC[n+]1ccn(C)c1.N#C[C-](C#N)C#N,1-ethyl-3-methyl-1H-imidazolium tricyanomethanide,AAjgVS,CC[n+]1ccn(C)c1.NCC(=O)[O-],1-ethyl-3-methylimidazolium ammonioacetate,,,,
DwSns,333.15,0,101,1.51041,Gouveia et al. (2016a),Refractive index,Liquid,AAmkSk,CC[n+]1ccn(C)c1.N#C[C-](C#N)C#N,1-ethyl-3-methyl-1H-imidazolium tricyanomethanide,AAjgVS,CC[n+]1ccn(C)c1.NCC(=O)[O-],1-ethyl-3-methylimidazolium ammonioacetate,,,,
DwSns,333.15,0.2498,101,1.5089,Gouveia et al. (2016a),Refractive index,Liquid,AAmkSk,CC[n+]1ccn(C)c1.N#C[C-](C#N)C#N,1-ethyl-3-methyl-1H-imidazolium tricyanomethanide,AAjgVS,CC[n+]1ccn(C)c1.NCC(=O)[O-],1-ethyl-3-methylimidazolium ammonioacetate,,,,
DwSns,333.15,0.5001,101,1.50613,Gouveia et al. (2016a),Refractive index,Liquid,AAmkSk,CC[n+]1ccn(C)c1.N#C[C-](C#N)C#N,1-ethyl-3-methyl-1H-imidazolium tricyanomethanide,AAjgVS,CC[n+]1ccn(C)c1.NCC(=O)[O-],1-ethyl-3-methylimidazolium ammonioacetate,,,,
DwSns,333.15,0.7501,101,1.50295,Gouveia et al. (2016a),Refractive index,Liquid,AAmkSk,CC[n+]1ccn(C)c1.N#C[C-](C#N)C#N,1-ethyl-3-methyl-1H-imidazolium tricyanomethanide,AAjgVS,CC[n+]1ccn(C)c1.NCC(=O)[O-],1-ethyl-3-methylimidazolium ammonioacetate,,,,
DwSns,333.15,1,101,1.50087,Gouveia et al. (2016a),Refractive index,Liquid,AAmkSk,CC[n+]1ccn(C)c1.N#C[C-](C#N)C#N,1-ethyl-3-methyl-1H-imidazolium tricyanomethanide,AAjgVS,CC[n+]1ccn(C)c1.NCC(=O)[O-],1-ethyl-3-methylimidazolium ammonioacetate,,,,
DwSns,338.15,0,101,1.50904,Gouveia et al. (2016a),Refractive index,Liquid,AAmkSk,CC[n+]1ccn(C)c1.N#C[C-](C#N)C#N,1-ethyl-3-methyl-1H-imidazolium tricyanomethanide,AAjgVS,CC[n+]1ccn(C)c1.NCC(=O)[O-],1-ethyl-3-methylimidazolium ammonioacetate,,,,
DwSns,338.15,0.2498,101,1.50751,Gouveia et al. (2016a),Refractive index,Liquid,AAmkSk,CC[n+]1ccn(C)c1.N#C[C-](C#N)C#N,1-ethyl-3-methyl-1H-imidazolium tricyanomethanide,AAjgVS,CC[n+]1ccn(C)c1.NCC(=O)[O-],1-ethyl-3-methylimidazolium ammonioacetate,,,,
DwSns,338.15,0.5001,101,1.50462,Gouveia et al. (2016a),Refractive index,Liquid,AAmkSk,CC[n+]1ccn(C)c1.N#C[C-](C#N)C#N,1-ethyl-3-methyl-1H-imidazolium tricyanomethanide,AAjgVS,CC[n+]1ccn(C)c1.NCC(=O)[O-],1-ethyl-3-methylimidazolium ammonioacetate,,,,
DwSns,338.15,0.7501,101,1.50143,Gouveia et al. (2016a),Refractive index,Liquid,AAmkSk,CC[n+]1ccn(C)c1.N#C[C-](C#N)C#N,1-ethyl-3-methyl-1H-imidazolium tricyanomethanide,AAjgVS,CC[n+]1ccn(C)c1.NCC(=O)[O-],1-ethyl-3-methylimidazolium ammonioacetate,,,,
DwSns,338.15,1,101,1.49921,Gouveia et al. (2016a),Refractive index,Liquid,AAmkSk,CC[n+]1ccn(C)c1.N#C[C-](C#N)C#N,1-ethyl-3-methyl-1H-imidazolium tricyanomethanide,AAjgVS,CC[n+]1ccn(C)c1.NCC(=O)[O-],1-ethyl-3-methylimidazolium ammonioacetate,,,,
DwSns,343.15,0,101,1.50769,Gouveia et al. (2016a),Refractive index,Liquid,AAmkSk,CC[n+]1ccn(C)c1.N#C[C-](C#N)C#N,1-ethyl-3-methyl-1H-imidazolium tricyanomethanide,AAjgVS,CC[n+]1ccn(C)c1.NCC(=O)[O-],1-ethyl-3-methylimidazolium ammonioacetate,,,,
DwSns,343.15,0.2498,101,1.50614,Gouveia et al. (2016a),Refractive index,Liquid,AAmkSk,CC[n+]1ccn(C)c1.N#C[C-](C#N)C#N,1-ethyl-3-methyl-1H-imidazolium tricyanomethanide,AAjgVS,CC[n+]1ccn(C)c1.NCC(=O)[O-],1-ethyl-3-methylimidazolium ammonioacetate,,,,
DwSns,343.15,0.5001,101,1.50315,Gouveia et al. (2016a),Refractive index,Liquid,AAmkSk,CC[n+]1ccn(C)c1.N#C[C-](C#N)C#N,1-ethyl-3-methyl-1H-imidazolium tricyanomethanide,AAjgVS,CC[n+]1ccn(C)c1.NCC(=O)[O-],1-ethyl-3-methylimidazolium ammonioacetate,,,,
DwSns,343.15,0.7501,101,1.49987,Gouveia et al. (2016a),Refractive index,Liquid,AAmkSk,CC[n+]1ccn(C)c1.N#C[C-](C#N)C#N,1-ethyl-3-methyl-1H-imidazolium tricyanomethanide,AAjgVS,CC[n+]1ccn(C)c1.NCC(=O)[O-],1-ethyl-3-methylimidazolium ammonioacetate,,,,
DwSns,343.15,1,101,1.49757,Gouveia et al. (2016a),Refractive index,Liquid,AAmkSk,CC[n+]1ccn(C)c1.N#C[C-](C#N)C#N,1-ethyl-3-methyl-1H-imidazolium tricyanomethanide,AAjgVS,CC[n+]1ccn(C)c1.NCC(=O)[O-],1-ethyl-3-methylimidazolium ammonioacetate,,,,
DwSns,348.15,0,101,1.50637,Gouveia et al. (2016a),Refractive index,Liquid,AAmkSk,CC[n+]1ccn(C)c1.N#C[C-](C#N)C#N,1-ethyl-3-methyl-1H-imidazolium tricyanomethanide,AAjgVS,CC[n+]1ccn(C)c1.NCC(=O)[O-],1-ethyl-3-methylimidazolium ammonioacetate,,,,
DwSns,348.15,0.2498,101,1.50472,Gouveia et al. (2016a),Refractive index,Liquid,AAmkSk,CC[n+]1ccn(C)c1.N#C[C-](C#N)C#N,1-ethyl-3-methyl-1H-imidazolium tricyanomethanide,AAjgVS,CC[n+]1ccn(C)c1.NCC(=O)[O-],1-ethyl-3-methylimidazolium ammonioacetate,,,,
DwSns,348.15,0.5001,101,1.5017,Gouveia et al. (2016a),Refractive index,Liquid,AAmkSk,CC[n+]1ccn(C)c1.N#C[C-](C#N)C#N,1-ethyl-3-methyl-1H-imidazolium tricyanomethanide,AAjgVS,CC[n+]1ccn(C)c1.NCC(=O)[O-],1-ethyl-3-methylimidazolium ammonioacetate,,,,
DwSns,348.15,0.7501,101,1.49834,Gouveia et al. (2016a),Refractive index,Liquid,AAmkSk,CC[n+]1ccn(C)c1.N#C[C-](C#N)C#N,1-ethyl-3-methyl-1H-imidazolium tricyanomethanide,AAjgVS,CC[n+]1ccn(C)c1.NCC(=O)[O-],1-ethyl-3-methylimidazolium ammonioacetate,,,,
DwSns,348.15,1,101,1.49593,Gouveia et al. (2016a),Refractive index,Liquid,AAmkSk,CC[n+]1ccn(C)c1.N#C[C-](C#N)C#N,1-ethyl-3-methyl-1H-imidazolium tricyanomethanide,AAjgVS,CC[n+]1ccn(C)c1.NCC(=O)[O-],1-ethyl-3-methylimidazolium ammonioacetate,,,,
DwSns,353.15,0,101,1.50495,Gouveia et al. (2016a),Refractive index,Liquid,AAmkSk,CC[n+]1ccn(C)c1.N#C[C-](C#N)C#N,1-ethyl-3-methyl-1H-imidazolium tricyanomethanide,AAjgVS,CC[n+]1ccn(C)c1.NCC(=O)[O-],1-ethyl-3-methylimidazolium ammonioacetate,,,,
DwSns,353.15,0.2498,101,1.50334,Gouveia et al. (2016a),Refractive index,Liquid,AAmkSk,CC[n+]1ccn(C)c1.N#C[C-](C#N)C#N,1-ethyl-3-methyl-1H-imidazolium tricyanomethanide,AAjgVS,CC[n+]1ccn(C)c1.NCC(=O)[O-],1-ethyl-3-methylimidazolium ammonioacetate,,,,
DwSns,353.15,0.5001,101,1.50021,Gouveia et al. (2016a),Refractive index,Liquid,AAmkSk,CC[n+]1ccn(C)c1.N#C[C-](C#N)C#N,1-ethyl-3-methyl-1H-imidazolium tricyanomethanide,AAjgVS,CC[n+]1ccn(C)c1.NCC(=O)[O-],1-ethyl-3-methylimidazolium ammonioacetate,,,,
DwSns,353.15,0.7501,101,1.49682,Gouveia et al. (2016a),Refractive index,Liquid,AAmkSk,CC[n+]1ccn(C)c1.N#C[C-](C#N)C#N,1-ethyl-3-methyl-1H-imidazolium tricyanomethanide,AAjgVS,CC[n+]1ccn(C)c1.NCC(=O)[O-],1-ethyl-3-methylimidazolium ammonioacetate,,,,
DwSns,353.15,1,101,1.49429,Gouveia et al. (2016a),Refractive index,Liquid,AAmkSk,CC[n+]1ccn(C)c1.N#C[C-](C#N)C#N,1-ethyl-3-methyl-1H-imidazolium tricyanomethanide,AAjgVS,CC[n+]1ccn(C)c1.NCC(=O)[O-],1-ethyl-3-methylimidazolium ammonioacetate,,,,

File: refindex_csv_data/refindex_setid_EPUpf.csv
setid,"Temperature, K",Weight fraction of 1-hexyl-3-methylimidazolium chloride,"Pressure, kPa",Refractive index (Na D-line),reference,propertiy,phases,compound id 1,smile 1,compound name 1,compound id 2,smile 2,compound name 2,compound id 3,smile 3,compound name 3,Unnamed: 13
EPUpf,298.15,0.0108,101,1.33441,Tang et al. (2014a),Refractive index,Liquid,AADYJk,O,water,AAmzKp,CCCCCC[n+]1ccn(C)c1.[Cl-],1-hexyl-3-methylimidazolium chloride,,,,
EPUpf,298.15,0.0168,101,1.33539,Tang et al. (2014a),Refractive index,Liquid,AADYJk,O,water,AAmzKp,CCCCCC[n+]1ccn(C)c1.[Cl-],1-hexyl-3-methylimidazolium chloride,,,,
EPUpf,298.15,0.0215,101,1.33623,Tang et al. (2014a),Refractive index,Liquid,AADYJk,O,water,AAmzKp,CCCCCC[n+]1ccn(C)c1.[Cl-],1-hexyl-3-methylimidazolium chloride,,,,
EPUpf,298.15,0.0323,101,1.33808,Tang et al. (2014a),Refractive index,Liquid,AADYJk,O,water,AAmzKp,CCCCCC[n+]1ccn(C)c1.[Cl-],1-hexyl-3-methylimidazolium chloride,,,,
EPUpf,298.15,0.0339,101,1.33829,Tang et al. (2014a),Refractive index,Liquid,AADYJk,O,water,AAmzKp,CCCCCC[n+]1ccn(C)c1.[Cl-],1-hexyl-3-methylimidazolium chloride,,,,
EPUpf,298.15,0.0432,101,1.33994,Tang et al. (2014a),Refractive index,Liquid,AADYJk,O,water,AAmzKp,CCCCCC[n+]1ccn(C)c1.[Cl-],1-hexyl-3-methylimidazolium chloride,,,,
EPUpf,298.15,0.0509,101,1.34112,Tang et al. (2014a),Refractive index,Liquid,AADYJk,O,water,AAmzKp,CCCCCC[n+]1ccn(C)c1.[Cl-],1-hexyl-3-methylimidazolium chloride,,,,
EPUpf,298.15,0.0533,101,1.34167,Tang et al. (2014a),Refractive index,Liquid,AADYJk,O,water,AAmzKp,CCCCCC[n+]1ccn(C)c1.[Cl-],1-hexyl-3-methylimidazolium chloride,,,,
EPUpf,298.15,0.0647,101,1.34362,Tang et al. (2014a),Refractive index,Liquid,AADYJk,O,water,AAmzKp,CCCCCC[n+]1ccn(C)c1.[Cl-],1-hexyl-3-methylimidazolium chloride,,,,
EPUpf,298.15,0.0678,101,1.34402,Tang et al. (2014a),Refractive index,Liquid,AADYJk,O,water,AAmzKp,CCCCCC[n+]1ccn(C)c1.[Cl-],1-hexyl-3-methylimidazolium chloride,,,,
EPUpf,298.15,0.0756,101,1.34548,Tang et al. (2014a),Refractive index,Liquid,AADYJk,O,water,AAmzKp,CCCCCC[n+]1ccn(C)c1.[Cl-],1-hexyl-3-methylimidazolium chloride,,,,
EPUpf,298.15,0.0848,101,1.34687,Tang et al. (2014a),Refractive index,Liquid,AADYJk,O,water,AAmzKp,CCCCCC[n+]1ccn(C)c1.[Cl-],1-hexyl-3-methylimidazolium chloride,,,,
EPUpf,298.15,0.0859,101,1.34724,Tang et al. (2014a),Refractive index,Liquid,AADYJk,O,water,AAmzKp,CCCCCC[n+]1ccn(C)c1.[Cl-],1-hexyl-3-methylimidazolium chloride,,,,
EPUpf,298.15,0.0969,101,1.34912,Tang et al. (2014a),Refractive index,Liquid,AADYJk,O,water,AAmzKp,CCCCCC[n+]1ccn(C)c1.[Cl-],1-hexyl-3-methylimidazolium chloride,,,,
EPUpf,298.15,0.1018,101,1.34978,Tang et al. (2014a),Refractive index,Liquid,AADYJk,O,water,AAmzKp,CCCCCC[n+]1ccn(C)c1.[Cl-],1-hexyl-3-methylimidazolium chloride,,,,
EPUpf,298.15,0.1078,101,1.35098,Tang et al. (2014a),Refractive index,Liquid,AADYJk,O,water,AAmzKp,CCCCCC[n+]1ccn(C)c1.[Cl-],1-hexyl-3-methylimidazolium chloride,,,,
EPUpf,298.15,0.1186,101,1.35277,Tang et al. (2014a),Refractive index,Liquid,AADYJk,O,water,AAmzKp,CCCCCC[n+]1ccn(C)c1.[Cl-],1-hexyl-3-methylimidazolium chloride,,,,
EPUpf,298.15,0.1356,101,1.35557,Tang et al. (2014a),Refractive index,Liquid,AADYJk,O,water,AAmzKp,CCCCCC[n+]1ccn(C)c1.[Cl-],1-hexyl-3-methylimidazolium chloride,,,,
EPUpf,298.15,0.1526,101,1.35856,Tang et al. (2014a),Refractive index,Liquid,AADYJk,O,water,AAmzKp,CCCCCC[n+]1ccn(C)c1.[Cl-],1-hexyl-3-methylimidazolium chloride,,,,
EPUpf,298.15,0.1695,101,1.36149,Tang et al. (2014a),Refractive index,Liquid,AADYJk,O,water,AAmzKp,CCCCCC[n+]1ccn(C)c1.[Cl-],1-hexyl-3-methylimidazolium chloride,,,,

File: refindex_csv_data/refindex_setid_ErGGO.csv
setid,"Temperature, K","Pressure, kPa","Wavelength, A",Refractive index,reference,propertiy,phases,compound id 1,smile 1,compound name 1,compound id 2,smile 2,compound name 2,compound id 3,smile 3,compound name 3,Unnamed: 13
ErGGO,319.697,114,632.8,1.3944,Zheng et al. (2016a),Refractive index,Liquid mixture 2,Liquid mixture 1,,45,AAONJg,CC(C)(C)O,2-methylpropan-2-ol,AArYBF,CCCC[n+]1ccn(C)c1.F[B-](F)(F)F,1-butyl-3-methylimidazolium tetrafluoroborate,
ErGGO,320.859,114,632.8,1.3933,Zheng et al. (2016a),Refractive index,Liquid mixture 2,Liquid mixture 1,,45,AAONJg,CC(C)(C)O,2-methylpropan-2-ol,AArYBF,CCCC[n+]1ccn(C)c1.F[B-](F)(F)F,1-butyl-3-methylimidazolium tetrafluoroborate,
ErGGO,321.986,114,632.8,1.3922,Zheng et al. (2016a),Refractive index,Liquid mixture 2,Liquid mixture 1,,45,AAONJg,CC(C)(C)O,2-methylpropan-2-ol,AArYBF,CCCC[n+]1ccn(C)c1.F[B-](F)(F)F,1-butyl-3-methylimidazolium tetrafluoroborate,
ErGGO,323.142,114,632.8,1.3911,Zheng et al. (2016a),Refractive index,Liquid mixture 2,Liquid mixture 1,,45,AAONJg,CC(C)(C)O,2-methylpropan-2-ol,AArYBF,CCCC[n+]1ccn(C)c1.F[B-](F)(F)F,1-butyl-3-methylimidazolium tetrafluoroborate,
ErGGO,323.985,114,632.8,1.3901,Zheng et al. (2016a),Refractive index,Liquid mixture 2,Liquid mixture 1,,45,AAONJg,CC(C)(C)O,2-methylpropan-2-ol,AArYBF,CCCC[n+]1ccn(C)c1.F[B-](F)(F)F,1-butyl-3-methylimidazolium tetrafluoroborate,
ErGGO,324.831,114,632.8,1.3892,Zheng et al. (2016a),Refractive index,Liquid mixture 2,Liquid mixture 1,,45,AAONJg,CC(C)(C)O,2-methylpropan-2-ol,AArYBF,CCCC[n+]1ccn(C)c1.F[B-](F)(F)F,1-butyl-3-methylimidazolium tetrafluoroborate,
ErGGO,325.652,114,632.8,1.3881,Zheng et al. (2016a),Refractive index,Liquid mixture 2,Liquid mixture 1,,45,AAONJg,CC(C)(C)O,2-methylpropan-2-ol,AArYBF,CCCC[n+]1ccn(C)c1.F[B-](F)(F)F,1-butyl-3-methylimidazolium tetrafluoroborate,
ErGGO,326.272,114,632.8,1.3875,Zheng et al. (2016a),Refractive index,Liquid mixture 2,Liquid mixture 1,,45,AAONJg,CC(C)(C)O,2-methylpropan-2-ol,AArYBF,CCCC[n+]1ccn(C)c1.F[B-](F)(F)F,1-butyl-3-methylimidazolium tetrafluoroborate,
ErGGO,326.379,114,632.8,1.3874,Zheng et al. (2016a),Refractive index,Liquid mixture 2,Liquid mixture 1,,45,AAONJg,CC(C)(C)O,2-methylpropan-2-ol,AArYBF,CCCC[n+]1ccn(C)c1.F[B-](F)(F)F,1-butyl-3-methylimidazolium tetrafluoroborate,
ErGGO,326.847,114,632.8,1.3869,Zheng et al. (2016a),Refractive index,Liquid mixture 2,Liquid mixture 1,,45,AAONJg,CC(C)(C)O,2-methylpropan-2-ol,AArYBF,CCCC[n+]1ccn(C)c1.F[B-](F)(F)F,1-butyl-3-methylimidazolium tetrafluoroborate,
ErGGO,327.158,114,632.8,1.3864,Zheng et al. (2016a),Refractive index,Liquid mixture 2,Liquid mixture 1,,45,AAONJg,CC(C)(C)O,2-methylpropan-2-ol,AArYBF,CCCC[n+]1ccn(C)c1.F[B-](F)(F)F,1-butyl-3-methylimidazolium tetrafluoroborate,
ErGGO,327.468,114,632.8,1.3859,Zheng et al. (2016a),Refractive index,Liquid mixture 2,Liquid mixture 1,,45,AAONJg,CC(C)(C)O,2-methylpropan-2-ol,AArYBF,CCCC[n+]1ccn(C)c1.F[B-](F)(F)F,1-butyl-3-methylimidazolium tetrafluoroborate,
ErGGO,327.904,114,632.8,1.3854,Zheng et al. (2016a),Refractive index,Liquid mixture 2,Liquid mixture 1,,45,AAONJg,CC(C)(C)O,2-methylpropan-2-ol,AArYBF,CCCC[n+]1ccn(C)c1.F[B-](F)(F)F,1-butyl-3-methylimidazolium tetrafluoroborate,
ErGGO,328.221,114,632.8,1.3849,Zheng et al. (2016a),Refractive index,Liquid mixture 2,Liquid mixture 1,,45,AAONJg,CC(C)(C)O,2-methylpropan-2-ol,AArYBF,CCCC[n+]1ccn(C)c1.F[B-](F)(F)F,1-butyl-3-methylimidazolium tetrafluoroborate,
ErGGO,328.499,114,632.8,1.3844,Zheng et al. (2016a),Refractive index,Liquid mixture 2,Liquid mixture 1,,45,AAONJg,CC(C)(C)O,2-methylpropan-2-ol,AArYBF,CCCC[n+]1ccn(C)c1.F[B-](F)(F)F,1-butyl-3-methylimidazolium tetrafluoroborate,
ErGGO,328.754,114,632.8,1.3839,Zheng et al. (2016a),Refractive index,Liquid mixture 2,Liquid mixture 1,,45,AAONJg,CC(C)(C)O,2-methylpropan-2-ol,AArYBF,CCCC[n+]1ccn(C)c1.F[B-](F)(F)F,1-butyl-3-methylimidazolium tetrafluoroborate,
ErGGO,328.989,114,632.8,1.3835,Zheng et al. (2016a),Refractive index,Liquid mixture 2,Liquid mixture 1,,45,AAONJg,CC(C)(C)O,2-methylpropan-2-ol,AArYBF,CCCC[n+]1ccn(C)c1.F[B-](F)(F)F,1-butyl-3-methylimidazolium tetrafluoroborate,
ErGGO,329.222,114,632.8,1.3831,Zheng et al. (2016a),Refractive index,Liquid mixture 2,Liquid mixture 1,,45,AAONJg,CC(C)(C)O,2-methylpropan-2-ol,AArYBF,CCCC[n+]1ccn(C)c1.F[B-](F)(F)F,1-butyl-3-methylimidazolium tetrafluoroborate,
ErGGO,329.424,114,632.8,1.3825,Zheng et al. (2016a),Refractive index,Liquid mixture 2,Liquid mixture 1,,45,AAONJg,CC(C)(C)O,2-methylpropan-2-ol,AArYBF,CCCC[n+]1ccn(C)c1.F[B-](F)(F)F,1-butyl-3-methylimidazolium tetrafluoroborate,
ErGGO,329.558,114,632.8,1.3824,Zheng et al. (2016a),Refractive index,Liquid mixture 2,Liquid mixture 1,,45,AAONJg,CC(C)(C)O,2-methylpropan-2-ol,AArYBF,CCCC[n+]1ccn(C)c1.F[B-](F)(F)F,1-butyl-3-methylimidazolium tetrafluoroborate,
ErGGO,329.672,114,632.8,1.3821,Zheng et al. (2016a),Refractive index,Liquid mixture 2,Liquid mixture 1,,45,AAONJg,CC(C)(C)O,2-methylpropan-2-ol,AArYBF,CCCC[n+]1ccn(C)c1.F[B-](F)(F)F,1-butyl-3-methylimidazolium tetrafluoroborate,
ErGGO,329.798,114,632.8,1.3817,Zheng et al. (2016a),Refractive index,Liquid mixture 2,Liquid mixture 1,,45,AAONJg,CC(C)(C)O,2-methylpropan-2-ol,AArYBF,CCCC[n+]1ccn(C)c1.F[B-](F)(F)F,1-butyl-3-methylimidazolium tetrafluoroborate,
ErGGO,329.916,114,632.8,1.3814,Zheng et al. (2016a),Refractive index,Liquid mixture 2,Liquid mixture 1,,45,AAONJg,CC(C)(C)O,2-methylpropan-2-ol,AArYBF,CCCC[n+]1ccn(C)c1.F[B-](F)(F)F,1-butyl-3-methylimidazolium tetrafluoroborate,
ErGGO,330.011,114,632.8,1.3812,Zheng et al. (2016a),Refractive index,Liquid mixture 2,Liquid mixture 1,,45,AAONJg,CC(C)(C)O,2-methylpropan-2-ol,AArYBF,CCCC[n+]1ccn(C)c1.F[B-](F)(F)F,1-butyl-3-methylimidazolium tetrafluoroborate,
ErGGO,330.115,114,632.8,1.3809,Zheng et al. (2016a),Refractive index,Liquid mixture 2,Liquid mixture 1,,45,AAONJg,CC(C)(C)O,2-methylpropan-2-ol,AArYBF,CCCC[n+]1ccn(C)c1.F[B-](F)(F)F,1-butyl-3-methylimidazolium tetrafluoroborate,
ErGGO,330.186,114,632.8,1.3806,Zheng et al. (2016a),Refractive index,Liquid mixture 2,Liquid mixture 1,,45,AAONJg,CC(C)(C)O,2-methylpropan-2-ol,AArYBF,CCCC[n+]1ccn(C)c1.F[B-](F)(F)F,1-butyl-3-methylimidazolium tetrafluoroborate,
ErGGO,330.25,114,632.8,1.3804,Zheng et al. (2016a),Refractive index,Liquid mixture 2,Liquid mixture 1,,45,AAONJg,CC(C)(C)O,2-methylpropan-2-ol,AArYBF,CCCC[n+]1ccn(C)c1.F[B-](F)(F)F,1-butyl-3-methylimidazolium tetrafluoroborate,
ErGGO,330.286,114,632.8,1.3801,Zheng et al. (2016a),Refractive index,Liquid mixture 2,Liquid mixture 1,,45,AAONJg,CC(C)(C)O,2-methylpropan-2-ol,AArYBF,CCCC[n+]1ccn(C)c1.F[B-](F)(F)F,1-butyl-3-methylimidazolium tetrafluoroborate,
ErGGO,330.338,114,632.8,1.3799,Zheng et al. (2016a),Refractive index,Liquid mixture 2,Liquid mixture 1,,45,AAONJg,CC(C)(C)O,2-methylpropan-2-ol,AArYBF,CCCC[n+]1ccn(C)c1.F[B-](F)(F)F,1-butyl-3-methylimidazolium tetrafluoroborate,
ErGGO,330.382,114,632.8,1.3796,Zheng et al. (2016a),Refractive index,Liquid mixture 2,Liquid mixture 1,,45,AAONJg,CC(C)(C)O,2-methylpropan-2-ol,AArYBF,CCCC[n+]1ccn(C)c1.F[B-](F)(F)F,1-butyl-3-methylimidazolium tetrafluoroborate,
ErGGO,330.413,114,632.8,1.3794,Zheng et al. (2016a),Refractive index,Liquid mixture 2,Liquid mixture 1,,45,AAONJg,CC(C)(C)O,2-methylpropan-2-ol,AArYBF,CCCC[n+]1ccn(C)c1.F[B-](F)(F)F,1-butyl-3-methylimidazolium tetrafluoroborate,
ErGGO,330.428,114,632.8,1.3793,Zheng et al. (2016a),Refractive index,Liquid mixture 2,Liquid mixture 1,,45,AAONJg,CC(C)(C)O,2-methylpropan-2-ol,AArYBF,CCCC[n+]1ccn(C)c1.F[B-](F)(F)F,1-butyl-3-methylimidazolium tetrafluoroborate,
ErGGO,330.444,114,632.8,1.3792,Zheng et al. (2016a),Refractive index,Liquid mixture 2,Liquid mixture 1,,45,AAONJg,CC(C)(C)O,2-methylpropan-2-ol,AArYBF,CCCC[n+]1ccn(C)c1.F[B-](F)(F)F,1-butyl-3-methylimidazolium tetrafluoroborate,
ErGGO,330.464,114,632.8,1.3789,Zheng et al. (2016a),Refractive index,Liquid mixture 2,Liquid mixture 1,,45,AAONJg,CC(C)(C)O,2-methylpropan-2-ol,AArYBF,CCCC[n+]1ccn(C)c1.F[B-](F)(F)F,1-butyl-3-methylimidazolium tetrafluoroborate,
ErGGO,330.476,114,632.8,1.3789,Zheng et al. (2016a),Refractive index,Liquid mixture 2,Liquid mixture 1,,45,AAONJg,CC(C)(C)O,2-methylpropan-2-ol,AArYBF,CCCC[n+]1ccn(C)c1.F[B-](F)(F)F,1-butyl-3-methylimidazolium tetrafluoroborate,
ErGGO,330.485,114,632.8,1.3788,Zheng et al. (2016a),Refractive index,Liquid mixture 2,Liquid mixture 1,,45,AAONJg,CC(C)(C)O,2-methylpropan-2-ol,AArYBF,CCCC[n+]1ccn(C)c1.F[B-](F)(F)F,1-butyl-3-methylimidazolium tetrafluoroborate,
ErGGO,330.493,114,632.8,1.3788,Zheng et al. (2016a),Refractive index,Liquid mixture 2,Liquid mixture 1,,45,AAONJg,CC(C)(C)O,2-methylpropan-2-ol,AArYBF,CCCC[n+]1ccn(C)c1.F[B-](F)(F)F,1-butyl-3-methylimidazolium tetrafluoroborate,
ErGGO,330.502,114,632.8,1.3785,Zheng et al. (2016a),Refractive index,Liquid mixture 2,Liquid mixture 1,,45,AAONJg,CC(C)(C)O,2-methylpropan-2-ol,AArYBF,CCCC[n+]1ccn(C)c1.F[B-](F)(F)F,1-butyl-3-methylimidazolium tetrafluoroborate,
ErGGO,330.51,114,632.8,1.3783,Zheng et al. (2016a),Refractive index,Liquid mixture 2,Liquid mixture 1,,45,AAONJg,CC(C)(C)O,2-methylpropan-2-ol,AArYBF,CCCC[n+]1ccn(C)c1.F[B-](F)(F)F,1-butyl-3-methylimidazolium tetrafluoroborate,
ErGGO,330.514,114,632.8,1.3782,Zheng et al. (2016a),Refractive index,Liquid mixture 2,Liquid mixture 1,,45,AAONJg,CC(C)(C)O,2-methylpropan-2-ol,AArYBF,CCCC[n+]1ccn(C)c1.F[B-](F)(F)F,1-butyl-3-methylimidazolium tetrafluoroborate,
ErGGO,330.519,114,632.8,1.3782,Zheng et al. (2016a),Refractive index,Liquid mixture 2,Liquid mixture 1,,45,AAONJg,CC(C)(C)O,2-methylpropan-2-ol,AArYBF,CCCC[n+]1ccn(C)c1.F[B-](F)(F)F,1-butyl-3-methylimidazolium tetrafluoroborate,
ErGGO,330.525,114,632.8,1.3781,Zheng et al. (2016a),Refractive index,Liquid mixture 2,Liquid mixture 1,,45,AAONJg,CC(C)(C)O,2-methylpropan-2-ol,AArYBF,CCCC[n+]1ccn(C)c1.F[B-](F)(F)F,1-butyl-3-methylimidazolium tetrafluoroborate,
ErGGO,330.53,114,632.8,1.378,Zheng et al. (2016a),Refractive index,Liquid mixture 2,Liquid mixture 1,,45,AAONJg,CC(C)(C)O,2-methylpropan-2-ol,AArYBF,CCCC[n+]1ccn(C)c1.F[B-](F)(F)F,1-butyl-3-methylimidazolium tetrafluoroborate,
ErGGO,330.537,114,632.8,1.3777,Zheng et al. (2016a),Refractive index,Liquid mixture 2,Liquid mixture 1,,45,AAONJg,CC(C)(C)O,2-methylpropan-2-ol,AArYBF,CCCC[n+]1ccn(C)c1.F[B-](F)(F)F,1-butyl-3-methylimidazolium tetrafluoroborate,
ErGGO,330.541,114,632.8,1.3776,Zheng et al. (2016a),Refractive index,Liquid mixture 2,Liquid mixture 1,,45,AAONJg,CC(C)(C)O,2-methylpropan-2-ol,AArYBF,CCCC[n+]1ccn(C)c1.F[B-](F)(F)F,1-butyl-3-methylimidazolium tetrafluoroborate,

File: refindex_csv_data/refindex_setid_FGcgd.csv
setid,Weight fraction of 1-butyl-3-methylimidazolium tetrafluoroborate,"Temperature, K","Pressure, kPa",Solvent: Weight fraction of D-sucrose,Refractive index (Na D-line),reference,propertiy,phases,compound id 1,smile 1,compound name 1,compound id 2,smile 2,compound name 2,compound id 3,smile 3,compound name 3,Unnamed: 13
FGcgd,0,298.15,84.5,0.02,1.33518,Jamehbozorg and Sadeghi (2019),Refractive index,Liquid,AArYBF,CCCC[n+]1ccn(C)c1.F[B-](F)(F)F,1-butyl-3-methylimidazolium tetrafluoroborate,ABNqYl,OC[C@H]1O[C@H](O[C@]2(CO)O[C@H](CO)[C@@H](O)[C@@H]2O)[C@H](O)[C@@H](O)[C@@H]1O,D-sucrose,AADYJk,O,water,
FGcgd,0.0014,298.15,84.5,0.02,1.33529,Jamehbozorg and Sadeghi (2019),Refractive index,Liquid,AArYBF,CCCC[n+]1ccn(C)c1.F[B-](F)(F)F,1-butyl-3-methylimidazolium tetrafluoroborate,ABNqYl,OC[C@H]1O[C@H](O[C@]2(CO)O[C@H](CO)[C@@H](O)[C@@H]2O)[C@H](O)[C@@H](O)[C@@H]1O,D-sucrose,AADYJk,O,water,
FGcgd,0.003,298.15,84.5,0.02,1.33541,Jamehbozorg and Sadeghi (2019),Refractive index,Liquid,AArYBF,CCCC[n+]1ccn(C)c1.F[B-](F)(F)F,1-butyl-3-methylimidazolium tetrafluoroborate,ABNqYl,OC[C@H]1O[C@H](O[C@]2(CO)O[C@H](CO)[C@@H](O)[C@@H]2O)[C@H](O)[C@@H](O)[C@@H]1O,D-sucrose,AADYJk,O,water,
FGcgd,0.0041,298.15,84.5,0.02,1.3355,Jamehbozorg and Sadeghi (2019),Refractive index,Liquid,AArYBF,CCCC[n+]1ccn(C)c1.F[B-](F)(F)F,1-butyl-3-methylimidazolium tetrafluoroborate,ABNqYl,OC[C@H]1O[C@H](O[C@]2(CO)O[C@H](CO)[C@@H](O)[C@@H]2O)[C@H](O)[C@@H](O)[C@@H]1O,D-sucrose,AADYJk,O,water,
FGcgd,0.0145,298.15,84.5,0.02,1.33622,Jamehbozorg and Sadeghi (2019),Refractive index,Liquid,AArYBF,CCCC[n+]1ccn(C)c1.F[B-](F)(F)F,1-butyl-3-methylimidazolium tetrafluoroborate,ABNqYl,OC[C@H]1O[C@H](O[C@]2(CO)O[C@H](CO)[C@@H](O)[C@@H]2O)[C@H](O)[C@@H](O)[C@@H]1O,D-sucrose,AADYJk,O,water,
FGcgd,0.0237,298.15,84.5,0.02,1.33687,Jamehbozorg and Sadeghi (2019),Refractive index,Liquid,AArYBF,CCCC[n+]1ccn(C)c1.F[B-](F)(F)F,1-butyl-3-methylimidazolium tetrafluoroborate,ABNqYl,OC[C@H]1O[C@H](O[C@]2(CO)O[C@H](CO)[C@@H](O)[C@@H]2O)[C@H](O)[C@@H](O)[C@@H]1O,D-sucrose,AADYJk,O,water,
FGcgd,0.038,298.15,84.5,0.02,1.33787,Jamehbozorg and Sadeghi (2019),Refractive index,Liquid,AArYBF,CCCC[n+]1ccn(C)c1.F[B-](F)(F)F,1-butyl-3-methylimidazolium tetrafluoroborate,ABNqYl,OC[C@H]1O[C@H](O[C@]2(CO)O[C@H](CO)[C@@H](O)[C@@H]2O)[C@H](O)[C@@H](O)[C@@H]1O,D-sucrose,AADYJk,O,water,
FGcgd,0.0598,298.15,84.5,0.02,1.33941,Jamehbozorg and Sadeghi (2019),Refractive index,Liquid,AArYBF,CCCC[n+]1ccn(C)c1.F[B-](F)(F)F,1-butyl-3-methylimidazolium tetrafluoroborate,ABNqYl,OC[C@H]1O[C@H](O[C@]2(CO)O[C@H](CO)[C@@H](O)[C@@H]2O)[C@H](O)[C@@H](O)[C@@H]1O,D-sucrose,AADYJk,O,water,
FGcgd,0.0783,298.15,84.5,0.02,1.34071,Jamehbozorg and Sadeghi (2019),Refractive index,Liquid,AArYBF,CCCC[n+]1ccn(C)c1.F[B-](F)(F)F,1-butyl-3-methylimidazolium tetrafluoroborate,ABNqYl,OC[C@H]1O[C@H](O[C@]2(CO)O[C@H](CO)[C@@H](O)[C@@H]2O)[C@H](O)[C@@H](O)[C@@H]1O,D-sucrose,AADYJk,O,water,
FGcgd,0.1004,298.15,84.5,0.02,1.34228,Jamehbozorg and Sadeghi (2019),Refractive index,Liquid,AArYBF,CCCC[n+]1ccn(C)c1.F[B-](F)(F)F,1-butyl-3-methylimidazolium tetrafluoroborate,ABNqYl,OC[C@H]1O[C@H](O[C@]2(CO)O[C@H](CO)[C@@H](O)[C@@H]2O)[C@H](O)[C@@H](O)[C@@H]1O,D-sucrose,AADYJk,O,water,
FGcgd,0.132,298.15,84.5,0.02,1.34451,Jamehbozorg and Sadeghi (2019),Refractive index,Liquid,AArYBF,CCCC[n+]1ccn(C)c1.F[B-](F)(F)F,1-butyl-3-methylimidazolium tetrafluoroborate,ABNqYl,OC[C@H]1O[C@H](O[C@]2(CO)O[C@H](CO)[C@@H](O)[C@@H]2O)[C@H](O)[C@@H](O)[C@@H]1O,D-sucrose,AADYJk,O,water,

File: refindex_csv_data/refindex_setid_FhqAE.csv
setid,"Temperature, K",Mole fraction of 1-ethyl-3-methylimidazolium bis((trifluoromethyl)sulfonyl)imide,"Pressure, kPa",Refractive index (Na D-line),reference,propertiy,phases,compound id 1,smile 1,compound name 1,compound id 2,smile 2,compound name 2,compound id 3,smile 3,compound name 3,Unnamed: 13
FhqAE,298.15,0,101.3,1.4119,Prathipati et al. (2020),Refractive index,Liquid,ABXNZH,CC[n+]1ccn(C)c1.O=S(=O)([N-]S(=O)(=O)C(F)(F)F)C(F)(F)F,1-ethyl-3-methylimidazolium bis((trifluoromethyl)sulfonyl)imide,AAUBtI,CCCOCCO,2-propoxyethanol,,,,
FhqAE,298.15,0.0479,101.3,1.4127,Prathipati et al. (2020),Refractive index,Liquid,ABXNZH,CC[n+]1ccn(C)c1.O=S(=O)([N-]S(=O)(=O)C(F)(F)F)C(F)(F)F,1-ethyl-3-methylimidazolium bis((trifluoromethyl)sulfonyl)imide,AAUBtI,CCCOCCO,2-propoxyethanol,,,,
FhqAE,298.15,0.0964,101.3,1.4135,Prathipati et al. (2020),Refractive index,Liquid,ABXNZH,CC[n+]1ccn(C)c1.O=S(=O)([N-]S(=O)(=O)C(F)(F)F)C(F)(F)F,1-ethyl-3-methylimidazolium bis((trifluoromethyl)sulfonyl)imide,AAUBtI,CCCOCCO,2-propoxyethanol,,,,
FhqAE,298.15,0.1514,101.3,1.4143,Prathipati et al. (2020),Refractive index,Liquid,ABXNZH,CC[n+]1ccn(C)c1.O=S(=O)([N-]S(=O)(=O)C(F)(F)F)C(F)(F)F,1-ethyl-3-methylimidazolium bis((trifluoromethyl)sulfonyl)imide,AAUBtI,CCCOCCO,2-propoxyethanol,,,,
FhqAE,298.15,0.2034,101.3,1.415,Prathipati et al. (2020),Refractive index,Liquid,ABXNZH,CC[n+]1ccn(C)c1.O=S(=O)([N-]S(=O)(=O)C(F)(F)F)C(F)(F)F,1-ethyl-3-methylimidazolium bis((trifluoromethyl)sulfonyl)imide,AAUBtI,CCCOCCO,2-propoxyethanol,,,,
FhqAE,298.15,0.2917,101.3,1.416,Prathipati et al. (2020),Refractive index,Liquid,ABXNZH,CC[n+]1ccn(C)c1.O=S(=O)([N-]S(=O)(=O)C(F)(F)F)C(F)(F)F,1-ethyl-3-methylimidazolium bis((trifluoromethyl)sulfonyl)imide,AAUBtI,CCCOCCO,2-propoxyethanol,,,,
FhqAE,298.15,0.3883,101.3,1.4171,Prathipati et al. (2020),Refractive index,Liquid,ABXNZH,CC[n+]1ccn(C)c1.O=S(=O)([N-]S(=O)(=O)C(F)(F)F)C(F)(F)F,1-ethyl-3-methylimidazolium bis((trifluoromethyl)sulfonyl)imide,AAUBtI,CCCOCCO,2-propoxyethanol,,,,
FhqAE,298.15,0.4926,101.3,1.418,Prathipati et al. (2020),Refractive index,Liquid,ABXNZH,CC[n+]1ccn(C)c1.O=S(=O)([N-]S(=O)(=O)C(F)(F)F)C(F)(F)F,1-ethyl-3-methylimidazolium bis((trifluoromethyl)sulfonyl)imide,AAUBtI,CCCOCCO,2-propoxyethanol,,,,
FhqAE,298.15,0.5974,101.3,1.4188,Prathipati et al. (2020),Refractive index,Liquid,ABXNZH,CC[n+]1ccn(C)c1.O=S(=O)([N-]S(=O)(=O)C(F)(F)F)C(F)(F)F,1-ethyl-3-methylimidazolium bis((trifluoromethyl)sulfonyl)imide,AAUBtI,CCCOCCO,2-propoxyethanol,,,,
FhqAE,298.15,0.6927,101.3,1.4195,Prathipati et al. (2020),Refractive index,Liquid,ABXNZH,CC[n+]1ccn(C)c1.O=S(=O)([N-]S(=O)(=O)C(F)(F)F)C(F)(F)F,1-ethyl-3-methylimidazolium bis((trifluoromethyl)sulfonyl)imide,AAUBtI,CCCOCCO,2-propoxyethanol,,,,
FhqAE,298.15,0.7631,101.3,1.4201,Prathipati et al. (2020),Refractive index,Liquid,ABXNZH,CC[n+]1ccn(C)c1.O=S(=O)([N-]S(=O)(=O)C(F)(F)F)C(F)(F)F,1-ethyl-3-methylimidazolium bis((trifluoromethyl)sulfonyl)imide,AAUBtI,CCCOCCO,2-propoxyethanol,,,,
FhqAE,298.15,0.8253,101.3,1.4207,Prathipati et al. (2020),Refractive index,Liquid,ABXNZH,CC[n+]1ccn(C)c1.O=S(=O)([N-]S(=O)(=O)C(F)(F)F)C(F)(F)F,1-ethyl-3-methylimidazolium bis((trifluoromethyl)sulfonyl)imide,AAUBtI,CCCOCCO,2-propoxyethanol,,,,
FhqAE,298.15,0.8945,101.3,1.4214,Prathipati et al. (2020),Refractive index,Liquid,ABXNZH,CC[n+]1ccn(C)c1.O=S(=O)([N-]S(=O)(=O)C(F)(F)F)C(F)(F)F,1-ethyl-3-methylimidazolium bis((trifluoromethyl)sulfonyl)imide,AAUBtI,CCCOCCO,2-propoxyethanol,,,,
FhqAE,298.15,0.9518,101.3,1.4221,Prathipati et al. (2020),Refractive index,Liquid,ABXNZH,CC[n+]1ccn(C)c1.O=S(=O)([N-]S(=O)(=O)C(F)(F)F)C(F)(F)F,1-ethyl-3-methylimidazolium bis((trifluoromethyl)sulfonyl)imide,AAUBtI,CCCOCCO,2-propoxyethanol,,,,
FhqAE,298.15,1,101.3,1.4229,Prathipati et al. (2020),Refractive index,Liquid,ABXNZH,CC[n+]1ccn(C)c1.O=S(=O)([N-]S(=O)(=O)C(F)(F)F)C(F)(F)F,1-ethyl-3-methylimidazolium bis((trifluoromethyl)sulfonyl)imide,AAUBtI,CCCOCCO,2-propoxyethanol,,,,
FhqAE,303.15,0,101.3,1.4097,Prathipati et al. (2020),Refractive index,Liquid,ABXNZH,CC[n+]1ccn(C)c1.O=S(=O)([N-]S(=O)(=O)C(F)(F)F)C(F)(F)F,1-ethyl-3-methylimidazolium bis((trifluoromethyl)sulfonyl)imide,AAUBtI,CCCOCCO,2-propoxyethanol,,,,
FhqAE,303.15,0.0479,101.3,1.4107,Prathipati et al. (2020),Refractive index,Liquid,ABXNZH,CC[n+]1ccn(C)c1.O=S(=O)([N-]S(=O)(=O)C(F)(F)F)C(F)(F)F,1-ethyl-3-methylimidazolium bis((trifluoromethyl)sulfonyl)imide,AAUBtI,CCCOCCO,2-propoxyethanol,,,,
FhqAE,303.15,0.0964,101.3,1.4115,Prathipati et al. (2020),Refractive index,Liquid,ABXNZH,CC[n+]1ccn(C)c1.O=S(=O)([N-]S(=O)(=O)C(F)(F)F)C(F)(F)F,1-ethyl-3-methylimidazolium bis((trifluoromethyl)sulfonyl)imide,AAUBtI,CCCOCCO,2-propoxyethanol,,,,
FhqAE,303.15,0.1514,101.3,1.4124,Prathipati et al. (2020),Refractive index,Liquid,ABXNZH,CC[n+]1ccn(C)c1.O=S(=O)([N-]S(=O)(=O)C(F)(F)F)C(F)(F)F,1-ethyl-3-methylimidazolium bis((trifluoromethyl)sulfonyl)imide,AAUBtI,CCCOCCO,2-propoxyethanol,,,,
FhqAE,303.15,0.2034,101.3,1.4131,Prathipati et al. (2020),Refractive index,Liquid,ABXNZH,CC[n+]1ccn(C)c1.O=S(=O)([N-]S(=O)(=O)C(F)(F)F)C(F)(F)F,1-ethyl-3-methylimidazolium bis((trifluoromethyl)sulfonyl)imide,AAUBtI,CCCOCCO,2-propoxyethanol,,,,
FhqAE,303.15,0.2917,101.3,1.4142,Prathipati et al. (2020),Refractive index,Liquid,ABXNZH,CC[n+]1ccn(C)c1.O=S(=O)([N-]S(=O)(=O)C(F)(F)F)C(F)(F)F,1-ethyl-3-methylimidazolium bis((trifluoromethyl)sulfonyl)imide,AAUBtI,CCCOCCO,2-propoxyethanol,,,,
FhqAE,303.15,0.3883,101.3,1.4153,Prathipati et al. (2020),Refractive index,Liquid,ABXNZH,CC[n+]1ccn(C)c1.O=S(=O)([N-]S(=O)(=O)C(F)(F)F)C(F)(F)F,1-ethyl-3-methylimidazolium bis((trifluoromethyl)sulfonyl)imide,AAUBtI,CCCOCCO,2-propoxyethanol,,,,
FhqAE,303.15,0.4926,101.3,1.4164,Prathipati et al. (2020),Refractive index,Liquid,ABXNZH,CC[n+]1ccn(C)c1.O=S(=O)([N-]S(=O)(=O)C(F)(F)F)C(F)(F)F,1-ethyl-3-methylimidazolium bis((trifluoromethyl)sulfonyl)imide,AAUBtI,CCCOCCO,2-propoxyethanol,,,,
FhqAE,303.15,0.5974,101.3,1.4172,Prathipati et al. (2020),Refractive index,Liquid,ABXNZH,CC[n+]1ccn(C)c1.O=S(=O)([N-]S(=O)(=O)C(F)(F)F)C(F)(F)F,1-ethyl-3-methylimidazolium bis((trifluoromethyl)sulfonyl)imide,AAUBtI,CCCOCCO,2-propoxyethanol,,,,
FhqAE,303.15,0.6927,101.3,1.418,Prathipati et al. (2020),Refractive index,Liquid,ABXNZH,CC[n+]1ccn(C)c1.O=S(=O)([N-]S(=O)(=O)C(F)(F)F)C(F)(F)F,1-ethyl-3-methylimidazolium bis((trifluoromethyl)sulfonyl)imide,AAUBtI,CCCOCCO,2-propoxyethanol,,,,
FhqAE,303.15,0.7631,101.3,1.4186,Prathipati et al. (2020),Refractive index,Liquid,ABXNZH,CC[n+]1ccn(C)c1.O=S(=O)([N-]S(=O)(=O)C(F)(F)F)C(F)(F)F,1-ethyl-3-methylimidazolium bis((trifluoromethyl)sulfonyl)imide,AAUBtI,CCCOCCO,2-propoxyethanol,,,,
FhqAE,303.15,0.8253,101.3,1.4192,Prathipati et al. (2020),Refractive index,Liquid,ABXNZH,CC[n+]1ccn(C)c1.O=S(=O)([N-]S(=O)(=O)C(F)(F)F)C(F)(F)F,1-ethyl-3-methylimidazolium bis((trifluoromethyl)sulfonyl)imide,AAUBtI,CCCOCCO,2-propoxyethanol,,,,
FhqAE,303.15,0.8945,101.3,1.42,Prathipati et al. (2020),Refractive index,Liquid,ABXNZH,CC[n+]1ccn(C)c1.O=S(=O)([N-]S(=O)(=O)C(F)(F)F)C(F)(F)F,1-ethyl-3-methylimidazolium bis((trifluoromethyl)sulfonyl)imide,AAUBtI,CCCOCCO,2-propoxyethanol,,,,
FhqAE,303.15,0.9518,101.3,1.4207,Prathipati et al. (2020),Refractive index,Liquid,ABXNZH,CC[n+]1ccn(C)c1.O=S(=O)([N-]S(=O)(=O)C(F)(F)F)C(F)(F)F,1-ethyl-3-methylimidazolium bis((trifluoromethyl)sulfonyl)imide,AAUBtI,CCCOCCO,2-propoxyethanol,,,,
FhqAE,303.15,1,101.3,1.4214,Prathipati et al. (2020),Refractive index,Liquid,ABXNZH,CC[n+]1ccn(C)c1.O=S(=O)([N-]S(=O)(=O)C(F)(F)F)C(F)(F)F,1-ethyl-3-methylimidazolium bis((trifluoromethyl)sulfonyl)imide,AAUBtI,CCCOCCO,2-propoxyethanol,,,,
FhqAE,308.15,0,101.3,1.4075,Prathipati et al. (2020),Refractive index,Liquid,ABXNZH,CC[n+]1ccn(C)c1.O=S(=O)([N-]S(=O)(=O)C(F)(F)F)C(F)(F)F,1-ethyl-3-methylimidazolium bis((trifluoromethyl)sulfonyl)imide,AAUBtI,CCCOCCO,2-propoxyethanol,,,,
FhqAE,308.15,0.0479,101.3,1.4085,Prathipati et al. (2020),Refractive index,Liquid,ABXNZH,CC[n+]1ccn(C)c1.O=S(=O)([N-]S(=O)(=O)C(F)(F)F)C(F)(F)F,1-ethyl-3-methylimidazolium bis((trifluoromethyl)sulfonyl)imide,AAUBtI,CCCOCCO,2-propoxyethanol,,,,
FhqAE,308.15,0.0964,101.3,1.4095,Prathipati et al. (2020),Refractive index,Liquid,ABXNZH,CC[n+]1ccn(C)c1.O=S(=O)([N-]S(=O)(=O)C(F)(F)F)C(F)(F)F,1-ethyl-3-methylimidazolium bis((trifluoromethyl)sulfonyl)imide,AAUBtI,CCCOCCO,2-propoxyethanol,,,,
FhqAE,308.15,0.1514,101.3,1.4104,Prathipati et al. (2020),Refractive index,Liquid,ABXNZH,CC[n+]1ccn(C)c1.O=S(=O)([N-]S(=O)(=O)C(F)(F)F)C(F)(F)F,1-ethyl-3-methylimidazolium bis((trifluoromethyl)sulfonyl)imide,AAUBtI,CCCOCCO,2-propoxyethanol,,,,
FhqAE,308.15,0.2034,101.3,1.4112,Prathipati et al. (2020),Refractive index,Liquid,ABXNZH,CC[n+]1ccn(C)c1.O=S(=O)([N-]S(=O)(=O)C(F)(F)F)C(F)(F)F,1-ethyl-3-methylimidazolium bis((trifluoromethyl)sulfonyl)imide,AAUBtI,CCCOCCO,2-propoxyethanol,,,,
FhqAE,308.15,0.2917,101.3,1.4124,Prathipati et al. (2020),Refractive index,Liquid,ABXNZH,CC[n+]1ccn(C)c1.O=S(=O)([N-]S(=O)(=O)C(F)(F)F)C(F)(F)F,1-ethyl-3-methylimidazolium bis((trifluoromethyl)sulfonyl)imide,AAUBtI,CCCOCCO,2-propoxyethanol,,,,
FhqAE,308.15,0.3883,101.3,1.4136,Prathipati et al. (2020),Refractive index,Liquid,ABXNZH,CC[n+]1ccn(C)c1.O=S(=O)([N-]S(=O)(=O)C(F)(F)F)C(F)(F)F,1-ethyl-3-methylimidazolium bis((trifluoromethyl)sulfonyl)imide,AAUBtI,CCCOCCO,2-propoxyethanol,,,,
FhqAE,308.15,0.4926,101.3,1.4147,Prathipati et al. (2020),Refractive index,Liquid,ABXNZH,CC[n+]1ccn(C)c1.O=S(=O)([N-]S(=O)(=O)C(F)(F)F)C(F)(F)F,1-ethyl-3-methylimidazolium bis((trifluoromethyl)sulfonyl)imide,AAUBtI,CCCOCCO,2-propoxyethanol,,,,
FhqAE,308.15,0.5974,101.3,1.4156,Prathipati et al. (2020),Refractive index,Liquid,ABXNZH,CC[n+]1ccn(C)c1.O=S(=O)([N-]S(=O)(=O)C(F)(F)F)C(F)(F)F,1-ethyl-3-methylimidazolium bis((trifluoromethyl)sulfonyl)imide,AAUBtI,CCCOCCO,2-propoxyethanol,,,,
FhqAE,308.15,0.6927,101.3,1.4165,Prathipati et al. (2020),Refractive index,Liquid,ABXNZH,CC[n+]1ccn(C)c1.O=S(=O)([N-]S(=O)(=O)C(F)(F)F)C(F)(F)F,1-ethyl-3-methylimidazolium bis((trifluoromethyl)sulfonyl)imide,AAUBtI,CCCOCCO,2-propoxyethanol,,,,
FhqAE,308.15,0.7631,101.3,1.4171,Prathipati et al. (2020),Refractive index,Liquid,ABXNZH,CC[n+]1ccn(C)c1.O=S(=O)([N-]S(=O)(=O)C(F)(F)F)C(F)(F)F,1-ethyl-3-methylimidazolium bis((trifluoromethyl)sulfonyl)imide,AAUBtI,CCCOCCO,2-propoxyethanol,,,,
FhqAE,308.15,0.8253,101.3,1.4178,Prathipati et al. (2020),Refractive index,Liquid,ABXNZH,CC[n+]1ccn(C)c1.O=S(=O)([N-]S(=O)(=O)C(F)(F)F)C(F)(F)F,1-ethyl-3-methylimidazolium bis((trifluoromethyl)sulfonyl)imide,AAUBtI,CCCOCCO,2-propoxyethanol,,,,
FhqAE,308.15,0.8945,101.3,1.4186,Prathipati et al. (2020),Refractive index,Liquid,ABXNZH,CC[n+]1ccn(C)c1.O=S(=O)([N-]S(=O)(=O)C(F)(F)F)C(F)(F)F,1-ethyl-3-methylimidazolium bis((trifluoromethyl)sulfonyl)imide,AAUBtI,CCCOCCO,2-propoxyethanol,,,,
FhqAE,308.15,0.9518,101.3,1.4194,Prathipati et al. (2020),Refractive index,Liquid,ABXNZH,CC[n+]1ccn(C)c1.O=S(=O)([N-]S(=O)(=O)C(F)(F)F)C(F)(F)F,1-ethyl-3-methylimidazolium bis((trifluoromethyl)sulfonyl)imide,AAUBtI,CCCOCCO,2-propoxyethanol,,,,
FhqAE,308.15,1,101.3,1.42,Prathipati et al. (2020),Refractive index,Liquid,ABXNZH,CC[n+]1ccn(C)c1.O=S(=O)([N-]S(=O)(=O)C(F)(F)F)C(F)(F)F,1-ethyl-3-methylimidazolium bis((trifluoromethyl)sulfonyl)imide,AAUBtI,CCCOCCO,2-propoxyethanol,,,,
FhqAE,313.15,0,101.3,1.4052,Prathipati et al. (2020),Refractive index,Liquid,ABXNZH,CC[n+]1ccn(C)c1.O=S(=O)([N-]S(=O)(=O)C(F)(F)F)C(F)(F)F,1-ethyl-3-methylimidazolium bis((trifluoromethyl)sulfonyl)imide,AAUBtI,CCCOCCO,2-propoxyethanol,,,,
FhqAE,313.15,0.0479,101.3,1.4064,Prathipati et al. (2020),Refractive index,Liquid,ABXNZH,CC[n+]1ccn(C)c1.O=S(=O)([N-]S(=O)(=O)C(F)(F)F)C(F)(F)F,1-ethyl-3-methylimidazolium bis((trifluoromethyl)sulfonyl)imide,AAUBtI,CCCOCCO,2-propoxyethanol,,,,
FhqAE,313.15,0.0964,101.3,1.4075,Prathipati et al. (2020),Refractive index,Liquid,ABXNZH,CC[n+]1ccn(C)c1.O=S(=O)([N-]S(=O)(=O)C(F)(F)F)C(F)(F)F,1-ethyl-3-methylimidazolium bis((trifluoromethyl)sulfonyl)imide,AAUBtI,CCCOCCO,2-propoxyethanol,,,,
FhqAE,313.15,0.1514,101.3,1.4084,Prathipati et al. (2020),Refractive index,Liquid,ABXNZH,CC[n+]1ccn(C)c1.O=S(=O)([N-]S(=O)(=O)C(F)(F)F)C(F)(F)F,1-ethyl-3-methylimidazolium bis((trifluoromethyl)sulfonyl)imide,AAUBtI,CCCOCCO,2-propoxyethanol,,,,
FhqAE,313.15,0.2034,101.3,1.4093,Prathipati et al. (2020),Refractive index,Liquid,ABXNZH,CC[n+]1ccn(C)c1.O=S(=O)([N-]S(=O)(=O)C(F)(F)F)C(F)(F)F,1-ethyl-3-methylimidazolium bis((trifluoromethyl)sulfonyl)imide,AAUBtI,CCCOCCO,2-propoxyethanol,,,,
FhqAE,313.15,0.2917,101.3,1.4106,Prathipati et al. (2020),Refractive index,Liquid,ABXNZH,CC[n+]1ccn(C)c1.O=S(=O)([N-]S(=O)(=O)C(F)(F)F)C(F)(F)F,1-ethyl-3-methylimidazolium bis((trifluoromethyl)sulfonyl)imide,AAUBtI,CCCOCCO,2-propoxyethanol,,,,
FhqAE,313.15,0.3883,101.3,1.4119,Prathipati et al. (2020),Refractive index,Liquid,ABXNZH,CC[n+]1ccn(C)c1.O=S(=O)([N-]S(=O)(=O)C(F)(F)F)C(F)(F)F,1-ethyl-3-methylimidazolium bis((trifluoromethyl)sulfonyl)imide,AAUBtI,CCCOCCO,2-propoxyethanol,,,,
FhqAE,313.15,0.4926,101.3,1.413,Prathipati et al. (2020),Refractive index,Liquid,ABXNZH,CC[n+]1ccn(C)c1.O=S(=O)([N-]S(=O)(=O)C(F)(F)F)C(F)(F)F,1-ethyl-3-methylimidazolium bis((trifluoromethyl)sulfonyl)imide,AAUBtI,CCCOCCO,2-propoxyethanol,,,,
FhqAE,313.15,0.5974,101.3,1.414,Prathipati et al. (2020),Refractive index,Liquid,ABXNZH,CC[n+]1ccn(C)c1.O=S(=O)([N-]S(=O)(=O)C(F)(F)F)C(F)(F)F,1-ethyl-3-methylimidazolium bis((trifluoromethyl)sulfonyl)imide,AAUBtI,CCCOCCO,2-propoxyethanol,,,,
FhqAE,313.15,0.6927,101.3,1.4149,Prathipati et al. (2020),Refractive index,Liquid,ABXNZH,CC[n+]1ccn(C)c1.O=S(=O)([N-]S(=O)(=O)C(F)(F)F)C(F)(F)F,1-ethyl-3-methylimidazolium bis((trifluoromethyl)sulfonyl)imide,AAUBtI,CCCOCCO,2-propoxyethanol,,,,
FhqAE,313.15,0.7631,101.3,1.4156,Prathipati et al. (2020),Refractive index,Liquid,ABXNZH,CC[n+]1ccn(C)c1.O=S(=O)([N-]S(=O)(=O)C(F)(F)F)C(F)(F)F,1-ethyl-3-methylimidazolium bis((trifluoromethyl)sulfonyl)imide,AAUBtI,CCCOCCO,2-propoxyethanol,,,,
FhqAE,313.15,0.8253,101.3,1.4163,Prathipati et al. (2020),Refractive index,Liquid,ABXNZH,CC[n+]1ccn(C)c1.O=S(=O)([N-]S(=O)(=O)C(F)(F)F)C(F)(F)F,1-ethyl-3-methylimidazolium bis((trifluoromethyl)sulfonyl)imide,AAUBtI,CCCOCCO,2-propoxyethanol,,,,
FhqAE,313.15,0.8945,101.3,1.4172,Prathipati et al. (2020),Refractive index,Liquid,ABXNZH,CC[n+]1ccn(C)c1.O=S(=O)([N-]S(=O)(=O)C(F)(F)F)C(F)(F)F,1-ethyl-3-methylimidazolium bis((trifluoromethyl)sulfonyl)imide,AAUBtI,CCCOCCO,2-propoxyethanol,,,,
FhqAE,313.15,0.9518,101.3,1.418,Prathipati et al. (2020),Refractive index,Liquid,ABXNZH,CC[n+]1ccn(C)c1.O=S(=O)([N-]S(=O)(=O)C(F)(F)F)C(F)(F)F,1-ethyl-3-methylimidazolium bis((trifluoromethyl)sulfonyl)imide,AAUBtI,CCCOCCO,2-propoxyethanol,,,,
FhqAE,313.15,1,101.3,1.4185,Prathipati et al. (2020),Refractive index,Liquid,ABXNZH,CC[n+]1ccn(C)c1.O=S(=O)([N-]S(=O)(=O)C(F)(F)F)C(F)(F)F,1-ethyl-3-methylimidazolium bis((trifluoromethyl)sulfonyl)imide,AAUBtI,CCCOCCO,2-propoxyethanol,,,,
FhqAE,318.15,0,101.3,1.4031,Prathipati et al. (2020),Refractive index,Liquid,ABXNZH,CC[n+]1ccn(C)c1.O=S(=O)([N-]S(=O)(=O)C(F)(F)F)C(F)(F)F,1-ethyl-3-methylimidazolium bis((trifluoromethyl)sulfonyl)imide,AAUBtI,CCCOCCO,2-propoxyethanol,,,,
FhqAE,318.15,0.0479,101.3,1.4044,Prathipati et al. (2020),Refractive index,Liquid,ABXNZH,CC[n+]1ccn(C)c1.O=S(=O)([N-]S(=O)(=O)C(F)(F)F)C(F)(F)F,1-ethyl-3-methylimidazolium bis((trifluoromethyl)sulfonyl)imide,AAUBtI,CCCOCCO,2-propoxyethanol,,,,
FhqAE,318.15,0.0964,101.3,1.4055,Prathipati et al. (2020),Refractive index,Liquid,ABXNZH,CC[n+]1ccn(C)c1.O=S(=O)([N-]S(=O)(=O)C(F)(F)F)C(F)(F)F,1-ethyl-3-methylimidazolium bis((trifluoromethyl)sulfonyl)imide,AAUBtI,CCCOCCO,2-propoxyethanol,,,,
FhqAE,318.15,0.1514,101.3,1.4065,Prathipati et al. (2020),Refractive index,Liquid,ABXNZH,CC[n+]1ccn(C)c1.O=S(=O)([N-]S(=O)(=O)C(F)(F)F)C(F)(F)F,1-ethyl-3-methylimidazolium bis((trifluoromethyl)sulfonyl)imide,AAUBtI,CCCOCCO,2-propoxyethanol,,,,
FhqAE,318.15,0.2034,101.3,1.4074,Prathipati et al. (2020),Refractive index,Liquid,ABXNZH,CC[n+]1ccn(C)c1.O=S(=O)([N-]S(=O)(=O)C(F)(F)F)C(F)(F)F,1-ethyl-3-methylimidazolium bis((trifluoromethyl)sulfonyl)imide,AAUBtI,CCCOCCO,2-propoxyethanol,,,,
FhqAE,318.15,0.2917,101.3,1.4088,Prathipati et al. (2020),Refractive index,Liquid,ABXNZH,CC[n+]1ccn(C)c1.O=S(=O)([N-]S(=O)(=O)C(F)(F)F)C(F)(F)F,1-ethyl-3-methylimidazolium bis((trifluoromethyl)sulfonyl)imide,AAUBtI,CCCOCCO,2-propoxyethanol,,,,
FhqAE,318.15,0.3883,101.3,1.4102,Prathipati et al. (2020),Refractive index,Liquid,ABXNZH,CC[n+]1ccn(C)c1.O=S(=O)([N-]S(=O)(=O)C(F)(F)F)C(F)(F)F,1-ethyl-3-methylimidazolium bis((trifluoromethyl)sulfonyl)imide,AAUBtI,CCCOCCO,2-propoxyethanol,,,,
FhqAE,318.15,0.4926,101.3,1.4114,Prathipati et al. (2020),Refractive index,Liquid,ABXNZH,CC[n+]1ccn(C)c1.O=S(=O)([N-]S(=O)(=O)C(F)(F)F)C(F)(F)F,1-ethyl-3-methylimidazolium bis((trifluoromethyl)sulfonyl)imide,AAUBtI,CCCOCCO,2-propoxyethanol,,,,
FhqAE,318.15,0.5974,101.3,1.4124,Prathipati et al. (2020),Refractive index,Liquid,ABXNZH,CC[n+]1ccn(C)c1.O=S(=O)([N-]S(=O)(=O)C(F)(F)F)C(F)(F)F,1-ethyl-3-methylimidazolium bis((trifluoromethyl)sulfonyl)imide,AAUBtI,CCCOCCO,2-propoxyethanol,,,,
FhqAE,318.15,0.6927,101.3,1.4134,Prathipati et al. (2020),Refractive index,Liquid,ABXNZH,CC[n+]1ccn(C)c1.O=S(=O)([N-]S(=O)(=O)C(F)(F)F)C(F)(F)F,1-ethyl-3-methylimidazolium bis((trifluoromethyl)sulfonyl)imide,AAUBtI,CCCOCCO,2-propoxyethanol,,,,
FhqAE,318.15,0.7631,101.3,1.4141,Prathipati et al. (2020),Refractive index,Liquid,ABXNZH,CC[n+]1ccn(C)c1.O=S(=O)([N-]S(=O)(=O)C(F)(F)F)C(F)(F)F,1-ethyl-3-methylimidazolium bis((trifluoromethyl)sulfonyl)imide,AAUBtI,CCCOCCO,2-propoxyethanol,,,,
FhqAE,318.15,0.8253,101.3,1.4149,Prathipati et al. (2020),Refractive index,Liquid,ABXNZH,CC[n+]1ccn(C)c1.O=S(=O)([N-]S(=O)(=O)C(F)(F)F)C(F)(F)F,1-ethyl-3-methylimidazolium bis((trifluoromethyl)sulfonyl)imide,AAUBtI,CCCOCCO,2-propoxyethanol,,,,
FhqAE,318.15,0.8945,101.3,1.4158,Prathipati et al. (2020),Refractive index,Liquid,ABXNZH,CC[n+]1ccn(C)c1.O=S(=O)([N-]S(=O)(=O)C(F)(F)F)C(F)(F)F,1-ethyl-3-methylimidazolium bis((trifluoromethyl)sulfonyl)imide,AAUBtI,CCCOCCO,2-propoxyethanol,,,,
FhqAE,318.15,0.9518,101.3,1.4165,Prathipati et al. (2020),Refractive index,Liquid,ABXNZH,CC[n+]1ccn(C)c1.O=S(=O)([N-]S(=O)(=O)C(F)(F)F)C(F)(F)F,1-ethyl-3-methylimidazolium bis((trifluoromethyl)sulfonyl)imide,AAUBtI,CCCOCCO,2-propoxyethanol,,,,
FhqAE,318.15,1,101.3,1.417,Prathipati et al. (2020),Refractive index,Liquid,ABXNZH,CC[n+]1ccn(C)c1.O=S(=O)([N-]S(=O)(=O)C(F)(F)F)C(F)(F)F,1-ethyl-3-methylimidazolium bis((trifluoromethyl)sulfonyl)imide,AAUBtI,CCCOCCO,2-propoxyethanol,,,,
