Repository: kamranayazheydarov/ILTHERMO-data

# ILThermo Data Processing

This project processes JSON files containing density data and merges them into CSV files. It also updates the CSV files with metadata and SMILES strings for compounds.

## main_functions.py

This script contains the main functions for processing the density data.

## File Descriptions

### #file:compounds.csv

This file contains compound information with the following headers:
- `id` (integer): The unique identifier for each compound.
- `smiles` (string): The SMILES string representation of the compound.

File: refindex_csv_data/refindex_setid_FoRje.csv
setid,"Temperature, K","Pressure, kPa","Wavelength, A",Refractive index,reference,propertiy,phases,compound id 1,smile 1,compound name 1,compound id 2,smile 2,compound name 2,compound id 3,smile 3,compound name 3,Unnamed: 13
FoRje,353.15,101,450,1.4829,Chiappe et al. (2017),Refractive index,Liquid,AAyWcJ,P(OC)([O-])=O.C(CCCCC)N1C=[N+](C=C1)C,1-hexyl-3-methylimidazolium methyl phosphonate,,,,,,,
FoRje,353.15,101,532,1.4759,Chiappe et al. (2017),Refractive index,Liquid,AAyWcJ,P(OC)([O-])=O.C(CCCCC)N1C=[N+](C=C1)C,1-hexyl-3-methylimidazolium methyl phosphonate,,,,,,,
FoRje,353.15,101,632.8,1.4692,Chiappe et al. (2017),Refractive index,Liquid,AAyWcJ,P(OC)([O-])=O.C(CCCCC)N1C=[N+](C=C1)C,1-hexyl-3-methylimidazolium methyl phosphonate,,,,,,,
FoRje,353.15,101,964,1.4625,Chiappe et al. (2017),Refractive index,Liquid,AAyWcJ,P(OC)([O-])=O.C(CCCCC)N1C=[N+](C=C1)C,1-hexyl-3-methylimidazolium methyl phosphonate,,,,,,,
FoRje,353.15,101,1551,1.4567,Chiappe et al. (2017),Refractive index,Liquid,AAyWcJ,P(OC)([O-])=O.C(CCCCC)N1C=[N+](C=C1)C,1-hexyl-3-methylimidazolium methyl phosphonate,,,,,,,
FoRje,363.15,101,450,1.481,Chiappe et al. (2017),Refractive index,Liquid,AAyWcJ,P(OC)([O-])=O.C(CCCCC)N1C=[N+](C=C1)C,1-hexyl-3-methylimidazolium methyl phosphonate,,,,,,,
FoRje,363.15,101,532,1.4734,Chiappe et al. (2017),Refractive index,Liquid,AAyWcJ,P(OC)([O-])=O.C(CCCCC)N1C=[N+](C=C1)C,1-hexyl-3-methylimidazolium methyl phosphonate,,,,,,,
FoRje,363.15,101,632.8,1.4669,Chiappe et al. (2017),Refractive index,Liquid,AAyWcJ,P(OC)([O-])=O.C(CCCCC)N1C=[N+](C=C1)C,1-hexyl-3-methylimidazolium methyl phosphonate,,,,,,,
FoRje,363.15,101,964,1.4606,Chiappe et al. (2017),Refractive index,Liquid,AAyWcJ,P(OC)([O-])=O.C(CCCCC)N1C=[N+](C=C1)C,1-hexyl-3-methylimidazolium methyl phosphonate,,,,,,,
FoRje,363.15,101,1551,1.4543,Chiappe et al. (2017),Refractive index,Liquid,AAyWcJ,P(OC)([O-])=O.C(CCCCC)N1C=[N+](C=C1)C,1-hexyl-3-methylimidazolium methyl phosphonate,,,,,,,
FoRje,373.15,101,450,1.4789,Chiappe et al. (2017),Refractive index,Liquid,AAyWcJ,P(OC)([O-])=O.C(CCCCC)N1C=[N+](C=C1)C,1-hexyl-3-methylimidazolium methyl phosphonate,,,,,,,
FoRje,373.15,101,532,1.4711,Chiappe et al. (2017),Refractive index,Liquid,AAyWcJ,P(OC)([O-])=O.C(CCCCC)N1C=[N+](C=C1)C,1-hexyl-3-methylimidazolium methyl phosphonate,,,,,,,
FoRje,373.15,101,632.8,1.4651,Chiappe et al. (2017),Refractive index,Liquid,AAyWcJ,P(OC)([O-])=O.C(CCCCC)N1C=[N+](C=C1)C,1-hexyl-3-methylimidazolium methyl phosphonate,,,,,,,
FoRje,373.15,101,964,1.4583,Chiappe et al. (2017),Refractive index,Liquid,AAyWcJ,P(OC)([O-])=O.C(CCCCC)N1C=[N+](C=C1)C,1-hexyl-3-methylimidazolium methyl phosphonate,,,,,,,
FoRje,373.15,101,1551,1.4524,Chiappe et al. (2017),Refractive index,Liquid,AAyWcJ,P(OC)([O-])=O.C(CCCCC)N1C=[N+](C=C1)C,1-hexyl-3-methylimidazolium methyl phosphonate,,,,,,,
FoRje,383.15,101,450,1.4768,Chiappe et al. (2017),Refractive index,Liquid,AAyWcJ,P(OC)([O-])=O.C(CCCCC)N1C=[N+](C=C1)C,1-hexyl-3-methylimidazolium methyl phosphonate,,,,,,,
FoRje,383.15,101,532,1.4694,Chiappe et al. (2017),Refractive index,Liquid,AAyWcJ,P(OC)([O-])=O.C(CCCCC)N1C=[N+](C=C1)C,1-hexyl-3-methylimidazolium methyl phosphonate,,,,,,,
FoRje,383.15,101,632.8,1.4631,Chiappe et al. (2017),Refractive index,Liquid,AAyWcJ,P(OC)([O-])=O.C(CCCCC)N1C=[N+](C=C1)C,1-hexyl-3-methylimidazolium methyl phosphonate,,,,,,,
FoRje,383.15,101,964,1.4567,Chiappe et al. (2017),Refractive index,Liquid,AAyWcJ,P(OC)([O-])=O.C(CCCCC)N1C=[N+](C=C1)C,1-hexyl-3-methylimidazolium methyl phosphonate,,,,,,,
FoRje,383.15,101,1551,1.451,Chiappe et al. (2017),Refractive index,Liquid,AAyWcJ,P(OC)([O-])=O.C(CCCCC)N1C=[N+](C=C1)C,1-hexyl-3-methylimidazolium methyl phosphonate,,,,,,,
FoRje,393.15,101,450,1.475,Chiappe et al. (2017),Refractive index,Liquid,AAyWcJ,P(OC)([O-])=O.C(CCCCC)N1C=[N+](C=C1)C,1-hexyl-3-methylimidazolium methyl phosphonate,,,,,,,
FoRje,393.15,101,532,1.4675,Chiappe et al. (2017),Refractive index,Liquid,AAyWcJ,P(OC)([O-])=O.C(CCCCC)N1C=[N+](C=C1)C,1-hexyl-3-methylimidazolium methyl phosphonate,,,,,,,
FoRje,393.15,101,632.8,1.4614,Chiappe et al. (2017),Refractive index,Liquid,AAyWcJ,P(OC)([O-])=O.C(CCCCC)N1C=[N+](C=C1)C,1-hexyl-3-methylimidazolium methyl phosphonate,,,,,,,
FoRje,393.15,101,964,1.4548,Chiappe et al. (2017),Refractive index,Liquid,AAyWcJ,P(OC)([O-])=O.C(CCCCC)N1C=[N+](C=C1)C,1-hexyl-3-methylimidazolium methyl phosphonate,,,,,,,
FoRje,393.15,101,1551,1.4491,Chiappe et al. (2017),Refractive index,Liquid,AAyWcJ,P(OC)([O-])=O.C(CCCCC)N1C=[N+](C=C1)C,1-hexyl-3-methylimidazolium methyl phosphonate,,,,,,,
FoRje,403.15,101,450,1.473,Chiappe et al. (2017),Refractive index,Liquid,AAyWcJ,P(OC)([O-])=O.C(CCCCC)N1C=[N+](C=C1)C,1-hexyl-3-methylimidazolium methyl phosphonate,,,,,,,
FoRje,403.15,101,532,1.4664,Chiappe et al. (2017),Refractive index,Liquid,AAyWcJ,P(OC)([O-])=O.C(CCCCC)N1C=[N+](C=C1)C,1-hexyl-3-methylimidazolium methyl phosphonate,,,,,,,
FoRje,403.15,101,632.8,1.4596,Chiappe et al. (2017),Refractive index,Liquid,AAyWcJ,P(OC)([O-])=O.C(CCCCC)N1C=[N+](C=C1)C,1-hexyl-3-methylimidazolium methyl phosphonate,,,,,,,
FoRje,403.15,101,964,1.4539,Chiappe et al. (2017),Refractive index,Liquid,AAyWcJ,P(OC)([O-])=O.C(CCCCC)N1C=[N+](C=C1)C,1-hexyl-3-methylimidazolium methyl phosphonate,,,,,,,
FoRje,403.15,101,1551,1.4478,Chiappe et al. (2017),Refractive index,Liquid,AAyWcJ,P(OC)([O-])=O.C(CCCCC)N1C=[N+](C=C1)C,1-hexyl-3-methylimidazolium methyl phosphonate,,,,,,,
FoRje,413.15,101,450,1.4709,Chiappe et al. (2017),Refractive index,Liquid,AAyWcJ,P(OC)([O-])=O.C(CCCCC)N1C=[N+](C=C1)C,1-hexyl-3-methylimidazolium methyl phosphonate,,,,,,,
FoRje,413.15,101,532,1.4646,Chiappe et al. (2017),Refractive index,Liquid,AAyWcJ,P(OC)([O-])=O.C(CCCCC)N1C=[N+](C=C1)C,1-hexyl-3-methylimidazolium methyl phosphonate,,,,,,,
FoRje,413.15,101,632.8,1.4573,Chiappe et al. (2017),Refractive index,Liquid,AAyWcJ,P(OC)([O-])=O.C(CCCCC)N1C=[N+](C=C1)C,1-hexyl-3-methylimidazolium methyl phosphonate,,,,,,,
FoRje,413.15,101,964,1.4518,Chiappe et al. (2017),Refractive index,Liquid,AAyWcJ,P(OC)([O-])=O.C(CCCCC)N1C=[N+](C=C1)C,1-hexyl-3-methylimidazolium methyl phosphonate,,,,,,,
FoRje,413.15,101,1551,1.4457,Chiappe et al. (2017),Refractive index,Liquid,AAyWcJ,P(OC)([O-])=O.C(CCCCC)N1C=[N+](C=C1)C,1-hexyl-3-methylimidazolium methyl phosphonate,,,,,,,
FoRje,423.15,101,450,1.4693,Chiappe et al. (2017),Refractive index,Liquid,AAyWcJ,P(OC)([O-])=O.C(CCCCC)N1C=[N+](C=C1)C,1-hexyl-3-methylimidazolium methyl phosphonate,,,,,,,
FoRje,423.15,101,532,1.4622,Chiappe et al. (2017),Refractive index,Liquid,AAyWcJ,P(OC)([O-])=O.C(CCCCC)N1C=[N+](C=C1)C,1-hexyl-3-methylimidazolium methyl phosphonate,,,,,,,
FoRje,423.15,101,632.8,1.4563,Chiappe et al. (2017),Refractive index,Liquid,AAyWcJ,P(OC)([O-])=O.C(CCCCC)N1C=[N+](C=C1)C,1-hexyl-3-methylimidazolium methyl phosphonate,,,,,,,
FoRje,423.15,101,964,1.4499,Chiappe et al. (2017),Refractive index,Liquid,AAyWcJ,P(OC)([O-])=O.C(CCCCC)N1C=[N+](C=C1)C,1-hexyl-3-methylimidazolium methyl phosphonate,,,,,,,
FoRje,423.15,101,1551,1.4448,Chiappe et al. (2017),Refractive index,Liquid,AAyWcJ,P(OC)([O-])=O.C(CCCCC)N1C=[N+](C=C1)C,1-hexyl-3-methylimidazolium methyl phosphonate,,,,,,,
FoRje,433.15,101,450,1.4676,Chiappe et al. (2017),Refractive index,Liquid,AAyWcJ,P(OC)([O-])=O.C(CCCCC)N1C=[N+](C=C1)C,1-hexyl-3-methylimidazolium methyl phosphonate,,,,,,,
FoRje,433.15,101,532,1.4605,Chiappe et al. (2017),Refractive index,Liquid,AAyWcJ,P(OC)([O-])=O.C(CCCCC)N1C=[N+](C=C1)C,1-hexyl-3-methylimidazolium methyl phosphonate,,,,,,,
FoRje,433.15,101,632.8,1.4545,Chiappe et al. (2017),Refractive index,Liquid,AAyWcJ,P(OC)([O-])=O.C(CCCCC)N1C=[N+](C=C1)C,1-hexyl-3-methylimidazolium methyl phosphonate,,,,,,,
FoRje,433.15,101,964,1.4483,Chiappe et al. (2017),Refractive index,Liquid,AAyWcJ,P(OC)([O-])=O.C(CCCCC)N1C=[N+](C=C1)C,1-hexyl-3-methylimidazolium methyl phosphonate,,,,,,,
FoRje,433.15,101,1551,1.4429,Chiappe et al. (2017),Refractive index,Liquid,AAyWcJ,P(OC)([O-])=O.C(CCCCC)N1C=[N+](C=C1)C,1-hexyl-3-methylimidazolium methyl phosphonate,,,,,,,

File: refindex_csv_data/refindex_setid_FwFoE.csv
setid,"Temperature, K","Pressure, kPa","Wavelength, A",Refractive index,reference,propertiy,phases,compound id 1,smile 1,compound name 1,compound id 2,smile 2,compound name 2,compound id 3,smile 3,compound name 3,Unnamed: 13
FwFoE,290.349,101,632.8,1.4446,Lv et al. (2010),Refractive index,Liquid mixture 1,Liquid mixture 2,,34,AARRzH,OCCCCO,"1,4-butanediol",AArYBF,CCCC[n+]1ccn(C)c1.F[B-](F)(F)F,1-butyl-3-methylimidazolium tetrafluoroborate,
FwFoE,292.947,101,632.8,1.4436,Lv et al. (2010),Refractive index,Liquid mixture 1,Liquid mixture 2,,34,AARRzH,OCCCCO,"1,4-butanediol",AArYBF,CCCC[n+]1ccn(C)c1.F[B-](F)(F)F,1-butyl-3-methylimidazolium tetrafluoroborate,
FwFoE,294.517,101,632.8,1.443,Lv et al. (2010),Refractive index,Liquid mixture 1,Liquid mixture 2,,34,AARRzH,OCCCCO,"1,4-butanediol",AArYBF,CCCC[n+]1ccn(C)c1.F[B-](F)(F)F,1-butyl-3-methylimidazolium tetrafluoroborate,
FwFoE,296.094,101,632.8,1.4424,Lv et al. (2010),Refractive index,Liquid mixture 1,Liquid mixture 2,,34,AARRzH,OCCCCO,"1,4-butanediol",AArYBF,CCCC[n+]1ccn(C)c1.F[B-](F)(F)F,1-butyl-3-methylimidazolium tetrafluoroborate,
FwFoE,297.433,101,632.8,1.4416,Lv et al. (2010),Refractive index,Liquid mixture 1,Liquid mixture 2,,34,AARRzH,OCCCCO,"1,4-butanediol",AArYBF,CCCC[n+]1ccn(C)c1.F[B-](F)(F)F,1-butyl-3-methylimidazolium tetrafluoroborate,
FwFoE,298.671,101,632.8,1.441,Lv et al. (2010),Refractive index,Liquid mixture 1,Liquid mixture 2,,34,AARRzH,OCCCCO,"1,4-butanediol",AArYBF,CCCC[n+]1ccn(C)c1.F[B-](F)(F)F,1-butyl-3-methylimidazolium tetrafluoroborate,
FwFoE,299.609,101,632.8,1.4406,Lv et al. (2010),Refractive index,Liquid mixture 1,Liquid mixture 2,,34,AARRzH,OCCCCO,"1,4-butanediol",AArYBF,CCCC[n+]1ccn(C)c1.F[B-](F)(F)F,1-butyl-3-methylimidazolium tetrafluoroborate,
FwFoE,300.631,101,632.8,1.4402,Lv et al. (2010),Refractive index,Liquid mixture 1,Liquid mixture 2,,34,AARRzH,OCCCCO,"1,4-butanediol",AArYBF,CCCC[n+]1ccn(C)c1.F[B-](F)(F)F,1-butyl-3-methylimidazolium tetrafluoroborate,
FwFoE,301.615,101,632.8,1.4397,Lv et al. (2010),Refractive index,Liquid mixture 1,Liquid mixture 2,,34,AARRzH,OCCCCO,"1,4-butanediol",AArYBF,CCCC[n+]1ccn(C)c1.F[B-](F)(F)F,1-butyl-3-methylimidazolium tetrafluoroborate,
FwFoE,302.478,101,632.8,1.4392,Lv et al. (2010),Refractive index,Liquid mixture 1,Liquid mixture 2,,34,AARRzH,OCCCCO,"1,4-butanediol",AArYBF,CCCC[n+]1ccn(C)c1.F[B-](F)(F)F,1-butyl-3-methylimidazolium tetrafluoroborate,
FwFoE,303.338,101,632.8,1.4387,Lv et al. (2010),Refractive index,Liquid mixture 1,Liquid mixture 2,,34,AARRzH,OCCCCO,"1,4-butanediol",AArYBF,CCCC[n+]1ccn(C)c1.F[B-](F)(F)F,1-butyl-3-methylimidazolium tetrafluoroborate,
FwFoE,304.236,101,632.8,1.4382,Lv et al. (2010),Refractive index,Liquid mixture 1,Liquid mixture 2,,34,AARRzH,OCCCCO,"1,4-butanediol",AArYBF,CCCC[n+]1ccn(C)c1.F[B-](F)(F)F,1-butyl-3-methylimidazolium tetrafluoroborate,
FwFoE,304.915,101,632.8,1.4376,Lv et al. (2010),Refractive index,Liquid mixture 1,Liquid mixture 2,,34,AARRzH,OCCCCO,"1,4-butanediol",AArYBF,CCCC[n+]1ccn(C)c1.F[B-](F)(F)F,1-butyl-3-methylimidazolium tetrafluoroborate,
FwFoE,305.626,101,632.8,1.4371,Lv et al. (2010),Refractive index,Liquid mixture 1,Liquid mixture 2,,34,AARRzH,OCCCCO,"1,4-butanediol",AArYBF,CCCC[n+]1ccn(C)c1.F[B-](F)(F)F,1-butyl-3-methylimidazolium tetrafluoroborate,
FwFoE,306.233,101,632.8,1.4367,Lv et al. (2010),Refractive index,Liquid mixture 1,Liquid mixture 2,,34,AARRzH,OCCCCO,"1,4-butanediol",AArYBF,CCCC[n+]1ccn(C)c1.F[B-](F)(F)F,1-butyl-3-methylimidazolium tetrafluoroborate,
FwFoE,306.77,101,632.8,1.4363,Lv et al. (2010),Refractive index,Liquid mixture 1,Liquid mixture 2,,34,AARRzH,OCCCCO,"1,4-butanediol",AArYBF,CCCC[n+]1ccn(C)c1.F[B-](F)(F)F,1-butyl-3-methylimidazolium tetrafluoroborate,
FwFoE,307.34,101,632.8,1.4357,Lv et al. (2010),Refractive index,Liquid mixture 1,Liquid mixture 2,,34,AARRzH,OCCCCO,"1,4-butanediol",AArYBF,CCCC[n+]1ccn(C)c1.F[B-](F)(F)F,1-butyl-3-methylimidazolium tetrafluoroborate,
FwFoE,307.752,101,632.8,1.4353,Lv et al. (2010),Refractive index,Liquid mixture 1,Liquid mixture 2,,34,AARRzH,OCCCCO,"1,4-butanediol",AArYBF,CCCC[n+]1ccn(C)c1.F[B-](F)(F)F,1-butyl-3-methylimidazolium tetrafluoroborate,
FwFoE,308.14,101,632.8,1.4348,Lv et al. (2010),Refractive index,Liquid mixture 1,Liquid mixture 2,,34,AARRzH,OCCCCO,"1,4-butanediol",AArYBF,CCCC[n+]1ccn(C)c1.F[B-](F)(F)F,1-butyl-3-methylimidazolium tetrafluoroborate,
FwFoE,308.401,101,632.8,1.4345,Lv et al. (2010),Refractive index,Liquid mixture 1,Liquid mixture 2,,34,AARRzH,OCCCCO,"1,4-butanediol",AArYBF,CCCC[n+]1ccn(C)c1.F[B-](F)(F)F,1-butyl-3-methylimidazolium tetrafluoroborate,
FwFoE,308.626,101,632.8,1.4342,Lv et al. (2010),Refractive index,Liquid mixture 1,Liquid mixture 2,,34,AARRzH,OCCCCO,"1,4-butanediol",AArYBF,CCCC[n+]1ccn(C)c1.F[B-](F)(F)F,1-butyl-3-methylimidazolium tetrafluoroborate,
FwFoE,308.8,101,632.8,1.434,Lv et al. (2010),Refractive index,Liquid mixture 1,Liquid mixture 2,,34,AARRzH,OCCCCO,"1,4-butanediol",AArYBF,CCCC[n+]1ccn(C)c1.F[B-](F)(F)F,1-butyl-3-methylimidazolium tetrafluoroborate,
FwFoE,308.923,101,632.8,1.4337,Lv et al. (2010),Refractive index,Liquid mixture 1,Liquid mixture 2,,34,AARRzH,OCCCCO,"1,4-butanediol",AArYBF,CCCC[n+]1ccn(C)c1.F[B-](F)(F)F,1-butyl-3-methylimidazolium tetrafluoroborate,
FwFoE,309.028,101,632.8,1.4335,Lv et al. (2010),Refractive index,Liquid mixture 1,Liquid mixture 2,,34,AARRzH,OCCCCO,"1,4-butanediol",AArYBF,CCCC[n+]1ccn(C)c1.F[B-](F)(F)F,1-butyl-3-methylimidazolium tetrafluoroborate,
FwFoE,309.123,101,632.8,1.4334,Lv et al. (2010),Refractive index,Liquid mixture 1,Liquid mixture 2,,34,AARRzH,OCCCCO,"1,4-butanediol",AArYBF,CCCC[n+]1ccn(C)c1.F[B-](F)(F)F,1-butyl-3-methylimidazolium tetrafluoroborate,
FwFoE,309.215,101,632.8,1.4332,Lv et al. (2010),Refractive index,Liquid mixture 1,Liquid mixture 2,,34,AARRzH,OCCCCO,"1,4-butanediol",AArYBF,CCCC[n+]1ccn(C)c1.F[B-](F)(F)F,1-butyl-3-methylimidazolium tetrafluoroborate,
FwFoE,309.295,101,632.8,1.4329,Lv et al. (2010),Refractive index,Liquid mixture 1,Liquid mixture 2,,34,AARRzH,OCCCCO,"1,4-butanediol",AArYBF,CCCC[n+]1ccn(C)c1.F[B-](F)(F)F,1-butyl-3-methylimidazolium tetrafluoroborate,
FwFoE,309.387,101,632.8,1.4325,Lv et al. (2010),Refractive index,Liquid mixture 1,Liquid mixture 2,,34,AARRzH,OCCCCO,"1,4-butanediol",AArYBF,CCCC[n+]1ccn(C)c1.F[B-](F)(F)F,1-butyl-3-methylimidazolium tetrafluoroborate,
FwFoE,309.456,101,632.8,1.4323,Lv et al. (2010),Refractive index,Liquid mixture 1,Liquid mixture 2,,34,AARRzH,OCCCCO,"1,4-butanediol",AArYBF,CCCC[n+]1ccn(C)c1.F[B-](F)(F)F,1-butyl-3-methylimidazolium tetrafluoroborate,
FwFoE,309.501,101,632.8,1.4321,Lv et al. (2010),Refractive index,Liquid mixture 1,Liquid mixture 2,,34,AARRzH,OCCCCO,"1,4-butanediol",AArYBF,CCCC[n+]1ccn(C)c1.F[B-](F)(F)F,1-butyl-3-methylimidazolium tetrafluoroborate,
FwFoE,309.54,101,632.8,1.4319,Lv et al. (2010),Refractive index,Liquid mixture 1,Liquid mixture 2,,34,AARRzH,OCCCCO,"1,4-butanediol",AArYBF,CCCC[n+]1ccn(C)c1.F[B-](F)(F)F,1-butyl-3-methylimidazolium tetrafluoroborate,
FwFoE,309.558,101,632.8,1.4318,Lv et al. (2010),Refractive index,Liquid mixture 1,Liquid mixture 2,,34,AARRzH,OCCCCO,"1,4-butanediol",AArYBF,CCCC[n+]1ccn(C)c1.F[B-](F)(F)F,1-butyl-3-methylimidazolium tetrafluoroborate,
FwFoE,309.58,101,632.8,1.4315,Lv et al. (2010),Refractive index,Liquid mixture 1,Liquid mixture 2,,34,AARRzH,OCCCCO,"1,4-butanediol",AArYBF,CCCC[n+]1ccn(C)c1.F[B-](F)(F)F,1-butyl-3-methylimidazolium tetrafluoroborate,
FwFoE,309.609,101,632.8,1.431,Lv et al. (2010),Refractive index,Liquid mixture 1,Liquid mixture 2,,34,AARRzH,OCCCCO,"1,4-butanediol",AArYBF,CCCC[n+]1ccn(C)c1.F[B-](F)(F)F,1-butyl-3-methylimidazolium tetrafluoroborate,

File: refindex_csv_data/refindex_setid_Fxasi.csv
setid,"Temperature, K","Pressure, kPa","Wavelength, A",Refractive index,reference,propertiy,phases,compound id 1,smile 1,compound name 1,compound id 2,smile 2,compound name 2,compound id 3,smile 3,compound name 3,Unnamed: 13
Fxasi,298,101.325,633,1.4772,Ozdemir and Ozgun (2014),Refractive index,Liquid,ABOKix,CCCCCCn1c(C)cc(C)[n+]1-c1ccccc1.F[B-](F)(F)F,"1-phenyl-3,5-dimethyl-2-hexylpyrazolium tetrafluoroborate",,,,,,,
Fxasi,308,101.325,633,1.474,Ozdemir and Ozgun (2014),Refractive index,Liquid,ABOKix,CCCCCCn1c(C)cc(C)[n+]1-c1ccccc1.F[B-](F)(F)F,"1-phenyl-3,5-dimethyl-2-hexylpyrazolium tetrafluoroborate",,,,,,,
Fxasi,313,101.325,633,1.4728,Ozdemir and Ozgun (2014),Refractive index,Liquid,ABOKix,CCCCCCn1c(C)cc(C)[n+]1-c1ccccc1.F[B-](F)(F)F,"1-phenyl-3,5-dimethyl-2-hexylpyrazolium tetrafluoroborate",,,,,,,
Fxasi,333,101.325,633,1.4671,Ozdemir and Ozgun (2014),Refractive index,Liquid,ABOKix,CCCCCCn1c(C)cc(C)[n+]1-c1ccccc1.F[B-](F)(F)F,"1-phenyl-3,5-dimethyl-2-hexylpyrazolium tetrafluoroborate",,,,,,,

File: refindex_csv_data/refindex_setid_GsQhL.csv
setid,"Temperature, K",Mole fraction of 1-methyl-3-octylimidazolium tetrafluoroborate,"Pressure, kPa","Wavelength, A",Refractive index,reference,propertiy,phases,compound id 1,smile 1,compound name 1,compound id 2,smile 2,compound name 2,compound id 3,smile 3,compound name 3,Unnamed: 13
GsQhL,288.19,0.599,85,632.8,1.4284,Zhang et al. (2015c),Refractive index,Liquid,AAQxVB,CCCC(C)O,pentan-2-ol,ABCNhW,CCCCCCCCn1cc[n+](C)c1.F[B-](F)(F)F,1-methyl-3-octylimidazolium tetrafluoroborate,,,,
GsQhL,288.804,0.899,85,632.8,1.4331,Zhang et al. (2015c),Refractive index,Liquid,AAQxVB,CCCC(C)O,pentan-2-ol,ABCNhW,CCCCCCCCn1cc[n+](C)c1.F[B-](F)(F)F,1-methyl-3-octylimidazolium tetrafluoroborate,,,,
GsQhL,288.805,0.798,85,632.8,1.4316,Zhang et al. (2015c),Refractive index,Liquid,AAQxVB,CCCC(C)O,pentan-2-ol,ABCNhW,CCCCCCCCn1cc[n+](C)c1.F[B-](F)(F)F,1-methyl-3-octylimidazolium tetrafluoroborate,,,,
GsQhL,288.976,0.7,85,632.8,1.4298,Zhang et al. (2015c),Refractive index,Liquid,AAQxVB,CCCC(C)O,pentan-2-ol,ABCNhW,CCCCCCCCn1cc[n+](C)c1.F[B-](F)(F)F,1-methyl-3-octylimidazolium tetrafluoroborate,,,,
GsQhL,289.74,0.599,85,632.8,1.428,Zhang et al. (2015c),Refractive index,Liquid,AAQxVB,CCCC(C)O,pentan-2-ol,ABCNhW,CCCCCCCCn1cc[n+](C)c1.F[B-](F)(F)F,1-methyl-3-octylimidazolium tetrafluoroborate,,,,
GsQhL,290.84,0.899,85,632.8,1.4326,Zhang et al. (2015c),Refractive index,Liquid,AAQxVB,CCCC(C)O,pentan-2-ol,ABCNhW,CCCCCCCCn1cc[n+](C)c1.F[B-](F)(F)F,1-methyl-3-octylimidazolium tetrafluoroborate,,,,
GsQhL,290.844,0.798,85,632.8,1.4311,Zhang et al. (2015c),Refractive index,Liquid,AAQxVB,CCCC(C)O,pentan-2-ol,ABCNhW,CCCCCCCCn1cc[n+](C)c1.F[B-](F)(F)F,1-methyl-3-octylimidazolium tetrafluoroborate,,,,
GsQhL,290.989,0.7,85,632.8,1.4293,Zhang et al. (2015c),Refractive index,Liquid,AAQxVB,CCCC(C)O,pentan-2-ol,ABCNhW,CCCCCCCCn1cc[n+](C)c1.F[B-](F)(F)F,1-methyl-3-octylimidazolium tetrafluoroborate,,,,
GsQhL,291.297,0.599,85,632.8,1.4275,Zhang et al. (2015c),Refractive index,Liquid,AAQxVB,CCCC(C)O,pentan-2-ol,ABCNhW,CCCCCCCCn1cc[n+](C)c1.F[B-](F)(F)F,1-methyl-3-octylimidazolium tetrafluoroborate,,,,
GsQhL,292.851,0.599,85,632.8,1.427,Zhang et al. (2015c),Refractive index,Liquid,AAQxVB,CCCC(C)O,pentan-2-ol,ABCNhW,CCCCCCCCn1cc[n+](C)c1.F[B-](F)(F)F,1-methyl-3-octylimidazolium tetrafluoroborate,,,,
GsQhL,292.893,0.899,85,632.8,1.432,Zhang et al. (2015c),Refractive index,Liquid,AAQxVB,CCCC(C)O,pentan-2-ol,ABCNhW,CCCCCCCCn1cc[n+](C)c1.F[B-](F)(F)F,1-methyl-3-octylimidazolium tetrafluoroborate,,,,
GsQhL,292.909,0.798,85,632.8,1.4305,Zhang et al. (2015c),Refractive index,Liquid,AAQxVB,CCCC(C)O,pentan-2-ol,ABCNhW,CCCCCCCCn1cc[n+](C)c1.F[B-](F)(F)F,1-methyl-3-octylimidazolium tetrafluoroborate,,,,
GsQhL,293.053,0.7,85,632.8,1.4287,Zhang et al. (2015c),Refractive index,Liquid,AAQxVB,CCCC(C)O,pentan-2-ol,ABCNhW,CCCCCCCCn1cc[n+](C)c1.F[B-](F)(F)F,1-methyl-3-octylimidazolium tetrafluoroborate,,,,
GsQhL,293.902,0.4,85,632.8,1.422,Zhang et al. (2015c),Refractive index,Liquid,AAQxVB,CCCC(C)O,pentan-2-ol,ABCNhW,CCCCCCCCn1cc[n+](C)c1.F[B-](F)(F)F,1-methyl-3-octylimidazolium tetrafluoroborate,,,,
GsQhL,294.42,0.599,85,632.8,1.4265,Zhang et al. (2015c),Refractive index,Liquid,AAQxVB,CCCC(C)O,pentan-2-ol,ABCNhW,CCCCCCCCn1cc[n+](C)c1.F[B-](F)(F)F,1-methyl-3-octylimidazolium tetrafluoroborate,,,,
GsQhL,294.978,0.899,85,632.8,1.4314,Zhang et al. (2015c),Refractive index,Liquid,AAQxVB,CCCC(C)O,pentan-2-ol,ABCNhW,CCCCCCCCn1cc[n+](C)c1.F[B-](F)(F)F,1-methyl-3-octylimidazolium tetrafluoroborate,,,,
GsQhL,294.979,0.798,85,632.8,1.4299,Zhang et al. (2015c),Refractive index,Liquid,AAQxVB,CCCC(C)O,pentan-2-ol,ABCNhW,CCCCCCCCn1cc[n+](C)c1.F[B-](F)(F)F,1-methyl-3-octylimidazolium tetrafluoroborate,,,,
GsQhL,295.135,0.7,85,632.8,1.4281,Zhang et al. (2015c),Refractive index,Liquid,AAQxVB,CCCC(C)O,pentan-2-ol,ABCNhW,CCCCCCCCn1cc[n+](C)c1.F[B-](F)(F)F,1-methyl-3-octylimidazolium tetrafluoroborate,,,,
GsQhL,295.528,0.099,85,632.8,1.4101,Zhang et al. (2015c),Refractive index,Liquid,AAQxVB,CCCC(C)O,pentan-2-ol,ABCNhW,CCCCCCCCn1cc[n+](C)c1.F[B-](F)(F)F,1-methyl-3-octylimidazolium tetrafluoroborate,,,,
GsQhL,295.95,0.4,85,632.8,1.4213,Zhang et al. (2015c),Refractive index,Liquid,AAQxVB,CCCC(C)O,pentan-2-ol,ABCNhW,CCCCCCCCn1cc[n+](C)c1.F[B-](F)(F)F,1-methyl-3-octylimidazolium tetrafluoroborate,,,,
GsQhL,296.016,0.3,85,632.8,1.4182,Zhang et al. (2015c),Refractive index,Liquid,AAQxVB,CCCC(C)O,pentan-2-ol,ABCNhW,CCCCCCCCn1cc[n+](C)c1.F[B-](F)(F)F,1-methyl-3-octylimidazolium tetrafluoroborate,,,,
GsQhL,296.016,0.599,85,632.8,1.426,Zhang et al. (2015c),Refractive index,Liquid,AAQxVB,CCCC(C)O,pentan-2-ol,ABCNhW,CCCCCCCCn1cc[n+](C)c1.F[B-](F)(F)F,1-methyl-3-octylimidazolium tetrafluoroborate,,,,
GsQhL,296.129,0.5,85,632.8,1.4238,Zhang et al. (2015c),Refractive index,Liquid,AAQxVB,CCCC(C)O,pentan-2-ol,ABCNhW,CCCCCCCCn1cc[n+](C)c1.F[B-](F)(F)F,1-methyl-3-octylimidazolium tetrafluoroborate,,,,
GsQhL,297.026,0.899,85,632.8,1.4308,Zhang et al. (2015c),Refractive index,Liquid,AAQxVB,CCCC(C)O,pentan-2-ol,ABCNhW,CCCCCCCCn1cc[n+](C)c1.F[B-](F)(F)F,1-methyl-3-octylimidazolium tetrafluoroborate,,,,
GsQhL,297.032,0.798,85,632.8,1.4293,Zhang et al. (2015c),Refractive index,Liquid,AAQxVB,CCCC(C)O,pentan-2-ol,ABCNhW,CCCCCCCCn1cc[n+](C)c1.F[B-](F)(F)F,1-methyl-3-octylimidazolium tetrafluoroborate,,,,
GsQhL,297.191,0.7,85,632.8,1.4275,Zhang et al. (2015c),Refractive index,Liquid,AAQxVB,CCCC(C)O,pentan-2-ol,ABCNhW,CCCCCCCCn1cc[n+](C)c1.F[B-](F)(F)F,1-methyl-3-octylimidazolium tetrafluoroborate,,,,
GsQhL,297.569,0.3,85,632.8,1.4177,Zhang et al. (2015c),Refractive index,Liquid,AAQxVB,CCCC(C)O,pentan-2-ol,ABCNhW,CCCCCCCCn1cc[n+](C)c1.F[B-](F)(F)F,1-methyl-3-octylimidazolium tetrafluoroborate,,,,
GsQhL,297.678,0.5,85,632.8,1.4233,Zhang et al. (2015c),Refractive index,Liquid,AAQxVB,CCCC(C)O,pentan-2-ol,ABCNhW,CCCCCCCCn1cc[n+](C)c1.F[B-](F)(F)F,1-methyl-3-octylimidazolium tetrafluoroborate,,,,
GsQhL,297.856,0.099,85,632.8,1.4092,Zhang et al. (2015c),Refractive index,Liquid,AAQxVB,CCCC(C)O,pentan-2-ol,ABCNhW,CCCCCCCCn1cc[n+](C)c1.F[B-](F)(F)F,1-methyl-3-octylimidazolium tetrafluoroborate,,,,
GsQhL,298.008,0.4,85,632.8,1.4207,Zhang et al. (2015c),Refractive index,Liquid,AAQxVB,CCCC(C)O,pentan-2-ol,ABCNhW,CCCCCCCCn1cc[n+](C)c1.F[B-](F)(F)F,1-methyl-3-octylimidazolium tetrafluoroborate,,,,
GsQhL,299.087,0.3,85,632.8,1.4172,Zhang et al. (2015c),Refractive index,Liquid,AAQxVB,CCCC(C)O,pentan-2-ol,ABCNhW,CCCCCCCCn1cc[n+](C)c1.F[B-](F)(F)F,1-methyl-3-octylimidazolium tetrafluoroborate,,,,
GsQhL,299.105,0.899,85,632.8,1.4303,Zhang et al. (2015c),Refractive index,Liquid,AAQxVB,CCCC(C)O,pentan-2-ol,ABCNhW,CCCCCCCCn1cc[n+](C)c1.F[B-](F)(F)F,1-methyl-3-octylimidazolium tetrafluoroborate,,,,
GsQhL,299.107,0.798,85,632.8,1.4287,Zhang et al. (2015c),Refractive index,Liquid,AAQxVB,CCCC(C)O,pentan-2-ol,ABCNhW,CCCCCCCCn1cc[n+](C)c1.F[B-](F)(F)F,1-methyl-3-octylimidazolium tetrafluoroborate,,,,
GsQhL,299.223,0.2,85,632.8,1.4133,Zhang et al. (2015c),Refractive index,Liquid,AAQxVB,CCCC(C)O,pentan-2-ol,ABCNhW,CCCCCCCCn1cc[n+](C)c1.F[B-](F)(F)F,1-methyl-3-octylimidazolium tetrafluoroborate,,,,
GsQhL,299.224,0.7,85,632.8,1.4269,Zhang et al. (2015c),Refractive index,Liquid,AAQxVB,CCCC(C)O,pentan-2-ol,ABCNhW,CCCCCCCCn1cc[n+](C)c1.F[B-](F)(F)F,1-methyl-3-octylimidazolium tetrafluoroborate,,,,
GsQhL,299.242,0.5,85,632.8,1.4229,Zhang et al. (2015c),Refractive index,Liquid,AAQxVB,CCCC(C)O,pentan-2-ol,ABCNhW,CCCCCCCCn1cc[n+](C)c1.F[B-](F)(F)F,1-methyl-3-octylimidazolium tetrafluoroborate,,,,
GsQhL,299.913,0.099,85,632.8,1.4085,Zhang et al. (2015c),Refractive index,Liquid,AAQxVB,CCCC(C)O,pentan-2-ol,ABCNhW,CCCCCCCCn1cc[n+](C)c1.F[B-](F)(F)F,1-methyl-3-octylimidazolium tetrafluoroborate,,,,
GsQhL,300.063,0.4,85,632.8,1.4201,Zhang et al. (2015c),Refractive index,Liquid,AAQxVB,CCCC(C)O,pentan-2-ol,ABCNhW,CCCCCCCCn1cc[n+](C)c1.F[B-](F)(F)F,1-methyl-3-octylimidazolium tetrafluoroborate,,,,
GsQhL,300.657,0.3,85,632.8,1.4167,Zhang et al. (2015c),Refractive index,Liquid,AAQxVB,CCCC(C)O,pentan-2-ol,ABCNhW,CCCCCCCCn1cc[n+](C)c1.F[B-](F)(F)F,1-methyl-3-octylimidazolium tetrafluoroborate,,,,
GsQhL,300.799,0.2,85,632.8,1.4128,Zhang et al. (2015c),Refractive index,Liquid,AAQxVB,CCCC(C)O,pentan-2-ol,ABCNhW,CCCCCCCCn1cc[n+](C)c1.F[B-](F)(F)F,1-methyl-3-octylimidazolium tetrafluoroborate,,,,
GsQhL,300.8,0.5,85,632.8,1.4224,Zhang et al. (2015c),Refractive index,Liquid,AAQxVB,CCCC(C)O,pentan-2-ol,ABCNhW,CCCCCCCCn1cc[n+](C)c1.F[B-](F)(F)F,1-methyl-3-octylimidazolium tetrafluoroborate,,,,
GsQhL,301.998,0.099,85,632.8,1.4077,Zhang et al. (2015c),Refractive index,Liquid,AAQxVB,CCCC(C)O,pentan-2-ol,ABCNhW,CCCCCCCCn1cc[n+](C)c1.F[B-](F)(F)F,1-methyl-3-octylimidazolium tetrafluoroborate,,,,
GsQhL,302.137,0.4,85,632.8,1.4194,Zhang et al. (2015c),Refractive index,Liquid,AAQxVB,CCCC(C)O,pentan-2-ol,ABCNhW,CCCCCCCCn1cc[n+](C)c1.F[B-](F)(F)F,1-methyl-3-octylimidazolium tetrafluoroborate,,,,
GsQhL,302.238,0.3,85,632.8,1.4162,Zhang et al. (2015c),Refractive index,Liquid,AAQxVB,CCCC(C)O,pentan-2-ol,ABCNhW,CCCCCCCCn1cc[n+](C)c1.F[B-](F)(F)F,1-methyl-3-octylimidazolium tetrafluoroborate,,,,
GsQhL,302.34,0.5,85,632.8,1.4219,Zhang et al. (2015c),Refractive index,Liquid,AAQxVB,CCCC(C)O,pentan-2-ol,ABCNhW,CCCCCCCCn1cc[n+](C)c1.F[B-](F)(F)F,1-methyl-3-octylimidazolium tetrafluoroborate,,,,
GsQhL,302.346,0.2,85,632.8,1.4122,Zhang et al. (2015c),Refractive index,Liquid,AAQxVB,CCCC(C)O,pentan-2-ol,ABCNhW,CCCCCCCCn1cc[n+](C)c1.F[B-](F)(F)F,1-methyl-3-octylimidazolium tetrafluoroborate,,,,
GsQhL,303.797,0.3,85,632.8,1.4156,Zhang et al. (2015c),Refractive index,Liquid,AAQxVB,CCCC(C)O,pentan-2-ol,ABCNhW,CCCCCCCCn1cc[n+](C)c1.F[B-](F)(F)F,1-methyl-3-octylimidazolium tetrafluoroborate,,,,
GsQhL,303.876,0.2,85,632.8,1.4117,Zhang et al. (2015c),Refractive index,Liquid,AAQxVB,CCCC(C)O,pentan-2-ol,ABCNhW,CCCCCCCCn1cc[n+](C)c1.F[B-](F)(F)F,1-methyl-3-octylimidazolium tetrafluoroborate,,,,
GsQhL,304.073,0.099,85,632.8,1.4069,Zhang et al. (2015c),Refractive index,Liquid,AAQxVB,CCCC(C)O,pentan-2-ol,ABCNhW,CCCCCCCCn1cc[n+](C)c1.F[B-](F)(F)F,1-methyl-3-octylimidazolium tetrafluoroborate,,,,
GsQhL,304.174,0.4,85,632.8,1.4187,Zhang et al. (2015c),Refractive index,Liquid,AAQxVB,CCCC(C)O,pentan-2-ol,ABCNhW,CCCCCCCCn1cc[n+](C)c1.F[B-](F)(F)F,1-methyl-3-octylimidazolium tetrafluoroborate,,,,
GsQhL,304.174,0.5,85,632.8,1.4213,Zhang et al. (2015c),Refractive index,Liquid,AAQxVB,CCCC(C)O,pentan-2-ol,ABCNhW,CCCCCCCCn1cc[n+](C)c1.F[B-](F)(F)F,1-methyl-3-octylimidazolium tetrafluoroborate,,,,
GsQhL,305.443,0.2,85,632.8,1.4111,Zhang et al. (2015c),Refractive index,Liquid,AAQxVB,CCCC(C)O,pentan-2-ol,ABCNhW,CCCCCCCCn1cc[n+](C)c1.F[B-](F)(F)F,1-methyl-3-octylimidazolium tetrafluoroborate,,,,
GsQhL,306.204,0.099,85,632.8,1.4061,Zhang et al. (2015c),Refractive index,Liquid,AAQxVB,CCCC(C)O,pentan-2-ol,ABCNhW,CCCCCCCCn1cc[n+](C)c1.F[B-](F)(F)F,1-methyl-3-octylimidazolium tetrafluoroborate,,,,
GsQhL,307.011,0.2,85,632.8,1.4105,Zhang et al. (2015c),Refractive index,Liquid,AAQxVB,CCCC(C)O,pentan-2-ol,ABCNhW,CCCCCCCCn1cc[n+](C)c1.F[B-](F)(F)F,1-methyl-3-octylimidazolium tetrafluoroborate,,,,
