Repository: kamranayazheydarov/ILTHERMO-data

# ILThermo Data Processing

This project processes JSON files containing density data and merges them into CSV files. It also updates the CSV files with metadata and SMILES strings for compounds.

## main_functions.py

This script contains the main functions for processing the density data.

## File Descriptions

### #file:compounds.csv

This file contains compound information with the following headers:
- `id` (integer): The unique identifier for each compound.
- `smiles` (string): The SMILES string representation of the compound.

File: refindex_csv_data/refindex_setid_HKjsW.csv
setid,"Temperature, K","Pressure, kPa","Wavelength, A",Refractive index,reference,propertiy,phases,compound id 1,smile 1,compound name 1,compound id 2,smile 2,compound name 2,compound id 3,smile 3,compound name 3,Unnamed: 13
HKjsW,293,100,450,1.4844,Mero et al. (2022),Refractive index,Liquid,ABsPfl,C(CCC(=O)C)(=O)[O-].C[P+](CCCCCCCC)(CCCCCCCC)CCCCCCCC,methyltrioctylphosphonium levulinate,,,,,,,
HKjsW,293,100,532,1.4772,Mero et al. (2022),Refractive index,Liquid,ABsPfl,C(CCC(=O)C)(=O)[O-].C[P+](CCCCCCCC)(CCCCCCCC)CCCCCCCC,methyltrioctylphosphonium levulinate,,,,,,,
HKjsW,293,100,633,1.472,Mero et al. (2022),Refractive index,Liquid,ABsPfl,C(CCC(=O)C)(=O)[O-].C[P+](CCCCCCCC)(CCCCCCCC)CCCCCCCC,methyltrioctylphosphonium levulinate,,,,,,,
HKjsW,293,100,964,1.4651,Mero et al. (2022),Refractive index,Liquid,ABsPfl,C(CCC(=O)C)(=O)[O-].C[P+](CCCCCCCC)(CCCCCCCC)CCCCCCCC,methyltrioctylphosphonium levulinate,,,,,,,
HKjsW,293,100,1551,1.4618,Mero et al. (2022),Refractive index,Liquid,ABsPfl,C(CCC(=O)C)(=O)[O-].C[P+](CCCCCCCC)(CCCCCCCC)CCCCCCCC,methyltrioctylphosphonium levulinate,,,,,,,
HKjsW,353,100,450,1.466,Mero et al. (2022),Refractive index,Liquid,ABsPfl,C(CCC(=O)C)(=O)[O-].C[P+](CCCCCCCC)(CCCCCCCC)CCCCCCCC,methyltrioctylphosphonium levulinate,,,,,,,
HKjsW,353,100,532,1.4591,Mero et al. (2022),Refractive index,Liquid,ABsPfl,C(CCC(=O)C)(=O)[O-].C[P+](CCCCCCCC)(CCCCCCCC)CCCCCCCC,methyltrioctylphosphonium levulinate,,,,,,,
HKjsW,353,100,633,1.4541,Mero et al. (2022),Refractive index,Liquid,ABsPfl,C(CCC(=O)C)(=O)[O-].C[P+](CCCCCCCC)(CCCCCCCC)CCCCCCCC,methyltrioctylphosphonium levulinate,,,,,,,
HKjsW,353,100,964,1.4473,Mero et al. (2022),Refractive index,Liquid,ABsPfl,C(CCC(=O)C)(=O)[O-].C[P+](CCCCCCCC)(CCCCCCCC)CCCCCCCC,methyltrioctylphosphonium levulinate,,,,,,,
HKjsW,353,100,1551,1.4442,Mero et al. (2022),Refractive index,Liquid,ABsPfl,C(CCC(=O)C)(=O)[O-].C[P+](CCCCCCCC)(CCCCCCCC)CCCCCCCC,methyltrioctylphosphonium levulinate,,,,,,,
HKjsW,358.1,100,450,1.4645,Mero et al. (2022),Refractive index,Liquid,ABsPfl,C(CCC(=O)C)(=O)[O-].C[P+](CCCCCCCC)(CCCCCCCC)CCCCCCCC,methyltrioctylphosphonium levulinate,,,,,,,
HKjsW,358.1,100,532,1.4576,Mero et al. (2022),Refractive index,Liquid,ABsPfl,C(CCC(=O)C)(=O)[O-].C[P+](CCCCCCCC)(CCCCCCCC)CCCCCCCC,methyltrioctylphosphonium levulinate,,,,,,,
HKjsW,358.1,100,633,1.4526,Mero et al. (2022),Refractive index,Liquid,ABsPfl,C(CCC(=O)C)(=O)[O-].C[P+](CCCCCCCC)(CCCCCCCC)CCCCCCCC,methyltrioctylphosphonium levulinate,,,,,,,
HKjsW,358.1,100,964,1.4459,Mero et al. (2022),Refractive index,Liquid,ABsPfl,C(CCC(=O)C)(=O)[O-].C[P+](CCCCCCCC)(CCCCCCCC)CCCCCCCC,methyltrioctylphosphonium levulinate,,,,,,,
HKjsW,358.1,100,1551,1.4427,Mero et al. (2022),Refractive index,Liquid,ABsPfl,C(CCC(=O)C)(=O)[O-].C[P+](CCCCCCCC)(CCCCCCCC)CCCCCCCC,methyltrioctylphosphonium levulinate,,,,,,,
HKjsW,363,100,450,1.463,Mero et al. (2022),Refractive index,Liquid,ABsPfl,C(CCC(=O)C)(=O)[O-].C[P+](CCCCCCCC)(CCCCCCCC)CCCCCCCC,methyltrioctylphosphonium levulinate,,,,,,,
HKjsW,363,100,532,1.456,Mero et al. (2022),Refractive index,Liquid,ABsPfl,C(CCC(=O)C)(=O)[O-].C[P+](CCCCCCCC)(CCCCCCCC)CCCCCCCC,methyltrioctylphosphonium levulinate,,,,,,,
HKjsW,363,100,633,1.4511,Mero et al. (2022),Refractive index,Liquid,ABsPfl,C(CCC(=O)C)(=O)[O-].C[P+](CCCCCCCC)(CCCCCCCC)CCCCCCCC,methyltrioctylphosphonium levulinate,,,,,,,
HKjsW,363,100,964,1.4444,Mero et al. (2022),Refractive index,Liquid,ABsPfl,C(CCC(=O)C)(=O)[O-].C[P+](CCCCCCCC)(CCCCCCCC)CCCCCCCC,methyltrioctylphosphonium levulinate,,,,,,,
HKjsW,363,100,1551,1.4412,Mero et al. (2022),Refractive index,Liquid,ABsPfl,C(CCC(=O)C)(=O)[O-].C[P+](CCCCCCCC)(CCCCCCCC)CCCCCCCC,methyltrioctylphosphonium levulinate,,,,,,,
HKjsW,368.1,100,450,1.4614,Mero et al. (2022),Refractive index,Liquid,ABsPfl,C(CCC(=O)C)(=O)[O-].C[P+](CCCCCCCC)(CCCCCCCC)CCCCCCCC,methyltrioctylphosphonium levulinate,,,,,,,
HKjsW,368.1,100,532,1.4545,Mero et al. (2022),Refractive index,Liquid,ABsPfl,C(CCC(=O)C)(=O)[O-].C[P+](CCCCCCCC)(CCCCCCCC)CCCCCCCC,methyltrioctylphosphonium levulinate,,,,,,,
HKjsW,368.1,100,633,1.4495,Mero et al. (2022),Refractive index,Liquid,ABsPfl,C(CCC(=O)C)(=O)[O-].C[P+](CCCCCCCC)(CCCCCCCC)CCCCCCCC,methyltrioctylphosphonium levulinate,,,,,,,
HKjsW,368.1,100,964,1.4429,Mero et al. (2022),Refractive index,Liquid,ABsPfl,C(CCC(=O)C)(=O)[O-].C[P+](CCCCCCCC)(CCCCCCCC)CCCCCCCC,methyltrioctylphosphonium levulinate,,,,,,,
HKjsW,368.1,100,1551,1.4397,Mero et al. (2022),Refractive index,Liquid,ABsPfl,C(CCC(=O)C)(=O)[O-].C[P+](CCCCCCCC)(CCCCCCCC)CCCCCCCC,methyltrioctylphosphonium levulinate,,,,,,,
HKjsW,373,100,450,1.4599,Mero et al. (2022),Refractive index,Liquid,ABsPfl,C(CCC(=O)C)(=O)[O-].C[P+](CCCCCCCC)(CCCCCCCC)CCCCCCCC,methyltrioctylphosphonium levulinate,,,,,,,
HKjsW,373,100,532,1.453,Mero et al. (2022),Refractive index,Liquid,ABsPfl,C(CCC(=O)C)(=O)[O-].C[P+](CCCCCCCC)(CCCCCCCC)CCCCCCCC,methyltrioctylphosphonium levulinate,,,,,,,
HKjsW,373,100,633,1.448,Mero et al. (2022),Refractive index,Liquid,ABsPfl,C(CCC(=O)C)(=O)[O-].C[P+](CCCCCCCC)(CCCCCCCC)CCCCCCCC,methyltrioctylphosphonium levulinate,,,,,,,
HKjsW,373,100,964,1.4414,Mero et al. (2022),Refractive index,Liquid,ABsPfl,C(CCC(=O)C)(=O)[O-].C[P+](CCCCCCCC)(CCCCCCCC)CCCCCCCC,methyltrioctylphosphonium levulinate,,,,,,,
HKjsW,373,100,1551,1.4382,Mero et al. (2022),Refractive index,Liquid,ABsPfl,C(CCC(=O)C)(=O)[O-].C[P+](CCCCCCCC)(CCCCCCCC)CCCCCCCC,methyltrioctylphosphonium levulinate,,,,,,,
HKjsW,378.15,100,450,1.4583,Mero et al. (2022),Refractive index,Liquid,ABsPfl,C(CCC(=O)C)(=O)[O-].C[P+](CCCCCCCC)(CCCCCCCC)CCCCCCCC,methyltrioctylphosphonium levulinate,,,,,,,
HKjsW,378.15,100,532,1.4514,Mero et al. (2022),Refractive index,Liquid,ABsPfl,C(CCC(=O)C)(=O)[O-].C[P+](CCCCCCCC)(CCCCCCCC)CCCCCCCC,methyltrioctylphosphonium levulinate,,,,,,,
HKjsW,378.15,100,633,1.4465,Mero et al. (2022),Refractive index,Liquid,ABsPfl,C(CCC(=O)C)(=O)[O-].C[P+](CCCCCCCC)(CCCCCCCC)CCCCCCCC,methyltrioctylphosphonium levulinate,,,,,,,
HKjsW,378.15,100,964,1.4399,Mero et al. (2022),Refractive index,Liquid,ABsPfl,C(CCC(=O)C)(=O)[O-].C[P+](CCCCCCCC)(CCCCCCCC)CCCCCCCC,methyltrioctylphosphonium levulinate,,,,,,,
HKjsW,378.15,100,1551,1.4368,Mero et al. (2022),Refractive index,Liquid,ABsPfl,C(CCC(=O)C)(=O)[O-].C[P+](CCCCCCCC)(CCCCCCCC)CCCCCCCC,methyltrioctylphosphonium levulinate,,,,,,,
HKjsW,383.1,100,450,1.4568,Mero et al. (2022),Refractive index,Liquid,ABsPfl,C(CCC(=O)C)(=O)[O-].C[P+](CCCCCCCC)(CCCCCCCC)CCCCCCCC,methyltrioctylphosphonium levulinate,,,,,,,
HKjsW,383.1,100,532,1.4499,Mero et al. (2022),Refractive index,Liquid,ABsPfl,C(CCC(=O)C)(=O)[O-].C[P+](CCCCCCCC)(CCCCCCCC)CCCCCCCC,methyltrioctylphosphonium levulinate,,,,,,,
HKjsW,383.1,100,633,1.445,Mero et al. (2022),Refractive index,Liquid,ABsPfl,C(CCC(=O)C)(=O)[O-].C[P+](CCCCCCCC)(CCCCCCCC)CCCCCCCC,methyltrioctylphosphonium levulinate,,,,,,,
HKjsW,383.1,100,964,1.4384,Mero et al. (2022),Refractive index,Liquid,ABsPfl,C(CCC(=O)C)(=O)[O-].C[P+](CCCCCCCC)(CCCCCCCC)CCCCCCCC,methyltrioctylphosphonium levulinate,,,,,,,
HKjsW,383.1,100,1551,1.4353,Mero et al. (2022),Refractive index,Liquid,ABsPfl,C(CCC(=O)C)(=O)[O-].C[P+](CCCCCCCC)(CCCCCCCC)CCCCCCCC,methyltrioctylphosphonium levulinate,,,,,,,
HKjsW,388.15,100,450,1.4552,Mero et al. (2022),Refractive index,Liquid,ABsPfl,C(CCC(=O)C)(=O)[O-].C[P+](CCCCCCCC)(CCCCCCCC)CCCCCCCC,methyltrioctylphosphonium levulinate,,,,,,,
HKjsW,388.15,100,532,1.4484,Mero et al. (2022),Refractive index,Liquid,ABsPfl,C(CCC(=O)C)(=O)[O-].C[P+](CCCCCCCC)(CCCCCCCC)CCCCCCCC,methyltrioctylphosphonium levulinate,,,,,,,
HKjsW,388.15,100,633,1.4435,Mero et al. (2022),Refractive index,Liquid,ABsPfl,C(CCC(=O)C)(=O)[O-].C[P+](CCCCCCCC)(CCCCCCCC)CCCCCCCC,methyltrioctylphosphonium levulinate,,,,,,,
HKjsW,388.15,100,964,1.4369,Mero et al. (2022),Refractive index,Liquid,ABsPfl,C(CCC(=O)C)(=O)[O-].C[P+](CCCCCCCC)(CCCCCCCC)CCCCCCCC,methyltrioctylphosphonium levulinate,,,,,,,
HKjsW,388.15,100,1551,1.4338,Mero et al. (2022),Refractive index,Liquid,ABsPfl,C(CCC(=O)C)(=O)[O-].C[P+](CCCCCCCC)(CCCCCCCC)CCCCCCCC,methyltrioctylphosphonium levulinate,,,,,,,
HKjsW,393.1,100,450,1.4537,Mero et al. (2022),Refractive index,Liquid,ABsPfl,C(CCC(=O)C)(=O)[O-].C[P+](CCCCCCCC)(CCCCCCCC)CCCCCCCC,methyltrioctylphosphonium levulinate,,,,,,,
HKjsW,393.1,100,532,1.4469,Mero et al. (2022),Refractive index,Liquid,ABsPfl,C(CCC(=O)C)(=O)[O-].C[P+](CCCCCCCC)(CCCCCCCC)CCCCCCCC,methyltrioctylphosphonium levulinate,,,,,,,
HKjsW,393.1,100,633,1.442,Mero et al. (2022),Refractive index,Liquid,ABsPfl,C(CCC(=O)C)(=O)[O-].C[P+](CCCCCCCC)(CCCCCCCC)CCCCCCCC,methyltrioctylphosphonium levulinate,,,,,,,
HKjsW,393.1,100,964,1.4354,Mero et al. (2022),Refractive index,Liquid,ABsPfl,C(CCC(=O)C)(=O)[O-].C[P+](CCCCCCCC)(CCCCCCCC)CCCCCCCC,methyltrioctylphosphonium levulinate,,,,,,,
HKjsW,393.1,100,1551,1.4323,Mero et al. (2022),Refractive index,Liquid,ABsPfl,C(CCC(=O)C)(=O)[O-].C[P+](CCCCCCCC)(CCCCCCCC)CCCCCCCC,methyltrioctylphosphonium levulinate,,,,,,,
HKjsW,398.15,100,450,1.4521,Mero et al. (2022),Refractive index,Liquid,ABsPfl,C(CCC(=O)C)(=O)[O-].C[P+](CCCCCCCC)(CCCCCCCC)CCCCCCCC,methyltrioctylphosphonium levulinate,,,,,,,
HKjsW,398.15,100,532,1.4453,Mero et al. (2022),Refractive index,Liquid,ABsPfl,C(CCC(=O)C)(=O)[O-].C[P+](CCCCCCCC)(CCCCCCCC)CCCCCCCC,methyltrioctylphosphonium levulinate,,,,,,,
HKjsW,398.15,100,633,1.4404,Mero et al. (2022),Refractive index,Liquid,ABsPfl,C(CCC(=O)C)(=O)[O-].C[P+](CCCCCCCC)(CCCCCCCC)CCCCCCCC,methyltrioctylphosphonium levulinate,,,,,,,
HKjsW,398.15,100,964,1.4339,Mero et al. (2022),Refractive index,Liquid,ABsPfl,C(CCC(=O)C)(=O)[O-].C[P+](CCCCCCCC)(CCCCCCCC)CCCCCCCC,methyltrioctylphosphonium levulinate,,,,,,,
HKjsW,398.15,100,1551,1.4308,Mero et al. (2022),Refractive index,Liquid,ABsPfl,C(CCC(=O)C)(=O)[O-].C[P+](CCCCCCCC)(CCCCCCCC)CCCCCCCC,methyltrioctylphosphonium levulinate,,,,,,,
HKjsW,403.1,100,450,1.4505,Mero et al. (2022),Refractive index,Liquid,ABsPfl,C(CCC(=O)C)(=O)[O-].C[P+](CCCCCCCC)(CCCCCCCC)CCCCCCCC,methyltrioctylphosphonium levulinate,,,,,,,
HKjsW,403.1,100,532,1.4438,Mero et al. (2022),Refractive index,Liquid,ABsPfl,C(CCC(=O)C)(=O)[O-].C[P+](CCCCCCCC)(CCCCCCCC)CCCCCCCC,methyltrioctylphosphonium levulinate,,,,,,,
HKjsW,403.1,100,633,1.4389,Mero et al. (2022),Refractive index,Liquid,ABsPfl,C(CCC(=O)C)(=O)[O-].C[P+](CCCCCCCC)(CCCCCCCC)CCCCCCCC,methyltrioctylphosphonium levulinate,,,,,,,
HKjsW,403.1,100,964,1.4324,Mero et al. (2022),Refractive index,Liquid,ABsPfl,C(CCC(=O)C)(=O)[O-].C[P+](CCCCCCCC)(CCCCCCCC)CCCCCCCC,methyltrioctylphosphonium levulinate,,,,,,,
HKjsW,403.1,100,1551,1.4293,Mero et al. (2022),Refractive index,Liquid,ABsPfl,C(CCC(=O)C)(=O)[O-].C[P+](CCCCCCCC)(CCCCCCCC)CCCCCCCC,methyltrioctylphosphonium levulinate,,,,,,,

File: refindex_csv_data/refindex_setid_HRTLg.csv
setid,"Temperature, K",Mole fraction of 1-butyl-3-methylimidazolium tetrafluoroborate,"Pressure, kPa",Refractive index (Na D-line),reference,propertiy,phases,compound id 1,smile 1,compound name 1,compound id 2,smile 2,compound name 2,compound id 3,smile 3,compound name 3,Unnamed: 13
HRTLg,293.15,0,100,1.533,Bahadur et al. (2016b),Refractive index,Liquid,AAXFxu,CC(=O)c1ccccc1,acetophenone,AArYBF,CCCC[n+]1ccn(C)c1.F[B-](F)(F)F,1-butyl-3-methylimidazolium tetrafluoroborate,,,,
HRTLg,293.15,0.0484,100,1.526,Bahadur et al. (2016b),Refractive index,Liquid,AAXFxu,CC(=O)c1ccccc1,acetophenone,AArYBF,CCCC[n+]1ccn(C)c1.F[B-](F)(F)F,1-butyl-3-methylimidazolium tetrafluoroborate,,,,
HRTLg,293.15,0.0974,100,1.518,Bahadur et al. (2016b),Refractive index,Liquid,AAXFxu,CC(=O)c1ccccc1,acetophenone,AArYBF,CCCC[n+]1ccn(C)c1.F[B-](F)(F)F,1-butyl-3-methylimidazolium tetrafluoroborate,,,,
HRTLg,293.15,0.1946,100,1.501,Bahadur et al. (2016b),Refractive index,Liquid,AAXFxu,CC(=O)c1ccccc1,acetophenone,AArYBF,CCCC[n+]1ccn(C)c1.F[B-](F)(F)F,1-butyl-3-methylimidazolium tetrafluoroborate,,,,
HRTLg,293.15,0.2935,100,1.488,Bahadur et al. (2016b),Refractive index,Liquid,AAXFxu,CC(=O)c1ccccc1,acetophenone,AArYBF,CCCC[n+]1ccn(C)c1.F[B-](F)(F)F,1-butyl-3-methylimidazolium tetrafluoroborate,,,,
HRTLg,293.15,0.3921,100,1.475,Bahadur et al. (2016b),Refractive index,Liquid,AAXFxu,CC(=O)c1ccccc1,acetophenone,AArYBF,CCCC[n+]1ccn(C)c1.F[B-](F)(F)F,1-butyl-3-methylimidazolium tetrafluoroborate,,,,
HRTLg,293.15,0.4936,100,1.464,Bahadur et al. (2016b),Refractive index,Liquid,AAXFxu,CC(=O)c1ccccc1,acetophenone,AArYBF,CCCC[n+]1ccn(C)c1.F[B-](F)(F)F,1-butyl-3-methylimidazolium tetrafluoroborate,,,,
HRTLg,293.15,0.6024,100,1.454,Bahadur et al. (2016b),Refractive index,Liquid,AAXFxu,CC(=O)c1ccccc1,acetophenone,AArYBF,CCCC[n+]1ccn(C)c1.F[B-](F)(F)F,1-butyl-3-methylimidazolium tetrafluoroborate,,,,
HRTLg,293.15,0.694,100,1.447,Bahadur et al. (2016b),Refractive index,Liquid,AAXFxu,CC(=O)c1ccccc1,acetophenone,AArYBF,CCCC[n+]1ccn(C)c1.F[B-](F)(F)F,1-butyl-3-methylimidazolium tetrafluoroborate,,,,
HRTLg,293.15,0.7954,100,1.442,Bahadur et al. (2016b),Refractive index,Liquid,AAXFxu,CC(=O)c1ccccc1,acetophenone,AArYBF,CCCC[n+]1ccn(C)c1.F[B-](F)(F)F,1-butyl-3-methylimidazolium tetrafluoroborate,,,,
HRTLg,293.15,0.8999,100,1.437,Bahadur et al. (2016b),Refractive index,Liquid,AAXFxu,CC(=O)c1ccccc1,acetophenone,AArYBF,CCCC[n+]1ccn(C)c1.F[B-](F)(F)F,1-butyl-3-methylimidazolium tetrafluoroborate,,,,
HRTLg,293.15,0.9487,100,1.432,Bahadur et al. (2016b),Refractive index,Liquid,AAXFxu,CC(=O)c1ccccc1,acetophenone,AArYBF,CCCC[n+]1ccn(C)c1.F[B-](F)(F)F,1-butyl-3-methylimidazolium tetrafluoroborate,,,,
HRTLg,293.15,1,100,1.423,Bahadur et al. (2016b),Refractive index,Liquid,AAXFxu,CC(=O)c1ccccc1,acetophenone,AArYBF,CCCC[n+]1ccn(C)c1.F[B-](F)(F)F,1-butyl-3-methylimidazolium tetrafluoroborate,,,,
HRTLg,303.15,0,100,1.528,Bahadur et al. (2016b),Refractive index,Liquid,AAXFxu,CC(=O)c1ccccc1,acetophenone,AArYBF,CCCC[n+]1ccn(C)c1.F[B-](F)(F)F,1-butyl-3-methylimidazolium tetrafluoroborate,,,,
HRTLg,303.15,0.0484,100,1.522,Bahadur et al. (2016b),Refractive index,Liquid,AAXFxu,CC(=O)c1ccccc1,acetophenone,AArYBF,CCCC[n+]1ccn(C)c1.F[B-](F)(F)F,1-butyl-3-methylimidazolium tetrafluoroborate,,,,
HRTLg,303.15,0.0974,100,1.514,Bahadur et al. (2016b),Refractive index,Liquid,AAXFxu,CC(=O)c1ccccc1,acetophenone,AArYBF,CCCC[n+]1ccn(C)c1.F[B-](F)(F)F,1-butyl-3-methylimidazolium tetrafluoroborate,,,,
HRTLg,303.15,0.1946,100,1.498,Bahadur et al. (2016b),Refractive index,Liquid,AAXFxu,CC(=O)c1ccccc1,acetophenone,AArYBF,CCCC[n+]1ccn(C)c1.F[B-](F)(F)F,1-butyl-3-methylimidazolium tetrafluoroborate,,,,
HRTLg,303.15,0.2935,100,1.484,Bahadur et al. (2016b),Refractive index,Liquid,AAXFxu,CC(=O)c1ccccc1,acetophenone,AArYBF,CCCC[n+]1ccn(C)c1.F[B-](F)(F)F,1-butyl-3-methylimidazolium tetrafluoroborate,,,,
HRTLg,303.15,0.3921,100,1.472,Bahadur et al. (2016b),Refractive index,Liquid,AAXFxu,CC(=O)c1ccccc1,acetophenone,AArYBF,CCCC[n+]1ccn(C)c1.F[B-](F)(F)F,1-butyl-3-methylimidazolium tetrafluoroborate,,,,
HRTLg,303.15,0.4936,100,1.461,Bahadur et al. (2016b),Refractive index,Liquid,AAXFxu,CC(=O)c1ccccc1,acetophenone,AArYBF,CCCC[n+]1ccn(C)c1.F[B-](F)(F)F,1-butyl-3-methylimidazolium tetrafluoroborate,,,,
HRTLg,303.15,0.6024,100,1.451,Bahadur et al. (2016b),Refractive index,Liquid,AAXFxu,CC(=O)c1ccccc1,acetophenone,AArYBF,CCCC[n+]1ccn(C)c1.F[B-](F)(F)F,1-butyl-3-methylimidazolium tetrafluoroborate,,,,
HRTLg,303.15,0.694,100,1.444,Bahadur et al. (2016b),Refractive index,Liquid,AAXFxu,CC(=O)c1ccccc1,acetophenone,AArYBF,CCCC[n+]1ccn(C)c1.F[B-](F)(F)F,1-butyl-3-methylimidazolium tetrafluoroborate,,,,
HRTLg,303.15,0.7954,100,1.439,Bahadur et al. (2016b),Refractive index,Liquid,AAXFxu,CC(=O)c1ccccc1,acetophenone,AArYBF,CCCC[n+]1ccn(C)c1.F[B-](F)(F)F,1-butyl-3-methylimidazolium tetrafluoroborate,,,,
HRTLg,303.15,0.8999,100,1.434,Bahadur et al. (2016b),Refractive index,Liquid,AAXFxu,CC(=O)c1ccccc1,acetophenone,AArYBF,CCCC[n+]1ccn(C)c1.F[B-](F)(F)F,1-butyl-3-methylimidazolium tetrafluoroborate,,,,
HRTLg,303.15,0.9487,100,1.43,Bahadur et al. (2016b),Refractive index,Liquid,AAXFxu,CC(=O)c1ccccc1,acetophenone,AArYBF,CCCC[n+]1ccn(C)c1.F[B-](F)(F)F,1-butyl-3-methylimidazolium tetrafluoroborate,,,,
HRTLg,303.15,1,100,1.421,Bahadur et al. (2016b),Refractive index,Liquid,AAXFxu,CC(=O)c1ccccc1,acetophenone,AArYBF,CCCC[n+]1ccn(C)c1.F[B-](F)(F)F,1-butyl-3-methylimidazolium tetrafluoroborate,,,,
HRTLg,313.15,0,100,1.523,Bahadur et al. (2016b),Refractive index,Liquid,AAXFxu,CC(=O)c1ccccc1,acetophenone,AArYBF,CCCC[n+]1ccn(C)c1.F[B-](F)(F)F,1-butyl-3-methylimidazolium tetrafluoroborate,,,,
HRTLg,313.15,0.0484,100,1.518,Bahadur et al. (2016b),Refractive index,Liquid,AAXFxu,CC(=O)c1ccccc1,acetophenone,AArYBF,CCCC[n+]1ccn(C)c1.F[B-](F)(F)F,1-butyl-3-methylimidazolium tetrafluoroborate,,,,
HRTLg,313.15,0.0974,100,1.51,Bahadur et al. (2016b),Refractive index,Liquid,AAXFxu,CC(=O)c1ccccc1,acetophenone,AArYBF,CCCC[n+]1ccn(C)c1.F[B-](F)(F)F,1-butyl-3-methylimidazolium tetrafluoroborate,,,,
HRTLg,313.15,0.1946,100,1.494,Bahadur et al. (2016b),Refractive index,Liquid,AAXFxu,CC(=O)c1ccccc1,acetophenone,AArYBF,CCCC[n+]1ccn(C)c1.F[B-](F)(F)F,1-butyl-3-methylimidazolium tetrafluoroborate,,,,
HRTLg,313.15,0.2935,100,1.48,Bahadur et al. (2016b),Refractive index,Liquid,AAXFxu,CC(=O)c1ccccc1,acetophenone,AArYBF,CCCC[n+]1ccn(C)c1.F[B-](F)(F)F,1-butyl-3-methylimidazolium tetrafluoroborate,,,,
HRTLg,313.15,0.3921,100,1.469,Bahadur et al. (2016b),Refractive index,Liquid,AAXFxu,CC(=O)c1ccccc1,acetophenone,AArYBF,CCCC[n+]1ccn(C)c1.F[B-](F)(F)F,1-butyl-3-methylimidazolium tetrafluoroborate,,,,
HRTLg,313.15,0.4936,100,1.459,Bahadur et al. (2016b),Refractive index,Liquid,AAXFxu,CC(=O)c1ccccc1,acetophenone,AArYBF,CCCC[n+]1ccn(C)c1.F[B-](F)(F)F,1-butyl-3-methylimidazolium tetrafluoroborate,,,,
HRTLg,313.15,0.6024,100,1.449,Bahadur et al. (2016b),Refractive index,Liquid,AAXFxu,CC(=O)c1ccccc1,acetophenone,AArYBF,CCCC[n+]1ccn(C)c1.F[B-](F)(F)F,1-butyl-3-methylimidazolium tetrafluoroborate,,,,
HRTLg,313.15,0.694,100,1.442,Bahadur et al. (2016b),Refractive index,Liquid,AAXFxu,CC(=O)c1ccccc1,acetophenone,AArYBF,CCCC[n+]1ccn(C)c1.F[B-](F)(F)F,1-butyl-3-methylimidazolium tetrafluoroborate,,,,
HRTLg,313.15,0.7954,100,1.437,Bahadur et al. (2016b),Refractive index,Liquid,AAXFxu,CC(=O)c1ccccc1,acetophenone,AArYBF,CCCC[n+]1ccn(C)c1.F[B-](F)(F)F,1-butyl-3-methylimidazolium tetrafluoroborate,,,,
HRTLg,313.15,0.8999,100,1.432,Bahadur et al. (2016b),Refractive index,Liquid,AAXFxu,CC(=O)c1ccccc1,acetophenone,AArYBF,CCCC[n+]1ccn(C)c1.F[B-](F)(F)F,1-butyl-3-methylimidazolium tetrafluoroborate,,,,
HRTLg,313.15,0.9487,100,1.427,Bahadur et al. (2016b),Refractive index,Liquid,AAXFxu,CC(=O)c1ccccc1,acetophenone,AArYBF,CCCC[n+]1ccn(C)c1.F[B-](F)(F)F,1-butyl-3-methylimidazolium tetrafluoroborate,,,,
HRTLg,313.15,1,100,1.418,Bahadur et al. (2016b),Refractive index,Liquid,AAXFxu,CC(=O)c1ccccc1,acetophenone,AArYBF,CCCC[n+]1ccn(C)c1.F[B-](F)(F)F,1-butyl-3-methylimidazolium tetrafluoroborate,,,,
HRTLg,323.15,0,100,1.519,Bahadur et al. (2016b),Refractive index,Liquid,AAXFxu,CC(=O)c1ccccc1,acetophenone,AArYBF,CCCC[n+]1ccn(C)c1.F[B-](F)(F)F,1-butyl-3-methylimidazolium tetrafluoroborate,,,,
HRTLg,323.15,0.0484,100,1.513,Bahadur et al. (2016b),Refractive index,Liquid,AAXFxu,CC(=O)c1ccccc1,acetophenone,AArYBF,CCCC[n+]1ccn(C)c1.F[B-](F)(F)F,1-butyl-3-methylimidazolium tetrafluoroborate,,,,
HRTLg,323.15,0.0974,100,1.506,Bahadur et al. (2016b),Refractive index,Liquid,AAXFxu,CC(=O)c1ccccc1,acetophenone,AArYBF,CCCC[n+]1ccn(C)c1.F[B-](F)(F)F,1-butyl-3-methylimidazolium tetrafluoroborate,,,,
HRTLg,323.15,0.1946,100,1.491,Bahadur et al. (2016b),Refractive index,Liquid,AAXFxu,CC(=O)c1ccccc1,acetophenone,AArYBF,CCCC[n+]1ccn(C)c1.F[B-](F)(F)F,1-butyl-3-methylimidazolium tetrafluoroborate,,,,
HRTLg,323.15,0.2935,100,1.476,Bahadur et al. (2016b),Refractive index,Liquid,AAXFxu,CC(=O)c1ccccc1,acetophenone,AArYBF,CCCC[n+]1ccn(C)c1.F[B-](F)(F)F,1-butyl-3-methylimidazolium tetrafluoroborate,,,,
HRTLg,323.15,0.3921,100,1.466,Bahadur et al. (2016b),Refractive index,Liquid,AAXFxu,CC(=O)c1ccccc1,acetophenone,AArYBF,CCCC[n+]1ccn(C)c1.F[B-](F)(F)F,1-butyl-3-methylimidazolium tetrafluoroborate,,,,
HRTLg,323.15,0.4936,100,1.456,Bahadur et al. (2016b),Refractive index,Liquid,AAXFxu,CC(=O)c1ccccc1,acetophenone,AArYBF,CCCC[n+]1ccn(C)c1.F[B-](F)(F)F,1-butyl-3-methylimidazolium tetrafluoroborate,,,,
HRTLg,323.15,0.6024,100,1.446,Bahadur et al. (2016b),Refractive index,Liquid,AAXFxu,CC(=O)c1ccccc1,acetophenone,AArYBF,CCCC[n+]1ccn(C)c1.F[B-](F)(F)F,1-butyl-3-methylimidazolium tetrafluoroborate,,,,
HRTLg,323.15,0.694,100,1.44,Bahadur et al. (2016b),Refractive index,Liquid,AAXFxu,CC(=O)c1ccccc1,acetophenone,AArYBF,CCCC[n+]1ccn(C)c1.F[B-](F)(F)F,1-butyl-3-methylimidazolium tetrafluoroborate,,,,
HRTLg,323.15,0.7954,100,1.435,Bahadur et al. (2016b),Refractive index,Liquid,AAXFxu,CC(=O)c1ccccc1,acetophenone,AArYBF,CCCC[n+]1ccn(C)c1.F[B-](F)(F)F,1-butyl-3-methylimidazolium tetrafluoroborate,,,,
HRTLg,323.15,0.8999,100,1.429,Bahadur et al. (2016b),Refractive index,Liquid,AAXFxu,CC(=O)c1ccccc1,acetophenone,AArYBF,CCCC[n+]1ccn(C)c1.F[B-](F)(F)F,1-butyl-3-methylimidazolium tetrafluoroborate,,,,
HRTLg,323.15,0.9487,100,1.425,Bahadur et al. (2016b),Refractive index,Liquid,AAXFxu,CC(=O)c1ccccc1,acetophenone,AArYBF,CCCC[n+]1ccn(C)c1.F[B-](F)(F)F,1-butyl-3-methylimidazolium tetrafluoroborate,,,,
HRTLg,323.15,1,100,1.415,Bahadur et al. (2016b),Refractive index,Liquid,AAXFxu,CC(=O)c1ccccc1,acetophenone,AArYBF,CCCC[n+]1ccn(C)c1.F[B-](F)(F)F,1-butyl-3-methylimidazolium tetrafluoroborate,,,,
HRTLg,333.15,0,100,1.514,Bahadur et al. (2016b),Refractive index,Liquid,AAXFxu,CC(=O)c1ccccc1,acetophenone,AArYBF,CCCC[n+]1ccn(C)c1.F[B-](F)(F)F,1-butyl-3-methylimidazolium tetrafluoroborate,,,,
HRTLg,333.15,0.0484,100,1.508,Bahadur et al. (2016b),Refractive index,Liquid,AAXFxu,CC(=O)c1ccccc1,acetophenone,AArYBF,CCCC[n+]1ccn(C)c1.F[B-](F)(F)F,1-butyl-3-methylimidazolium tetrafluoroborate,,,,
HRTLg,333.15,0.0974,100,1.502,Bahadur et al. (2016b),Refractive index,Liquid,AAXFxu,CC(=O)c1ccccc1,acetophenone,AArYBF,CCCC[n+]1ccn(C)c1.F[B-](F)(F)F,1-butyl-3-methylimidazolium tetrafluoroborate,,,,
HRTLg,333.15,0.1946,100,1.487,Bahadur et al. (2016b),Refractive index,Liquid,AAXFxu,CC(=O)c1ccccc1,acetophenone,AArYBF,CCCC[n+]1ccn(C)c1.F[B-](F)(F)F,1-butyl-3-methylimidazolium tetrafluoroborate,,,,
HRTLg,333.15,0.2935,100,1.474,Bahadur et al. (2016b),Refractive index,Liquid,AAXFxu,CC(=O)c1ccccc1,acetophenone,AArYBF,CCCC[n+]1ccn(C)c1.F[B-](F)(F)F,1-butyl-3-methylimidazolium tetrafluoroborate,,,,
HRTLg,333.15,0.3921,100,1.463,Bahadur et al. (2016b),Refractive index,Liquid,AAXFxu,CC(=O)c1ccccc1,acetophenone,AArYBF,CCCC[n+]1ccn(C)c1.F[B-](F)(F)F,1-butyl-3-methylimidazolium tetrafluoroborate,,,,
HRTLg,333.15,0.4936,100,1.453,Bahadur et al. (2016b),Refractive index,Liquid,AAXFxu,CC(=O)c1ccccc1,acetophenone,AArYBF,CCCC[n+]1ccn(C)c1.F[B-](F)(F)F,1-butyl-3-methylimidazolium tetrafluoroborate,,,,
HRTLg,333.15,0.6024,100,1.444,Bahadur et al. (2016b),Refractive index,Liquid,AAXFxu,CC(=O)c1ccccc1,acetophenone,AArYBF,CCCC[n+]1ccn(C)c1.F[B-](F)(F)F,1-butyl-3-methylimidazolium tetrafluoroborate,,,,
HRTLg,333.15,0.694,100,1.438,Bahadur et al. (2016b),Refractive index,Liquid,AAXFxu,CC(=O)c1ccccc1,acetophenone,AArYBF,CCCC[n+]1ccn(C)c1.F[B-](F)(F)F,1-butyl-3-methylimidazolium tetrafluoroborate,,,,
HRTLg,333.15,0.7954,100,1.433,Bahadur et al. (2016b),Refractive index,Liquid,AAXFxu,CC(=O)c1ccccc1,acetophenone,AArYBF,CCCC[n+]1ccn(C)c1.F[B-](F)(F)F,1-butyl-3-methylimidazolium tetrafluoroborate,,,,
HRTLg,333.15,0.8999,100,1.427,Bahadur et al. (2016b),Refractive index,Liquid,AAXFxu,CC(=O)c1ccccc1,acetophenone,AArYBF,CCCC[n+]1ccn(C)c1.F[B-](F)(F)F,1-butyl-3-methylimidazolium tetrafluoroborate,,,,
HRTLg,333.15,0.9487,100,1.422,Bahadur et al. (2016b),Refractive index,Liquid,AAXFxu,CC(=O)c1ccccc1,acetophenone,AArYBF,CCCC[n+]1ccn(C)c1.F[B-](F)(F)F,1-butyl-3-methylimidazolium tetrafluoroborate,,,,
HRTLg,333.15,1,100,1.413,Bahadur et al. (2016b),Refractive index,Liquid,AAXFxu,CC(=O)c1ccccc1,acetophenone,AArYBF,CCCC[n+]1ccn(C)c1.F[B-](F)(F)F,1-butyl-3-methylimidazolium tetrafluoroborate,,,,

File: refindex_csv_data/refindex_setid_Heulx.csv
setid,"Temperature, K","Pressure, kPa","Wavelength, A",Refractive index,reference,propertiy,phases,compound id 1,smile 1,compound name 1,compound id 2,smile 2,compound name 2,compound id 3,smile 3,compound name 3,Unnamed: 13
Heulx,293,100,450,1.5043,Mero et al. (2022),Refractive index,Liquid,AAupdg,C(CCC(=O)C)(=O)[O-].C(C)[N+]1(CCCCC1)C,1-ethyl-1-methylpiperidinium levulinate,,,,,,,
Heulx,293,100,532,1.4974,Mero et al. (2022),Refractive index,Liquid,AAupdg,C(CCC(=O)C)(=O)[O-].C(C)[N+]1(CCCCC1)C,1-ethyl-1-methylpiperidinium levulinate,,,,,,,
Heulx,293,100,633,1.4924,Mero et al. (2022),Refractive index,Liquid,AAupdg,C(CCC(=O)C)(=O)[O-].C(C)[N+]1(CCCCC1)C,1-ethyl-1-methylpiperidinium levulinate,,,,,,,
Heulx,293,100,964,1.4858,Mero et al. (2022),Refractive index,Liquid,AAupdg,C(CCC(=O)C)(=O)[O-].C(C)[N+]1(CCCCC1)C,1-ethyl-1-methylpiperidinium levulinate,,,,,,,
Heulx,293,100,1551,1.4831,Mero et al. (2022),Refractive index,Liquid,AAupdg,C(CCC(=O)C)(=O)[O-].C(C)[N+]1(CCCCC1)C,1-ethyl-1-methylpiperidinium levulinate,,,,,,,
Heulx,353,100,450,1.4882,Mero et al. (2022),Refractive index,Liquid,AAupdg,C(CCC(=O)C)(=O)[O-].C(C)[N+]1(CCCCC1)C,1-ethyl-1-methylpiperidinium levulinate,,,,,,,
Heulx,353,100,532,1.4815,Mero et al. (2022),Refractive index,Liquid,AAupdg,C(CCC(=O)C)(=O)[O-].C(C)[N+]1(CCCCC1)C,1-ethyl-1-methylpiperidinium levulinate,,,,,,,
Heulx,353,100,633,1.4766,Mero et al. (2022),Refractive index,Liquid,AAupdg,C(CCC(=O)C)(=O)[O-].C(C)[N+]1(CCCCC1)C,1-ethyl-1-methylpiperidinium levulinate,,,,,,,
Heulx,353,100,964,1.4702,Mero et al. (2022),Refractive index,Liquid,AAupdg,C(CCC(=O)C)(=O)[O-].C(C)[N+]1(CCCCC1)C,1-ethyl-1-methylpiperidinium levulinate,,,,,,,
Heulx,353,100,1551,1.4676,Mero et al. (2022),Refractive index,Liquid,AAupdg,C(CCC(=O)C)(=O)[O-].C(C)[N+]1(CCCCC1)C,1-ethyl-1-methylpiperidinium levulinate,,,,,,,
Heulx,358.1,100,450,1.4869,Mero et al. (2022),Refractive index,Liquid,AAupdg,C(CCC(=O)C)(=O)[O-].C(C)[N+]1(CCCCC1)C,1-ethyl-1-methylpiperidinium levulinate,,,,,,,
Heulx,358.1,100,532,1.4801,Mero et al. (2022),Refractive index,Liquid,AAupdg,C(CCC(=O)C)(=O)[O-].C(C)[N+]1(CCCCC1)C,1-ethyl-1-methylpiperidinium levulinate,,,,,,,
Heulx,358.1,100,633,1.4753,Mero et al. (2022),Refractive index,Liquid,AAupdg,C(CCC(=O)C)(=O)[O-].C(C)[N+]1(CCCCC1)C,1-ethyl-1-methylpiperidinium levulinate,,,,,,,
Heulx,358.1,100,964,1.4689,Mero et al. (2022),Refractive index,Liquid,AAupdg,C(CCC(=O)C)(=O)[O-].C(C)[N+]1(CCCCC1)C,1-ethyl-1-methylpiperidinium levulinate,,,,,,,
Heulx,358.1,100,1551,1.4663,Mero et al. (2022),Refractive index,Liquid,AAupdg,C(CCC(=O)C)(=O)[O-].C(C)[N+]1(CCCCC1)C,1-ethyl-1-methylpiperidinium levulinate,,,,,,,
Heulx,363,100,450,1.4855,Mero et al. (2022),Refractive index,Liquid,AAupdg,C(CCC(=O)C)(=O)[O-].C(C)[N+]1(CCCCC1)C,1-ethyl-1-methylpiperidinium levulinate,,,,,,,
Heulx,363,100,532,1.4788,Mero et al. (2022),Refractive index,Liquid,AAupdg,C(CCC(=O)C)(=O)[O-].C(C)[N+]1(CCCCC1)C,1-ethyl-1-methylpiperidinium levulinate,,,,,,,
Heulx,363,100,633,1.474,Mero et al. (2022),Refractive index,Liquid,AAupdg,C(CCC(=O)C)(=O)[O-].C(C)[N+]1(CCCCC1)C,1-ethyl-1-methylpiperidinium levulinate,,,,,,,
Heulx,363,100,964,1.4676,Mero et al. (2022),Refractive index,Liquid,AAupdg,C(CCC(=O)C)(=O)[O-].C(C)[N+]1(CCCCC1)C,1-ethyl-1-methylpiperidinium levulinate,,,,,,,
Heulx,363,100,1551,1.465,Mero et al. (2022),Refractive index,Liquid,AAupdg,C(CCC(=O)C)(=O)[O-].C(C)[N+]1(CCCCC1)C,1-ethyl-1-methylpiperidinium levulinate,,,,,,,
Heulx,368.1,100,450,1.4842,Mero et al. (2022),Refractive index,Liquid,AAupdg,C(CCC(=O)C)(=O)[O-].C(C)[N+]1(CCCCC1)C,1-ethyl-1-methylpiperidinium levulinate,,,,,,,
Heulx,368.1,100,532,1.4775,Mero et al. (2022),Refractive index,Liquid,AAupdg,C(CCC(=O)C)(=O)[O-].C(C)[N+]1(CCCCC1)C,1-ethyl-1-methylpiperidinium levulinate,,,,,,,
Heulx,368.1,100,633,1.4726,Mero et al. (2022),Refractive index,Liquid,AAupdg,C(CCC(=O)C)(=O)[O-].C(C)[N+]1(CCCCC1)C,1-ethyl-1-methylpiperidinium levulinate,,,,,,,
Heulx,368.1,100,964,1.4663,Mero et al. (2022),Refractive index,Liquid,AAupdg,C(CCC(=O)C)(=O)[O-].C(C)[N+]1(CCCCC1)C,1-ethyl-1-methylpiperidinium levulinate,,,,,,,
Heulx,368.1,100,1551,1.4637,Mero et al. (2022),Refractive index,Liquid,AAupdg,C(CCC(=O)C)(=O)[O-].C(C)[N+]1(CCCCC1)C,1-ethyl-1-methylpiperidinium levulinate,,,,,,,
Heulx,373,100,450,1.4828,Mero et al. (2022),Refractive index,Liquid,AAupdg,C(CCC(=O)C)(=O)[O-].C(C)[N+]1(CCCCC1)C,1-ethyl-1-methylpiperidinium levulinate,,,,,,,
Heulx,373,100,532,1.4761,Mero et al. (2022),Refractive index,Liquid,AAupdg,C(CCC(=O)C)(=O)[O-].C(C)[N+]1(CCCCC1)C,1-ethyl-1-methylpiperidinium levulinate,,,,,,,
Heulx,373,100,633,1.4713,Mero et al. (2022),Refractive index,Liquid,AAupdg,C(CCC(=O)C)(=O)[O-].C(C)[N+]1(CCCCC1)C,1-ethyl-1-methylpiperidinium levulinate,,,,,,,
Heulx,373,100,964,1.465,Mero et al. (2022),Refractive index,Liquid,AAupdg,C(CCC(=O)C)(=O)[O-].C(C)[N+]1(CCCCC1)C,1-ethyl-1-methylpiperidinium levulinate,,,,,,,
Heulx,373,100,1551,1.4624,Mero et al. (2022),Refractive index,Liquid,AAupdg,C(CCC(=O)C)(=O)[O-].C(C)[N+]1(CCCCC1)C,1-ethyl-1-methylpiperidinium levulinate,,,,,,,
Heulx,378.15,100,450,1.4815,Mero et al. (2022),Refractive index,Liquid,AAupdg,C(CCC(=O)C)(=O)[O-].C(C)[N+]1(CCCCC1)C,1-ethyl-1-methylpiperidinium levulinate,,,,,,,
Heulx,378.15,100,532,1.4748,Mero et al. (2022),Refractive index,Liquid,AAupdg,C(CCC(=O)C)(=O)[O-].C(C)[N+]1(CCCCC1)C,1-ethyl-1-methylpiperidinium levulinate,,,,,,,
Heulx,378.15,100,633,1.47,Mero et al. (2022),Refractive index,Liquid,AAupdg,C(CCC(=O)C)(=O)[O-].C(C)[N+]1(CCCCC1)C,1-ethyl-1-methylpiperidinium levulinate,,,,,,,
Heulx,378.15,100,964,1.4637,Mero et al. (2022),Refractive index,Liquid,AAupdg,C(CCC(=O)C)(=O)[O-].C(C)[N+]1(CCCCC1)C,1-ethyl-1-methylpiperidinium levulinate,,,,,,,
Heulx,378.15,100,1551,1.4611,Mero et al. (2022),Refractive index,Liquid,AAupdg,C(CCC(=O)C)(=O)[O-].C(C)[N+]1(CCCCC1)C,1-ethyl-1-methylpiperidinium levulinate,,,,,,,
Heulx,383.1,100,450,1.4801,Mero et al. (2022),Refractive index,Liquid,AAupdg,C(CCC(=O)C)(=O)[O-].C(C)[N+]1(CCCCC1)C,1-ethyl-1-methylpiperidinium levulinate,,,,,,,
Heulx,383.1,100,532,1.4734,Mero et al. (2022),Refractive index,Liquid,AAupdg,C(CCC(=O)C)(=O)[O-].C(C)[N+]1(CCCCC1)C,1-ethyl-1-methylpiperidinium levulinate,,,,,,,
Heulx,383.1,100,633,1.4687,Mero et al. (2022),Refractive index,Liquid,AAupdg,C(CCC(=O)C)(=O)[O-].C(C)[N+]1(CCCCC1)C,1-ethyl-1-methylpiperidinium levulinate,,,,,,,
Heulx,383.1,100,964,1.4624,Mero et al. (2022),Refractive index,Liquid,AAupdg,C(CCC(=O)C)(=O)[O-].C(C)[N+]1(CCCCC1)C,1-ethyl-1-methylpiperidinium levulinate,,,,,,,
Heulx,383.1,100,1551,1.4598,Mero et al. (2022),Refractive index,Liquid,AAupdg,C(CCC(=O)C)(=O)[O-].C(C)[N+]1(CCCCC1)C,1-ethyl-1-methylpiperidinium levulinate,,,,,,,
Heulx,388.15,100,450,1.4788,Mero et al. (2022),Refractive index,Liquid,AAupdg,C(CCC(=O)C)(=O)[O-].C(C)[N+]1(CCCCC1)C,1-ethyl-1-methylpiperidinium levulinate,,,,,,,
Heulx,388.15,100,532,1.4721,Mero et al. (2022),Refractive index,Liquid,AAupdg,C(CCC(=O)C)(=O)[O-].C(C)[N+]1(CCCCC1)C,1-ethyl-1-methylpiperidinium levulinate,,,,,,,
Heulx,388.15,100,633,1.4673,Mero et al. (2022),Refractive index,Liquid,AAupdg,C(CCC(=O)C)(=O)[O-].C(C)[N+]1(CCCCC1)C,1-ethyl-1-methylpiperidinium levulinate,,,,,,,
Heulx,388.15,100,964,1.461,Mero et al. (2022),Refractive index,Liquid,AAupdg,C(CCC(=O)C)(=O)[O-].C(C)[N+]1(CCCCC1)C,1-ethyl-1-methylpiperidinium levulinate,,,,,,,
Heulx,388.15,100,1551,1.4585,Mero et al. (2022),Refractive index,Liquid,AAupdg,C(CCC(=O)C)(=O)[O-].C(C)[N+]1(CCCCC1)C,1-ethyl-1-methylpiperidinium levulinate,,,,,,,
Heulx,393.1,100,450,1.4774,Mero et al. (2022),Refractive index,Liquid,AAupdg,C(CCC(=O)C)(=O)[O-].C(C)[N+]1(CCCCC1)C,1-ethyl-1-methylpiperidinium levulinate,,,,,,,
Heulx,393.1,100,532,1.4708,Mero et al. (2022),Refractive index,Liquid,AAupdg,C(CCC(=O)C)(=O)[O-].C(C)[N+]1(CCCCC1)C,1-ethyl-1-methylpiperidinium levulinate,,,,,,,
Heulx,393.1,100,633,1.466,Mero et al. (2022),Refractive index,Liquid,AAupdg,C(CCC(=O)C)(=O)[O-].C(C)[N+]1(CCCCC1)C,1-ethyl-1-methylpiperidinium levulinate,,,,,,,
Heulx,393.1,100,964,1.4597,Mero et al. (2022),Refractive index,Liquid,AAupdg,C(CCC(=O)C)(=O)[O-].C(C)[N+]1(CCCCC1)C,1-ethyl-1-methylpiperidinium levulinate,,,,,,,
Heulx,393.1,100,1551,1.4572,Mero et al. (2022),Refractive index,Liquid,AAupdg,C(CCC(=O)C)(=O)[O-].C(C)[N+]1(CCCCC1)C,1-ethyl-1-methylpiperidinium levulinate,,,,,,,
Heulx,398.15,100,450,1.476,Mero et al. (2022),Refractive index,Liquid,AAupdg,C(CCC(=O)C)(=O)[O-].C(C)[N+]1(CCCCC1)C,1-ethyl-1-methylpiperidinium levulinate,,,,,,,
Heulx,398.15,100,532,1.4694,Mero et al. (2022),Refractive index,Liquid,AAupdg,C(CCC(=O)C)(=O)[O-].C(C)[N+]1(CCCCC1)C,1-ethyl-1-methylpiperidinium levulinate,,,,,,,
Heulx,398.15,100,633,1.4647,Mero et al. (2022),Refractive index,Liquid,AAupdg,C(CCC(=O)C)(=O)[O-].C(C)[N+]1(CCCCC1)C,1-ethyl-1-methylpiperidinium levulinate,,,,,,,
Heulx,398.15,100,964,1.4584,Mero et al. (2022),Refractive index,Liquid,AAupdg,C(CCC(=O)C)(=O)[O-].C(C)[N+]1(CCCCC1)C,1-ethyl-1-methylpiperidinium levulinate,,,,,,,
Heulx,398.15,100,1551,1.4559,Mero et al. (2022),Refractive index,Liquid,AAupdg,C(CCC(=O)C)(=O)[O-].C(C)[N+]1(CCCCC1)C,1-ethyl-1-methylpiperidinium levulinate,,,,,,,
Heulx,403.1,100,450,1.4747,Mero et al. (2022),Refractive index,Liquid,AAupdg,C(CCC(=O)C)(=O)[O-].C(C)[N+]1(CCCCC1)C,1-ethyl-1-methylpiperidinium levulinate,,,,,,,
Heulx,403.1,100,532,1.4681,Mero et al. (2022),Refractive index,Liquid,AAupdg,C(CCC(=O)C)(=O)[O-].C(C)[N+]1(CCCCC1)C,1-ethyl-1-methylpiperidinium levulinate,,,,,,,
Heulx,403.1,100,633,1.4633,Mero et al. (2022),Refractive index,Liquid,AAupdg,C(CCC(=O)C)(=O)[O-].C(C)[N+]1(CCCCC1)C,1-ethyl-1-methylpiperidinium levulinate,,,,,,,
Heulx,403.1,100,964,1.4571,Mero et al. (2022),Refractive index,Liquid,AAupdg,C(CCC(=O)C)(=O)[O-].C(C)[N+]1(CCCCC1)C,1-ethyl-1-methylpiperidinium levulinate,,,,,,,
Heulx,403.1,100,1551,1.4546,Mero et al. (2022),Refractive index,Liquid,AAupdg,C(CCC(=O)C)(=O)[O-].C(C)[N+]1(CCCCC1)C,1-ethyl-1-methylpiperidinium levulinate,,,,,,,

File: refindex_csv_data/refindex_setid_IWqSc.csv
setid,Weight fraction of 1-butyl-3-methylimidazolium bromide,Weight fraction of rubidium nitrate,"Pressure, kPa","Temperature, K",Refractive index (Na D-line),reference,propertiy,phases,compound id 1,smile 1,compound name 1,compound id 2,smile 2,compound name 2,compound id 3,smile 3,compound name 3,Unnamed: 13
IWqSc,0,0.3987,101,298.15,1.36533,Li et al. (2016d),Refractive index,Liquid,AADYJk,O,water,AAcSWl,O=[N+]([O-])[O-].[Rb+],rubidium nitrate,AAqHiH,CCCC[n+]1ccn(C)c1.[Br-],1-butyl-3-methylimidazolium bromide,
IWqSc,0.053,0.3595,101,298.15,1.36479,Li et al. (2016d),Refractive index,Liquid,AADYJk,O,water,AAcSWl,O=[N+]([O-])[O-].[Rb+],rubidium nitrate,AAqHiH,CCCC[n+]1ccn(C)c1.[Br-],1-butyl-3-methylimidazolium bromide,
IWqSc,0.1163,0.2967,101,298.15,1.37374,Li et al. (2016d),Refractive index,Liquid,AADYJk,O,water,AAcSWl,O=[N+]([O-])[O-].[Rb+],rubidium nitrate,AAqHiH,CCCC[n+]1ccn(C)c1.[Br-],1-butyl-3-methylimidazolium bromide,
IWqSc,0.1849,0.2546,101,298.15,1.38465,Li et al. (2016d),Refractive index,Liquid,AADYJk,O,water,AAcSWl,O=[N+]([O-])[O-].[Rb+],rubidium nitrate,AAqHiH,CCCC[n+]1ccn(C)c1.[Br-],1-butyl-3-methylimidazolium bromide,
IWqSc,0.2604,0.2127,101,298.15,1.39775,Li et al. (2016d),Refractive index,Liquid,AADYJk,O,water,AAcSWl,O=[N+]([O-])[O-].[Rb+],rubidium nitrate,AAqHiH,CCCC[n+]1ccn(C)c1.[Br-],1-butyl-3-methylimidazolium bromide,
IWqSc,0.3414,0.1742,101,298.15,1.40969,Li et al. (2016d),Refractive index,Liquid,AADYJk,O,water,AAcSWl,O=[N+]([O-])[O-].[Rb+],rubidium nitrate,AAqHiH,CCCC[n+]1ccn(C)c1.[Br-],1-butyl-3-methylimidazolium bromide,
IWqSc,0.4324,0.1284,101,298.15,1.42394,Li et al. (2016d),Refractive index,Liquid,AADYJk,O,water,AAcSWl,O=[N+]([O-])[O-].[Rb+],rubidium nitrate,AAqHiH,CCCC[n+]1ccn(C)c1.[Br-],1-butyl-3-methylimidazolium bromide,
IWqSc,0.5249,0.0932,101,298.15,1.44012,Li et al. (2016d),Refractive index,Liquid,AADYJk,O,water,AAcSWl,O=[N+]([O-])[O-].[Rb+],rubidium nitrate,AAqHiH,CCCC[n+]1ccn(C)c1.[Br-],1-butyl-3-methylimidazolium bromide,
IWqSc,0.6223,0.0592,101,298.15,1.45809,Li et al. (2016d),Refractive index,Liquid,AADYJk,O,water,AAcSWl,O=[N+]([O-])[O-].[Rb+],rubidium nitrate,AAqHiH,CCCC[n+]1ccn(C)c1.[Br-],1-butyl-3-methylimidazolium bromide,
IWqSc,0.7075,0.0493,101,298.15,1.47667,Li et al. (2016d),Refractive index,Liquid,AADYJk,O,water,AAcSWl,O=[N+]([O-])[O-].[Rb+],rubidium nitrate,AAqHiH,CCCC[n+]1ccn(C)c1.[Br-],1-butyl-3-methylimidazolium bromide,
IWqSc,0.7964,0.0368,101,298.15,1.49593,Li et al. (2016d),Refractive index,Liquid,AADYJk,O,water,AAcSWl,O=[N+]([O-])[O-].[Rb+],rubidium nitrate,AAqHiH,CCCC[n+]1ccn(C)c1.[Br-],1-butyl-3-methylimidazolium bromide,

File: refindex_csv_data/refindex_setid_IcxmF.csv
setid,Mole fraction of 1-hexyl-3-methylimidazolium hexafluorophosphate,"Temperature, K","Pressure, kPa",Refractive index (Na D-line),reference,propertiy,phases,compound id 1,smile 1,compound name 1,compound id 2,smile 2,compound name 2,compound id 3,smile 3,compound name 3,Unnamed: 13
IcxmF,0,298.15,101,1.37604,Pereiro et al. (2006b),Refractive index,Liquid,AANtck,CCC(C)=O,butanone,ABICIG,CCCCCC[n+]1ccn(C)c1.F[P-](F)(F)(F)(F)F,1-hexyl-3-methylimidazolium hexafluorophosphate,,,,
IcxmF,0.0579,298.15,101,1.38671,Pereiro et al. (2006b),Refractive index,Liquid,AANtck,CCC(C)=O,butanone,ABICIG,CCCCCC[n+]1ccn(C)c1.F[P-](F)(F)(F)(F)F,1-hexyl-3-methylimidazolium hexafluorophosphate,,,,
IcxmF,0.0977,298.15,101,1.3916,Pereiro et al. (2006b),Refractive index,Liquid,AANtck,CCC(C)=O,butanone,ABICIG,CCCCCC[n+]1ccn(C)c1.F[P-](F)(F)(F)(F)F,1-hexyl-3-methylimidazolium hexafluorophosphate,,,,
IcxmF,0.1906,298.15,101,1.39962,Pereiro et al. (2006b),Refractive index,Liquid,AANtck,CCC(C)=O,butanone,ABICIG,CCCCCC[n+]1ccn(C)c1.F[P-](F)(F)(F)(F)F,1-hexyl-3-methylimidazolium hexafluorophosphate,,,,
IcxmF,0.2929,298.15,101,1.40509,Pereiro et al. (2006b),Refractive index,Liquid,AANtck,CCC(C)=O,butanone,ABICIG,CCCCCC[n+]1ccn(C)c1.F[P-](F)(F)(F)(F)F,1-hexyl-3-methylimidazolium hexafluorophosphate,,,,
IcxmF,0.4037,298.15,101,1.409,Pereiro et al. (2006b),Refractive index,Liquid,AANtck,CCC(C)=O,butanone,ABICIG,CCCCCC[n+]1ccn(C)c1.F[P-](F)(F)(F)(F)F,1-hexyl-3-methylimidazolium hexafluorophosphate,,,,
IcxmF,0.4995,298.15,101,1.41154,Pereiro et al. (2006b),Refractive index,Liquid,AANtck,CCC(C)=O,butanone,ABICIG,CCCCCC[n+]1ccn(C)c1.F[P-](F)(F)(F)(F)F,1-hexyl-3-methylimidazolium hexafluorophosphate,,,,
IcxmF,0.6006,298.15,101,1.41341,Pereiro et al. (2006b),Refractive index,Liquid,AANtck,CCC(C)=O,butanone,ABICIG,CCCCCC[n+]1ccn(C)c1.F[P-](F)(F)(F)(F)F,1-hexyl-3-methylimidazolium hexafluorophosphate,,,,
IcxmF,0.7012,298.15,101,1.41483,Pereiro et al. (2006b),Refractive index,Liquid,AANtck,CCC(C)=O,butanone,ABICIG,CCCCCC[n+]1ccn(C)c1.F[P-](F)(F)(F)(F)F,1-hexyl-3-methylimidazolium hexafluorophosphate,,,,
IcxmF,0.8036,298.15,101,1.41607,Pereiro et al. (2006b),Refractive index,Liquid,AANtck,CCC(C)=O,butanone,ABICIG,CCCCCC[n+]1ccn(C)c1.F[P-](F)(F)(F)(F)F,1-hexyl-3-methylimidazolium hexafluorophosphate,,,,
IcxmF,0.9012,298.15,101,1.41701,Pereiro et al. (2006b),Refractive index,Liquid,AANtck,CCC(C)=O,butanone,ABICIG,CCCCCC[n+]1ccn(C)c1.F[P-](F)(F)(F)(F)F,1-hexyl-3-methylimidazolium hexafluorophosphate,,,,
IcxmF,0.9483,298.15,101,1.41741,Pereiro et al. (2006b),Refractive index,Liquid,AANtck,CCC(C)=O,butanone,ABICIG,CCCCCC[n+]1ccn(C)c1.F[P-](F)(F)(F)(F)F,1-hexyl-3-methylimidazolium hexafluorophosphate,,,,
IcxmF,1,298.15,101,1.41787,Pereiro et al. (2006b),Refractive index,Liquid,AANtck,CCC(C)=O,butanone,ABICIG,CCCCCC[n+]1ccn(C)c1.F[P-](F)(F)(F)(F)F,1-hexyl-3-methylimidazolium hexafluorophosphate,,,,
