Repository: kamranayazheydarov/ILTHERMO-data

# ILThermo Data Processing

This project processes JSON files containing density data and merges them into CSV files. It also updates the CSV files with metadata and SMILES strings for compounds.

## main_functions.py

This script contains the main functions for processing the density data.

## File Descriptions

### #file:compounds.csv

This file contains compound information with the following headers:
- `id` (integer): The unique identifier for each compound.
- `smiles` (string): The SMILES string representation of the compound.

File: refindex_csv_data/refindex_setid_IjvDw.csv
setid,"Temperature, K","Pressure, kPa","Wavelength, A",Refractive index,reference,propertiy,phases,compound id 1,smile 1,compound name 1,compound id 2,smile 2,compound name 2,compound id 3,smile 3,compound name 3,Unnamed: 13
IjvDw,298,101.325,633,1.5119,Ozdemir and Ozgun (2014),Refractive index,Liquid,ABPorc,CCCCCCn1c(C)cc(C)[n+]1-c1ccccc1.CS(=O)(=O)[O-],"1-phenyl-3,5-dimethyl-2-hexylpyrazolium methanesulfonate",,,,,,,
IjvDw,308,101.325,633,1.5092,Ozdemir and Ozgun (2014),Refractive index,Liquid,ABPorc,CCCCCCn1c(C)cc(C)[n+]1-c1ccccc1.CS(=O)(=O)[O-],"1-phenyl-3,5-dimethyl-2-hexylpyrazolium methanesulfonate",,,,,,,
IjvDw,313,101.325,633,1.5075,Ozdemir and Ozgun (2014),Refractive index,Liquid,ABPorc,CCCCCCn1c(C)cc(C)[n+]1-c1ccccc1.CS(=O)(=O)[O-],"1-phenyl-3,5-dimethyl-2-hexylpyrazolium methanesulfonate",,,,,,,
IjvDw,333,101.325,633,1.5011,Ozdemir and Ozgun (2014),Refractive index,Liquid,ABPorc,CCCCCCn1c(C)cc(C)[n+]1-c1ccccc1.CS(=O)(=O)[O-],"1-phenyl-3,5-dimethyl-2-hexylpyrazolium methanesulfonate",,,,,,,

File: refindex_csv_data/refindex_setid_JClVq.csv
setid,Weight fraction of tetraethylammonium tetrafluoroborate,"Temperature, K","Pressure, kPa",Refractive index (Na D-line),reference,propertiy,phases,compound id 1,smile 1,compound name 1,compound id 2,smile 2,compound name 2,compound id 3,smile 3,compound name 3,Unnamed: 13
JClVq,0,293.15,101,1.3292,Li et al. (2013h),Refractive index,Liquid,AApmOO,CC[N+](CC)(CC)CC.F[B-](F)(F)F,tetraethylammonium tetrafluoroborate,AAcsqS,O=S(=O)(O)C(F)(F)F,trifluoromethylsulfonic acid,,,,
JClVq,0.1,293.15,101,1.3421,Li et al. (2013h),Refractive index,Liquid,AApmOO,CC[N+](CC)(CC)CC.F[B-](F)(F)F,tetraethylammonium tetrafluoroborate,AAcsqS,O=S(=O)(O)C(F)(F)F,trifluoromethylsulfonic acid,,,,
JClVq,0.2,293.15,101,1.3512,Li et al. (2013h),Refractive index,Liquid,AApmOO,CC[N+](CC)(CC)CC.F[B-](F)(F)F,tetraethylammonium tetrafluoroborate,AAcsqS,O=S(=O)(O)C(F)(F)F,trifluoromethylsulfonic acid,,,,
JClVq,0.3,293.15,101,1.3601,Li et al. (2013h),Refractive index,Liquid,AApmOO,CC[N+](CC)(CC)CC.F[B-](F)(F)F,tetraethylammonium tetrafluoroborate,AAcsqS,O=S(=O)(O)C(F)(F)F,trifluoromethylsulfonic acid,,,,
JClVq,0.4,293.15,101,1.3656,Li et al. (2013h),Refractive index,Liquid,AApmOO,CC[N+](CC)(CC)CC.F[B-](F)(F)F,tetraethylammonium tetrafluoroborate,AAcsqS,O=S(=O)(O)C(F)(F)F,trifluoromethylsulfonic acid,,,,
JClVq,0.5,293.15,101,1.3732,Li et al. (2013h),Refractive index,Liquid,AApmOO,CC[N+](CC)(CC)CC.F[B-](F)(F)F,tetraethylammonium tetrafluoroborate,AAcsqS,O=S(=O)(O)C(F)(F)F,trifluoromethylsulfonic acid,,,,

File: refindex_csv_data/refindex_setid_JTOlG.csv
setid,"Temperature, K",Mole fraction of triethylpentylammonium bis(trifluoromethylsulfonyl)imide,"Pressure, kPa",Refractive index (Na D-line),reference,propertiy,phases,compound id 1,smile 1,compound name 1,compound id 2,smile 2,compound name 2,compound id 3,smile 3,compound name 3,Unnamed: 13
JTOlG,283.15,0,101.3,1.4383,Seki et al. (2019),Refractive index,Liquid,ABjAjC,CCCCC[N+](CC)(CC)CC.O=S(=O)([N-]S(=O)(=O)C(F)(F)F)C(F)(F)F,triethylpentylammonium bis(trifluoromethylsulfonyl)imide,ABmOjS,CCCCC[P+](CC)(CC)CC.O=S(=O)([N-]S(=O)(=O)C(F)(F)F)C(F)(F)F,triethyl(pentyl)phosphonium bis((trifluoromethyl)sulfonyl)amide,,,,
JTOlG,283.15,0.2,101.3,1.4365,Seki et al. (2019),Refractive index,Liquid,ABjAjC,CCCCC[N+](CC)(CC)CC.O=S(=O)([N-]S(=O)(=O)C(F)(F)F)C(F)(F)F,triethylpentylammonium bis(trifluoromethylsulfonyl)imide,ABmOjS,CCCCC[P+](CC)(CC)CC.O=S(=O)([N-]S(=O)(=O)C(F)(F)F)C(F)(F)F,triethyl(pentyl)phosphonium bis((trifluoromethyl)sulfonyl)amide,,,,
JTOlG,283.15,0.4,101.3,1.4345,Seki et al. (2019),Refractive index,Liquid,ABjAjC,CCCCC[N+](CC)(CC)CC.O=S(=O)([N-]S(=O)(=O)C(F)(F)F)C(F)(F)F,triethylpentylammonium bis(trifluoromethylsulfonyl)imide,ABmOjS,CCCCC[P+](CC)(CC)CC.O=S(=O)([N-]S(=O)(=O)C(F)(F)F)C(F)(F)F,triethyl(pentyl)phosphonium bis((trifluoromethyl)sulfonyl)amide,,,,
JTOlG,283.15,0.6,101.3,1.4326,Seki et al. (2019),Refractive index,Liquid,ABjAjC,CCCCC[N+](CC)(CC)CC.O=S(=O)([N-]S(=O)(=O)C(F)(F)F)C(F)(F)F,triethylpentylammonium bis(trifluoromethylsulfonyl)imide,ABmOjS,CCCCC[P+](CC)(CC)CC.O=S(=O)([N-]S(=O)(=O)C(F)(F)F)C(F)(F)F,triethyl(pentyl)phosphonium bis((trifluoromethyl)sulfonyl)amide,,,,
JTOlG,283.15,0.8,101.3,1.4308,Seki et al. (2019),Refractive index,Liquid,ABjAjC,CCCCC[N+](CC)(CC)CC.O=S(=O)([N-]S(=O)(=O)C(F)(F)F)C(F)(F)F,triethylpentylammonium bis(trifluoromethylsulfonyl)imide,ABmOjS,CCCCC[P+](CC)(CC)CC.O=S(=O)([N-]S(=O)(=O)C(F)(F)F)C(F)(F)F,triethyl(pentyl)phosphonium bis((trifluoromethyl)sulfonyl)amide,,,,
JTOlG,283.15,1,101.3,1.4288,Seki et al. (2019),Refractive index,Liquid,ABjAjC,CCCCC[N+](CC)(CC)CC.O=S(=O)([N-]S(=O)(=O)C(F)(F)F)C(F)(F)F,triethylpentylammonium bis(trifluoromethylsulfonyl)imide,ABmOjS,CCCCC[P+](CC)(CC)CC.O=S(=O)([N-]S(=O)(=O)C(F)(F)F)C(F)(F)F,triethyl(pentyl)phosphonium bis((trifluoromethyl)sulfonyl)amide,,,,
JTOlG,288.15,0,101.3,1.4368,Seki et al. (2019),Refractive index,Liquid,ABjAjC,CCCCC[N+](CC)(CC)CC.O=S(=O)([N-]S(=O)(=O)C(F)(F)F)C(F)(F)F,triethylpentylammonium bis(trifluoromethylsulfonyl)imide,ABmOjS,CCCCC[P+](CC)(CC)CC.O=S(=O)([N-]S(=O)(=O)C(F)(F)F)C(F)(F)F,triethyl(pentyl)phosphonium bis((trifluoromethyl)sulfonyl)amide,,,,
JTOlG,288.15,0.2,101.3,1.435,Seki et al. (2019),Refractive index,Liquid,ABjAjC,CCCCC[N+](CC)(CC)CC.O=S(=O)([N-]S(=O)(=O)C(F)(F)F)C(F)(F)F,triethylpentylammonium bis(trifluoromethylsulfonyl)imide,ABmOjS,CCCCC[P+](CC)(CC)CC.O=S(=O)([N-]S(=O)(=O)C(F)(F)F)C(F)(F)F,triethyl(pentyl)phosphonium bis((trifluoromethyl)sulfonyl)amide,,,,
JTOlG,288.15,0.4,101.3,1.4331,Seki et al. (2019),Refractive index,Liquid,ABjAjC,CCCCC[N+](CC)(CC)CC.O=S(=O)([N-]S(=O)(=O)C(F)(F)F)C(F)(F)F,triethylpentylammonium bis(trifluoromethylsulfonyl)imide,ABmOjS,CCCCC[P+](CC)(CC)CC.O=S(=O)([N-]S(=O)(=O)C(F)(F)F)C(F)(F)F,triethyl(pentyl)phosphonium bis((trifluoromethyl)sulfonyl)amide,,,,
JTOlG,288.15,0.6,101.3,1.4312,Seki et al. (2019),Refractive index,Liquid,ABjAjC,CCCCC[N+](CC)(CC)CC.O=S(=O)([N-]S(=O)(=O)C(F)(F)F)C(F)(F)F,triethylpentylammonium bis(trifluoromethylsulfonyl)imide,ABmOjS,CCCCC[P+](CC)(CC)CC.O=S(=O)([N-]S(=O)(=O)C(F)(F)F)C(F)(F)F,triethyl(pentyl)phosphonium bis((trifluoromethyl)sulfonyl)amide,,,,
JTOlG,288.15,0.8,101.3,1.4293,Seki et al. (2019),Refractive index,Liquid,ABjAjC,CCCCC[N+](CC)(CC)CC.O=S(=O)([N-]S(=O)(=O)C(F)(F)F)C(F)(F)F,triethylpentylammonium bis(trifluoromethylsulfonyl)imide,ABmOjS,CCCCC[P+](CC)(CC)CC.O=S(=O)([N-]S(=O)(=O)C(F)(F)F)C(F)(F)F,triethyl(pentyl)phosphonium bis((trifluoromethyl)sulfonyl)amide,,,,
JTOlG,288.15,1,101.3,1.4274,Seki et al. (2019),Refractive index,Liquid,ABjAjC,CCCCC[N+](CC)(CC)CC.O=S(=O)([N-]S(=O)(=O)C(F)(F)F)C(F)(F)F,triethylpentylammonium bis(trifluoromethylsulfonyl)imide,ABmOjS,CCCCC[P+](CC)(CC)CC.O=S(=O)([N-]S(=O)(=O)C(F)(F)F)C(F)(F)F,triethyl(pentyl)phosphonium bis((trifluoromethyl)sulfonyl)amide,,,,
JTOlG,293.15,0,101.3,1.4354,Seki et al. (2019),Refractive index,Liquid,ABjAjC,CCCCC[N+](CC)(CC)CC.O=S(=O)([N-]S(=O)(=O)C(F)(F)F)C(F)(F)F,triethylpentylammonium bis(trifluoromethylsulfonyl)imide,ABmOjS,CCCCC[P+](CC)(CC)CC.O=S(=O)([N-]S(=O)(=O)C(F)(F)F)C(F)(F)F,triethyl(pentyl)phosphonium bis((trifluoromethyl)sulfonyl)amide,,,,
JTOlG,293.15,0.2,101.3,1.4336,Seki et al. (2019),Refractive index,Liquid,ABjAjC,CCCCC[N+](CC)(CC)CC.O=S(=O)([N-]S(=O)(=O)C(F)(F)F)C(F)(F)F,triethylpentylammonium bis(trifluoromethylsulfonyl)imide,ABmOjS,CCCCC[P+](CC)(CC)CC.O=S(=O)([N-]S(=O)(=O)C(F)(F)F)C(F)(F)F,triethyl(pentyl)phosphonium bis((trifluoromethyl)sulfonyl)amide,,,,
JTOlG,293.15,0.4,101.3,1.4317,Seki et al. (2019),Refractive index,Liquid,ABjAjC,CCCCC[N+](CC)(CC)CC.O=S(=O)([N-]S(=O)(=O)C(F)(F)F)C(F)(F)F,triethylpentylammonium bis(trifluoromethylsulfonyl)imide,ABmOjS,CCCCC[P+](CC)(CC)CC.O=S(=O)([N-]S(=O)(=O)C(F)(F)F)C(F)(F)F,triethyl(pentyl)phosphonium bis((trifluoromethyl)sulfonyl)amide,,,,
JTOlG,293.15,0.6,101.3,1.4298,Seki et al. (2019),Refractive index,Liquid,ABjAjC,CCCCC[N+](CC)(CC)CC.O=S(=O)([N-]S(=O)(=O)C(F)(F)F)C(F)(F)F,triethylpentylammonium bis(trifluoromethylsulfonyl)imide,ABmOjS,CCCCC[P+](CC)(CC)CC.O=S(=O)([N-]S(=O)(=O)C(F)(F)F)C(F)(F)F,triethyl(pentyl)phosphonium bis((trifluoromethyl)sulfonyl)amide,,,,
JTOlG,293.15,0.8,101.3,1.4279,Seki et al. (2019),Refractive index,Liquid,ABjAjC,CCCCC[N+](CC)(CC)CC.O=S(=O)([N-]S(=O)(=O)C(F)(F)F)C(F)(F)F,triethylpentylammonium bis(trifluoromethylsulfonyl)imide,ABmOjS,CCCCC[P+](CC)(CC)CC.O=S(=O)([N-]S(=O)(=O)C(F)(F)F)C(F)(F)F,triethyl(pentyl)phosphonium bis((trifluoromethyl)sulfonyl)amide,,,,
JTOlG,293.15,1,101.3,1.426,Seki et al. (2019),Refractive index,Liquid,ABjAjC,CCCCC[N+](CC)(CC)CC.O=S(=O)([N-]S(=O)(=O)C(F)(F)F)C(F)(F)F,triethylpentylammonium bis(trifluoromethylsulfonyl)imide,ABmOjS,CCCCC[P+](CC)(CC)CC.O=S(=O)([N-]S(=O)(=O)C(F)(F)F)C(F)(F)F,triethyl(pentyl)phosphonium bis((trifluoromethyl)sulfonyl)amide,,,,
JTOlG,298.15,0,101.3,1.4339,Seki et al. (2019),Refractive index,Liquid,ABjAjC,CCCCC[N+](CC)(CC)CC.O=S(=O)([N-]S(=O)(=O)C(F)(F)F)C(F)(F)F,triethylpentylammonium bis(trifluoromethylsulfonyl)imide,ABmOjS,CCCCC[P+](CC)(CC)CC.O=S(=O)([N-]S(=O)(=O)C(F)(F)F)C(F)(F)F,triethyl(pentyl)phosphonium bis((trifluoromethyl)sulfonyl)amide,,,,
JTOlG,298.15,0.2,101.3,1.4321,Seki et al. (2019),Refractive index,Liquid,ABjAjC,CCCCC[N+](CC)(CC)CC.O=S(=O)([N-]S(=O)(=O)C(F)(F)F)C(F)(F)F,triethylpentylammonium bis(trifluoromethylsulfonyl)imide,ABmOjS,CCCCC[P+](CC)(CC)CC.O=S(=O)([N-]S(=O)(=O)C(F)(F)F)C(F)(F)F,triethyl(pentyl)phosphonium bis((trifluoromethyl)sulfonyl)amide,,,,
JTOlG,298.15,0.4,101.3,1.4302,Seki et al. (2019),Refractive index,Liquid,ABjAjC,CCCCC[N+](CC)(CC)CC.O=S(=O)([N-]S(=O)(=O)C(F)(F)F)C(F)(F)F,triethylpentylammonium bis(trifluoromethylsulfonyl)imide,ABmOjS,CCCCC[P+](CC)(CC)CC.O=S(=O)([N-]S(=O)(=O)C(F)(F)F)C(F)(F)F,triethyl(pentyl)phosphonium bis((trifluoromethyl)sulfonyl)amide,,,,
JTOlG,298.15,0.6,101.3,1.4282,Seki et al. (2019),Refractive index,Liquid,ABjAjC,CCCCC[N+](CC)(CC)CC.O=S(=O)([N-]S(=O)(=O)C(F)(F)F)C(F)(F)F,triethylpentylammonium bis(trifluoromethylsulfonyl)imide,ABmOjS,CCCCC[P+](CC)(CC)CC.O=S(=O)([N-]S(=O)(=O)C(F)(F)F)C(F)(F)F,triethyl(pentyl)phosphonium bis((trifluoromethyl)sulfonyl)amide,,,,
JTOlG,298.15,0.8,101.3,1.4265,Seki et al. (2019),Refractive index,Liquid,ABjAjC,CCCCC[N+](CC)(CC)CC.O=S(=O)([N-]S(=O)(=O)C(F)(F)F)C(F)(F)F,triethylpentylammonium bis(trifluoromethylsulfonyl)imide,ABmOjS,CCCCC[P+](CC)(CC)CC.O=S(=O)([N-]S(=O)(=O)C(F)(F)F)C(F)(F)F,triethyl(pentyl)phosphonium bis((trifluoromethyl)sulfonyl)amide,,,,
JTOlG,298.15,1,101.3,1.4246,Seki et al. (2019),Refractive index,Liquid,ABjAjC,CCCCC[N+](CC)(CC)CC.O=S(=O)([N-]S(=O)(=O)C(F)(F)F)C(F)(F)F,triethylpentylammonium bis(trifluoromethylsulfonyl)imide,ABmOjS,CCCCC[P+](CC)(CC)CC.O=S(=O)([N-]S(=O)(=O)C(F)(F)F)C(F)(F)F,triethyl(pentyl)phosphonium bis((trifluoromethyl)sulfonyl)amide,,,,
JTOlG,303.15,0,101.3,1.4325,Seki et al. (2019),Refractive index,Liquid,ABjAjC,CCCCC[N+](CC)(CC)CC.O=S(=O)([N-]S(=O)(=O)C(F)(F)F)C(F)(F)F,triethylpentylammonium bis(trifluoromethylsulfonyl)imide,ABmOjS,CCCCC[P+](CC)(CC)CC.O=S(=O)([N-]S(=O)(=O)C(F)(F)F)C(F)(F)F,triethyl(pentyl)phosphonium bis((trifluoromethyl)sulfonyl)amide,,,,
JTOlG,303.15,0.2,101.3,1.4307,Seki et al. (2019),Refractive index,Liquid,ABjAjC,CCCCC[N+](CC)(CC)CC.O=S(=O)([N-]S(=O)(=O)C(F)(F)F)C(F)(F)F,triethylpentylammonium bis(trifluoromethylsulfonyl)imide,ABmOjS,CCCCC[P+](CC)(CC)CC.O=S(=O)([N-]S(=O)(=O)C(F)(F)F)C(F)(F)F,triethyl(pentyl)phosphonium bis((trifluoromethyl)sulfonyl)amide,,,,
JTOlG,303.15,0.4,101.3,1.4288,Seki et al. (2019),Refractive index,Liquid,ABjAjC,CCCCC[N+](CC)(CC)CC.O=S(=O)([N-]S(=O)(=O)C(F)(F)F)C(F)(F)F,triethylpentylammonium bis(trifluoromethylsulfonyl)imide,ABmOjS,CCCCC[P+](CC)(CC)CC.O=S(=O)([N-]S(=O)(=O)C(F)(F)F)C(F)(F)F,triethyl(pentyl)phosphonium bis((trifluoromethyl)sulfonyl)amide,,,,
JTOlG,303.15,0.6,101.3,1.4267,Seki et al. (2019),Refractive index,Liquid,ABjAjC,CCCCC[N+](CC)(CC)CC.O=S(=O)([N-]S(=O)(=O)C(F)(F)F)C(F)(F)F,triethylpentylammonium bis(trifluoromethylsulfonyl)imide,ABmOjS,CCCCC[P+](CC)(CC)CC.O=S(=O)([N-]S(=O)(=O)C(F)(F)F)C(F)(F)F,triethyl(pentyl)phosphonium bis((trifluoromethyl)sulfonyl)amide,,,,
JTOlG,303.15,0.8,101.3,1.4251,Seki et al. (2019),Refractive index,Liquid,ABjAjC,CCCCC[N+](CC)(CC)CC.O=S(=O)([N-]S(=O)(=O)C(F)(F)F)C(F)(F)F,triethylpentylammonium bis(trifluoromethylsulfonyl)imide,ABmOjS,CCCCC[P+](CC)(CC)CC.O=S(=O)([N-]S(=O)(=O)C(F)(F)F)C(F)(F)F,triethyl(pentyl)phosphonium bis((trifluoromethyl)sulfonyl)amide,,,,
JTOlG,303.15,1,101.3,1.4232,Seki et al. (2019),Refractive index,Liquid,ABjAjC,CCCCC[N+](CC)(CC)CC.O=S(=O)([N-]S(=O)(=O)C(F)(F)F)C(F)(F)F,triethylpentylammonium bis(trifluoromethylsulfonyl)imide,ABmOjS,CCCCC[P+](CC)(CC)CC.O=S(=O)([N-]S(=O)(=O)C(F)(F)F)C(F)(F)F,triethyl(pentyl)phosphonium bis((trifluoromethyl)sulfonyl)amide,,,,
JTOlG,308.15,0,101.3,1.4311,Seki et al. (2019),Refractive index,Liquid,ABjAjC,CCCCC[N+](CC)(CC)CC.O=S(=O)([N-]S(=O)(=O)C(F)(F)F)C(F)(F)F,triethylpentylammonium bis(trifluoromethylsulfonyl)imide,ABmOjS,CCCCC[P+](CC)(CC)CC.O=S(=O)([N-]S(=O)(=O)C(F)(F)F)C(F)(F)F,triethyl(pentyl)phosphonium bis((trifluoromethyl)sulfonyl)amide,,,,
JTOlG,308.15,0.2,101.3,1.4293,Seki et al. (2019),Refractive index,Liquid,ABjAjC,CCCCC[N+](CC)(CC)CC.O=S(=O)([N-]S(=O)(=O)C(F)(F)F)C(F)(F)F,triethylpentylammonium bis(trifluoromethylsulfonyl)imide,ABmOjS,CCCCC[P+](CC)(CC)CC.O=S(=O)([N-]S(=O)(=O)C(F)(F)F)C(F)(F)F,triethyl(pentyl)phosphonium bis((trifluoromethyl)sulfonyl)amide,,,,
JTOlG,308.15,0.4,101.3,1.4274,Seki et al. (2019),Refractive index,Liquid,ABjAjC,CCCCC[N+](CC)(CC)CC.O=S(=O)([N-]S(=O)(=O)C(F)(F)F)C(F)(F)F,triethylpentylammonium bis(trifluoromethylsulfonyl)imide,ABmOjS,CCCCC[P+](CC)(CC)CC.O=S(=O)([N-]S(=O)(=O)C(F)(F)F)C(F)(F)F,triethyl(pentyl)phosphonium bis((trifluoromethyl)sulfonyl)amide,,,,
JTOlG,308.15,0.6,101.3,1.4253,Seki et al. (2019),Refractive index,Liquid,ABjAjC,CCCCC[N+](CC)(CC)CC.O=S(=O)([N-]S(=O)(=O)C(F)(F)F)C(F)(F)F,triethylpentylammonium bis(trifluoromethylsulfonyl)imide,ABmOjS,CCCCC[P+](CC)(CC)CC.O=S(=O)([N-]S(=O)(=O)C(F)(F)F)C(F)(F)F,triethyl(pentyl)phosphonium bis((trifluoromethyl)sulfonyl)amide,,,,
JTOlG,308.15,0.8,101.3,1.4237,Seki et al. (2019),Refractive index,Liquid,ABjAjC,CCCCC[N+](CC)(CC)CC.O=S(=O)([N-]S(=O)(=O)C(F)(F)F)C(F)(F)F,triethylpentylammonium bis(trifluoromethylsulfonyl)imide,ABmOjS,CCCCC[P+](CC)(CC)CC.O=S(=O)([N-]S(=O)(=O)C(F)(F)F)C(F)(F)F,triethyl(pentyl)phosphonium bis((trifluoromethyl)sulfonyl)amide,,,,
JTOlG,308.15,1,101.3,1.4218,Seki et al. (2019),Refractive index,Liquid,ABjAjC,CCCCC[N+](CC)(CC)CC.O=S(=O)([N-]S(=O)(=O)C(F)(F)F)C(F)(F)F,triethylpentylammonium bis(trifluoromethylsulfonyl)imide,ABmOjS,CCCCC[P+](CC)(CC)CC.O=S(=O)([N-]S(=O)(=O)C(F)(F)F)C(F)(F)F,triethyl(pentyl)phosphonium bis((trifluoromethyl)sulfonyl)amide,,,,
JTOlG,313.15,0,101.3,1.4296,Seki et al. (2019),Refractive index,Liquid,ABjAjC,CCCCC[N+](CC)(CC)CC.O=S(=O)([N-]S(=O)(=O)C(F)(F)F)C(F)(F)F,triethylpentylammonium bis(trifluoromethylsulfonyl)imide,ABmOjS,CCCCC[P+](CC)(CC)CC.O=S(=O)([N-]S(=O)(=O)C(F)(F)F)C(F)(F)F,triethyl(pentyl)phosphonium bis((trifluoromethyl)sulfonyl)amide,,,,
JTOlG,313.15,0.2,101.3,1.4278,Seki et al. (2019),Refractive index,Liquid,ABjAjC,CCCCC[N+](CC)(CC)CC.O=S(=O)([N-]S(=O)(=O)C(F)(F)F)C(F)(F)F,triethylpentylammonium bis(trifluoromethylsulfonyl)imide,ABmOjS,CCCCC[P+](CC)(CC)CC.O=S(=O)([N-]S(=O)(=O)C(F)(F)F)C(F)(F)F,triethyl(pentyl)phosphonium bis((trifluoromethyl)sulfonyl)amide,,,,
JTOlG,313.15,0.4,101.3,1.4259,Seki et al. (2019),Refractive index,Liquid,ABjAjC,CCCCC[N+](CC)(CC)CC.O=S(=O)([N-]S(=O)(=O)C(F)(F)F)C(F)(F)F,triethylpentylammonium bis(trifluoromethylsulfonyl)imide,ABmOjS,CCCCC[P+](CC)(CC)CC.O=S(=O)([N-]S(=O)(=O)C(F)(F)F)C(F)(F)F,triethyl(pentyl)phosphonium bis((trifluoromethyl)sulfonyl)amide,,,,
JTOlG,313.15,0.6,101.3,1.4238,Seki et al. (2019),Refractive index,Liquid,ABjAjC,CCCCC[N+](CC)(CC)CC.O=S(=O)([N-]S(=O)(=O)C(F)(F)F)C(F)(F)F,triethylpentylammonium bis(trifluoromethylsulfonyl)imide,ABmOjS,CCCCC[P+](CC)(CC)CC.O=S(=O)([N-]S(=O)(=O)C(F)(F)F)C(F)(F)F,triethyl(pentyl)phosphonium bis((trifluoromethyl)sulfonyl)amide,,,,
JTOlG,313.15,0.8,101.3,1.4222,Seki et al. (2019),Refractive index,Liquid,ABjAjC,CCCCC[N+](CC)(CC)CC.O=S(=O)([N-]S(=O)(=O)C(F)(F)F)C(F)(F)F,triethylpentylammonium bis(trifluoromethylsulfonyl)imide,ABmOjS,CCCCC[P+](CC)(CC)CC.O=S(=O)([N-]S(=O)(=O)C(F)(F)F)C(F)(F)F,triethyl(pentyl)phosphonium bis((trifluoromethyl)sulfonyl)amide,,,,
JTOlG,313.15,1,101.3,1.4203,Seki et al. (2019),Refractive index,Liquid,ABjAjC,CCCCC[N+](CC)(CC)CC.O=S(=O)([N-]S(=O)(=O)C(F)(F)F)C(F)(F)F,triethylpentylammonium bis(trifluoromethylsulfonyl)imide,ABmOjS,CCCCC[P+](CC)(CC)CC.O=S(=O)([N-]S(=O)(=O)C(F)(F)F)C(F)(F)F,triethyl(pentyl)phosphonium bis((trifluoromethyl)sulfonyl)amide,,,,
JTOlG,318.15,0,101.3,1.4282,Seki et al. (2019),Refractive index,Liquid,ABjAjC,CCCCC[N+](CC)(CC)CC.O=S(=O)([N-]S(=O)(=O)C(F)(F)F)C(F)(F)F,triethylpentylammonium bis(trifluoromethylsulfonyl)imide,ABmOjS,CCCCC[P+](CC)(CC)CC.O=S(=O)([N-]S(=O)(=O)C(F)(F)F)C(F)(F)F,triethyl(pentyl)phosphonium bis((trifluoromethyl)sulfonyl)amide,,,,
JTOlG,318.15,0.2,101.3,1.4264,Seki et al. (2019),Refractive index,Liquid,ABjAjC,CCCCC[N+](CC)(CC)CC.O=S(=O)([N-]S(=O)(=O)C(F)(F)F)C(F)(F)F,triethylpentylammonium bis(trifluoromethylsulfonyl)imide,ABmOjS,CCCCC[P+](CC)(CC)CC.O=S(=O)([N-]S(=O)(=O)C(F)(F)F)C(F)(F)F,triethyl(pentyl)phosphonium bis((trifluoromethyl)sulfonyl)amide,,,,
JTOlG,318.15,0.4,101.3,1.4245,Seki et al. (2019),Refractive index,Liquid,ABjAjC,CCCCC[N+](CC)(CC)CC.O=S(=O)([N-]S(=O)(=O)C(F)(F)F)C(F)(F)F,triethylpentylammonium bis(trifluoromethylsulfonyl)imide,ABmOjS,CCCCC[P+](CC)(CC)CC.O=S(=O)([N-]S(=O)(=O)C(F)(F)F)C(F)(F)F,triethyl(pentyl)phosphonium bis((trifluoromethyl)sulfonyl)amide,,,,
JTOlG,318.15,0.6,101.3,1.4224,Seki et al. (2019),Refractive index,Liquid,ABjAjC,CCCCC[N+](CC)(CC)CC.O=S(=O)([N-]S(=O)(=O)C(F)(F)F)C(F)(F)F,triethylpentylammonium bis(trifluoromethylsulfonyl)imide,ABmOjS,CCCCC[P+](CC)(CC)CC.O=S(=O)([N-]S(=O)(=O)C(F)(F)F)C(F)(F)F,triethyl(pentyl)phosphonium bis((trifluoromethyl)sulfonyl)amide,,,,
JTOlG,318.15,0.8,101.3,1.4208,Seki et al. (2019),Refractive index,Liquid,ABjAjC,CCCCC[N+](CC)(CC)CC.O=S(=O)([N-]S(=O)(=O)C(F)(F)F)C(F)(F)F,triethylpentylammonium bis(trifluoromethylsulfonyl)imide,ABmOjS,CCCCC[P+](CC)(CC)CC.O=S(=O)([N-]S(=O)(=O)C(F)(F)F)C(F)(F)F,triethyl(pentyl)phosphonium bis((trifluoromethyl)sulfonyl)amide,,,,
JTOlG,318.15,1,101.3,1.419,Seki et al. (2019),Refractive index,Liquid,ABjAjC,CCCCC[N+](CC)(CC)CC.O=S(=O)([N-]S(=O)(=O)C(F)(F)F)C(F)(F)F,triethylpentylammonium bis(trifluoromethylsulfonyl)imide,ABmOjS,CCCCC[P+](CC)(CC)CC.O=S(=O)([N-]S(=O)(=O)C(F)(F)F)C(F)(F)F,triethyl(pentyl)phosphonium bis((trifluoromethyl)sulfonyl)amide,,,,
JTOlG,323.15,0,101.3,1.4267,Seki et al. (2019),Refractive index,Liquid,ABjAjC,CCCCC[N+](CC)(CC)CC.O=S(=O)([N-]S(=O)(=O)C(F)(F)F)C(F)(F)F,triethylpentylammonium bis(trifluoromethylsulfonyl)imide,ABmOjS,CCCCC[P+](CC)(CC)CC.O=S(=O)([N-]S(=O)(=O)C(F)(F)F)C(F)(F)F,triethyl(pentyl)phosphonium bis((trifluoromethyl)sulfonyl)amide,,,,
JTOlG,323.15,0.2,101.3,1.425,Seki et al. (2019),Refractive index,Liquid,ABjAjC,CCCCC[N+](CC)(CC)CC.O=S(=O)([N-]S(=O)(=O)C(F)(F)F)C(F)(F)F,triethylpentylammonium bis(trifluoromethylsulfonyl)imide,ABmOjS,CCCCC[P+](CC)(CC)CC.O=S(=O)([N-]S(=O)(=O)C(F)(F)F)C(F)(F)F,triethyl(pentyl)phosphonium bis((trifluoromethyl)sulfonyl)amide,,,,
JTOlG,323.15,0.4,101.3,1.4231,Seki et al. (2019),Refractive index,Liquid,ABjAjC,CCCCC[N+](CC)(CC)CC.O=S(=O)([N-]S(=O)(=O)C(F)(F)F)C(F)(F)F,triethylpentylammonium bis(trifluoromethylsulfonyl)imide,ABmOjS,CCCCC[P+](CC)(CC)CC.O=S(=O)([N-]S(=O)(=O)C(F)(F)F)C(F)(F)F,triethyl(pentyl)phosphonium bis((trifluoromethyl)sulfonyl)amide,,,,
JTOlG,323.15,0.6,101.3,1.421,Seki et al. (2019),Refractive index,Liquid,ABjAjC,CCCCC[N+](CC)(CC)CC.O=S(=O)([N-]S(=O)(=O)C(F)(F)F)C(F)(F)F,triethylpentylammonium bis(trifluoromethylsulfonyl)imide,ABmOjS,CCCCC[P+](CC)(CC)CC.O=S(=O)([N-]S(=O)(=O)C(F)(F)F)C(F)(F)F,triethyl(pentyl)phosphonium bis((trifluoromethyl)sulfonyl)amide,,,,
JTOlG,323.15,0.8,101.3,1.4194,Seki et al. (2019),Refractive index,Liquid,ABjAjC,CCCCC[N+](CC)(CC)CC.O=S(=O)([N-]S(=O)(=O)C(F)(F)F)C(F)(F)F,triethylpentylammonium bis(trifluoromethylsulfonyl)imide,ABmOjS,CCCCC[P+](CC)(CC)CC.O=S(=O)([N-]S(=O)(=O)C(F)(F)F)C(F)(F)F,triethyl(pentyl)phosphonium bis((trifluoromethyl)sulfonyl)amide,,,,
JTOlG,323.15,1,101.3,1.4176,Seki et al. (2019),Refractive index,Liquid,ABjAjC,CCCCC[N+](CC)(CC)CC.O=S(=O)([N-]S(=O)(=O)C(F)(F)F)C(F)(F)F,triethylpentylammonium bis(trifluoromethylsulfonyl)imide,ABmOjS,CCCCC[P+](CC)(CC)CC.O=S(=O)([N-]S(=O)(=O)C(F)(F)F)C(F)(F)F,triethyl(pentyl)phosphonium bis((trifluoromethyl)sulfonyl)amide,,,,
JTOlG,328.15,0,101.3,1.4253,Seki et al. (2019),Refractive index,Liquid,ABjAjC,CCCCC[N+](CC)(CC)CC.O=S(=O)([N-]S(=O)(=O)C(F)(F)F)C(F)(F)F,triethylpentylammonium bis(trifluoromethylsulfonyl)imide,ABmOjS,CCCCC[P+](CC)(CC)CC.O=S(=O)([N-]S(=O)(=O)C(F)(F)F)C(F)(F)F,triethyl(pentyl)phosphonium bis((trifluoromethyl)sulfonyl)amide,,,,
JTOlG,328.15,0.2,101.3,1.4235,Seki et al. (2019),Refractive index,Liquid,ABjAjC,CCCCC[N+](CC)(CC)CC.O=S(=O)([N-]S(=O)(=O)C(F)(F)F)C(F)(F)F,triethylpentylammonium bis(trifluoromethylsulfonyl)imide,ABmOjS,CCCCC[P+](CC)(CC)CC.O=S(=O)([N-]S(=O)(=O)C(F)(F)F)C(F)(F)F,triethyl(pentyl)phosphonium bis((trifluoromethyl)sulfonyl)amide,,,,
JTOlG,328.15,0.4,101.3,1.4217,Seki et al. (2019),Refractive index,Liquid,ABjAjC,CCCCC[N+](CC)(CC)CC.O=S(=O)([N-]S(=O)(=O)C(F)(F)F)C(F)(F)F,triethylpentylammonium bis(trifluoromethylsulfonyl)imide,ABmOjS,CCCCC[P+](CC)(CC)CC.O=S(=O)([N-]S(=O)(=O)C(F)(F)F)C(F)(F)F,triethyl(pentyl)phosphonium bis((trifluoromethyl)sulfonyl)amide,,,,
JTOlG,328.15,0.6,101.3,1.4196,Seki et al. (2019),Refractive index,Liquid,ABjAjC,CCCCC[N+](CC)(CC)CC.O=S(=O)([N-]S(=O)(=O)C(F)(F)F)C(F)(F)F,triethylpentylammonium bis(trifluoromethylsulfonyl)imide,ABmOjS,CCCCC[P+](CC)(CC)CC.O=S(=O)([N-]S(=O)(=O)C(F)(F)F)C(F)(F)F,triethyl(pentyl)phosphonium bis((trifluoromethyl)sulfonyl)amide,,,,
JTOlG,328.15,0.8,101.3,1.418,Seki et al. (2019),Refractive index,Liquid,ABjAjC,CCCCC[N+](CC)(CC)CC.O=S(=O)([N-]S(=O)(=O)C(F)(F)F)C(F)(F)F,triethylpentylammonium bis(trifluoromethylsulfonyl)imide,ABmOjS,CCCCC[P+](CC)(CC)CC.O=S(=O)([N-]S(=O)(=O)C(F)(F)F)C(F)(F)F,triethyl(pentyl)phosphonium bis((trifluoromethyl)sulfonyl)amide,,,,
JTOlG,328.15,1,101.3,1.4162,Seki et al. (2019),Refractive index,Liquid,ABjAjC,CCCCC[N+](CC)(CC)CC.O=S(=O)([N-]S(=O)(=O)C(F)(F)F)C(F)(F)F,triethylpentylammonium bis(trifluoromethylsulfonyl)imide,ABmOjS,CCCCC[P+](CC)(CC)CC.O=S(=O)([N-]S(=O)(=O)C(F)(F)F)C(F)(F)F,triethyl(pentyl)phosphonium bis((trifluoromethyl)sulfonyl)amide,,,,
JTOlG,333.15,0,101.3,1.4239,Seki et al. (2019),Refractive index,Liquid,ABjAjC,CCCCC[N+](CC)(CC)CC.O=S(=O)([N-]S(=O)(=O)C(F)(F)F)C(F)(F)F,triethylpentylammonium bis(trifluoromethylsulfonyl)imide,ABmOjS,CCCCC[P+](CC)(CC)CC.O=S(=O)([N-]S(=O)(=O)C(F)(F)F)C(F)(F)F,triethyl(pentyl)phosphonium bis((trifluoromethyl)sulfonyl)amide,,,,
JTOlG,333.15,0.2,101.3,1.4221,Seki et al. (2019),Refractive index,Liquid,ABjAjC,CCCCC[N+](CC)(CC)CC.O=S(=O)([N-]S(=O)(=O)C(F)(F)F)C(F)(F)F,triethylpentylammonium bis(trifluoromethylsulfonyl)imide,ABmOjS,CCCCC[P+](CC)(CC)CC.O=S(=O)([N-]S(=O)(=O)C(F)(F)F)C(F)(F)F,triethyl(pentyl)phosphonium bis((trifluoromethyl)sulfonyl)amide,,,,
JTOlG,333.15,0.4,101.3,1.4202,Seki et al. (2019),Refractive index,Liquid,ABjAjC,CCCCC[N+](CC)(CC)CC.O=S(=O)([N-]S(=O)(=O)C(F)(F)F)C(F)(F)F,triethylpentylammonium bis(trifluoromethylsulfonyl)imide,ABmOjS,CCCCC[P+](CC)(CC)CC.O=S(=O)([N-]S(=O)(=O)C(F)(F)F)C(F)(F)F,triethyl(pentyl)phosphonium bis((trifluoromethyl)sulfonyl)amide,,,,
JTOlG,333.15,0.6,101.3,1.4182,Seki et al. (2019),Refractive index,Liquid,ABjAjC,CCCCC[N+](CC)(CC)CC.O=S(=O)([N-]S(=O)(=O)C(F)(F)F)C(F)(F)F,triethylpentylammonium bis(trifluoromethylsulfonyl)imide,ABmOjS,CCCCC[P+](CC)(CC)CC.O=S(=O)([N-]S(=O)(=O)C(F)(F)F)C(F)(F)F,triethyl(pentyl)phosphonium bis((trifluoromethyl)sulfonyl)amide,,,,
JTOlG,333.15,0.8,101.3,1.4166,Seki et al. (2019),Refractive index,Liquid,ABjAjC,CCCCC[N+](CC)(CC)CC.O=S(=O)([N-]S(=O)(=O)C(F)(F)F)C(F)(F)F,triethylpentylammonium bis(trifluoromethylsulfonyl)imide,ABmOjS,CCCCC[P+](CC)(CC)CC.O=S(=O)([N-]S(=O)(=O)C(F)(F)F)C(F)(F)F,triethyl(pentyl)phosphonium bis((trifluoromethyl)sulfonyl)amide,,,,
JTOlG,333.15,1,101.3,1.4148,Seki et al. (2019),Refractive index,Liquid,ABjAjC,CCCCC[N+](CC)(CC)CC.O=S(=O)([N-]S(=O)(=O)C(F)(F)F)C(F)(F)F,triethylpentylammonium bis(trifluoromethylsulfonyl)imide,ABmOjS,CCCCC[P+](CC)(CC)CC.O=S(=O)([N-]S(=O)(=O)C(F)(F)F)C(F)(F)F,triethyl(pentyl)phosphonium bis((trifluoromethyl)sulfonyl)amide,,,,
JTOlG,338.15,0,101.3,1.4225,Seki et al. (2019),Refractive index,Liquid,ABjAjC,CCCCC[N+](CC)(CC)CC.O=S(=O)([N-]S(=O)(=O)C(F)(F)F)C(F)(F)F,triethylpentylammonium bis(trifluoromethylsulfonyl)imide,ABmOjS,CCCCC[P+](CC)(CC)CC.O=S(=O)([N-]S(=O)(=O)C(F)(F)F)C(F)(F)F,triethyl(pentyl)phosphonium bis((trifluoromethyl)sulfonyl)amide,,,,
JTOlG,338.15,0.2,101.3,1.4207,Seki et al. (2019),Refractive index,Liquid,ABjAjC,CCCCC[N+](CC)(CC)CC.O=S(=O)([N-]S(=O)(=O)C(F)(F)F)C(F)(F)F,triethylpentylammonium bis(trifluoromethylsulfonyl)imide,ABmOjS,CCCCC[P+](CC)(CC)CC.O=S(=O)([N-]S(=O)(=O)C(F)(F)F)C(F)(F)F,triethyl(pentyl)phosphonium bis((trifluoromethyl)sulfonyl)amide,,,,
JTOlG,338.15,0.4,101.3,1.4188,Seki et al. (2019),Refractive index,Liquid,ABjAjC,CCCCC[N+](CC)(CC)CC.O=S(=O)([N-]S(=O)(=O)C(F)(F)F)C(F)(F)F,triethylpentylammonium bis(trifluoromethylsulfonyl)imide,ABmOjS,CCCCC[P+](CC)(CC)CC.O=S(=O)([N-]S(=O)(=O)C(F)(F)F)C(F)(F)F,triethyl(pentyl)phosphonium bis((trifluoromethyl)sulfonyl)amide,,,,
JTOlG,338.15,0.6,101.3,1.4168,Seki et al. (2019),Refractive index,Liquid,ABjAjC,CCCCC[N+](CC)(CC)CC.O=S(=O)([N-]S(=O)(=O)C(F)(F)F)C(F)(F)F,triethylpentylammonium bis(trifluoromethylsulfonyl)imide,ABmOjS,CCCCC[P+](CC)(CC)CC.O=S(=O)([N-]S(=O)(=O)C(F)(F)F)C(F)(F)F,triethyl(pentyl)phosphonium bis((trifluoromethyl)sulfonyl)amide,,,,
JTOlG,338.15,0.8,101.3,1.4152,Seki et al. (2019),Refractive index,Liquid,ABjAjC,CCCCC[N+](CC)(CC)CC.O=S(=O)([N-]S(=O)(=O)C(F)(F)F)C(F)(F)F,triethylpentylammonium bis(trifluoromethylsulfonyl)imide,ABmOjS,CCCCC[P+](CC)(CC)CC.O=S(=O)([N-]S(=O)(=O)C(F)(F)F)C(F)(F)F,triethyl(pentyl)phosphonium bis((trifluoromethyl)sulfonyl)amide,,,,
JTOlG,338.15,1,101.3,1.4134,Seki et al. (2019),Refractive index,Liquid,ABjAjC,CCCCC[N+](CC)(CC)CC.O=S(=O)([N-]S(=O)(=O)C(F)(F)F)C(F)(F)F,triethylpentylammonium bis(trifluoromethylsulfonyl)imide,ABmOjS,CCCCC[P+](CC)(CC)CC.O=S(=O)([N-]S(=O)(=O)C(F)(F)F)C(F)(F)F,triethyl(pentyl)phosphonium bis((trifluoromethyl)sulfonyl)amide,,,,
JTOlG,343.15,0,101.3,1.421,Seki et al. (2019),Refractive index,Liquid,ABjAjC,CCCCC[N+](CC)(CC)CC.O=S(=O)([N-]S(=O)(=O)C(F)(F)F)C(F)(F)F,triethylpentylammonium bis(trifluoromethylsulfonyl)imide,ABmOjS,CCCCC[P+](CC)(CC)CC.O=S(=O)([N-]S(=O)(=O)C(F)(F)F)C(F)(F)F,triethyl(pentyl)phosphonium bis((trifluoromethyl)sulfonyl)amide,,,,
JTOlG,343.15,0.2,101.3,1.4193,Seki et al. (2019),Refractive index,Liquid,ABjAjC,CCCCC[N+](CC)(CC)CC.O=S(=O)([N-]S(=O)(=O)C(F)(F)F)C(F)(F)F,triethylpentylammonium bis(trifluoromethylsulfonyl)imide,ABmOjS,CCCCC[P+](CC)(CC)CC.O=S(=O)([N-]S(=O)(=O)C(F)(F)F)C(F)(F)F,triethyl(pentyl)phosphonium bis((trifluoromethyl)sulfonyl)amide,,,,
JTOlG,343.15,0.4,101.3,1.4175,Seki et al. (2019),Refractive index,Liquid,ABjAjC,CCCCC[N+](CC)(CC)CC.O=S(=O)([N-]S(=O)(=O)C(F)(F)F)C(F)(F)F,triethylpentylammonium bis(trifluoromethylsulfonyl)imide,ABmOjS,CCCCC[P+](CC)(CC)CC.O=S(=O)([N-]S(=O)(=O)C(F)(F)F)C(F)(F)F,triethyl(pentyl)phosphonium bis((trifluoromethyl)sulfonyl)amide,,,,
JTOlG,343.15,0.6,101.3,1.4154,Seki et al. (2019),Refractive index,Liquid,ABjAjC,CCCCC[N+](CC)(CC)CC.O=S(=O)([N-]S(=O)(=O)C(F)(F)F)C(F)(F)F,triethylpentylammonium bis(trifluoromethylsulfonyl)imide,ABmOjS,CCCCC[P+](CC)(CC)CC.O=S(=O)([N-]S(=O)(=O)C(F)(F)F)C(F)(F)F,triethyl(pentyl)phosphonium bis((trifluoromethyl)sulfonyl)amide,,,,
JTOlG,343.15,0.8,101.3,1.4139,Seki et al. (2019),Refractive index,Liquid,ABjAjC,CCCCC[N+](CC)(CC)CC.O=S(=O)([N-]S(=O)(=O)C(F)(F)F)C(F)(F)F,triethylpentylammonium bis(trifluoromethylsulfonyl)imide,ABmOjS,CCCCC[P+](CC)(CC)CC.O=S(=O)([N-]S(=O)(=O)C(F)(F)F)C(F)(F)F,triethyl(pentyl)phosphonium bis((trifluoromethyl)sulfonyl)amide,,,,
JTOlG,343.15,1,101.3,1.412,Seki et al. (2019),Refractive index,Liquid,ABjAjC,CCCCC[N+](CC)(CC)CC.O=S(=O)([N-]S(=O)(=O)C(F)(F)F)C(F)(F)F,triethylpentylammonium bis(trifluoromethylsulfonyl)imide,ABmOjS,CCCCC[P+](CC)(CC)CC.O=S(=O)([N-]S(=O)(=O)C(F)(F)F)C(F)(F)F,triethyl(pentyl)phosphonium bis((trifluoromethyl)sulfonyl)amide,,,,
JTOlG,348.15,0,101.3,1.4196,Seki et al. (2019),Refractive index,Liquid,ABjAjC,CCCCC[N+](CC)(CC)CC.O=S(=O)([N-]S(=O)(=O)C(F)(F)F)C(F)(F)F,triethylpentylammonium bis(trifluoromethylsulfonyl)imide,ABmOjS,CCCCC[P+](CC)(CC)CC.O=S(=O)([N-]S(=O)(=O)C(F)(F)F)C(F)(F)F,triethyl(pentyl)phosphonium bis((trifluoromethyl)sulfonyl)amide,,,,
JTOlG,348.15,0.2,101.3,1.4179,Seki et al. (2019),Refractive index,Liquid,ABjAjC,CCCCC[N+](CC)(CC)CC.O=S(=O)([N-]S(=O)(=O)C(F)(F)F)C(F)(F)F,triethylpentylammonium bis(trifluoromethylsulfonyl)imide,ABmOjS,CCCCC[P+](CC)(CC)CC.O=S(=O)([N-]S(=O)(=O)C(F)(F)F)C(F)(F)F,triethyl(pentyl)phosphonium bis((trifluoromethyl)sulfonyl)amide,,,,
JTOlG,348.15,0.4,101.3,1.4161,Seki et al. (2019),Refractive index,Liquid,ABjAjC,CCCCC[N+](CC)(CC)CC.O=S(=O)([N-]S(=O)(=O)C(F)(F)F)C(F)(F)F,triethylpentylammonium bis(trifluoromethylsulfonyl)imide,ABmOjS,CCCCC[P+](CC)(CC)CC.O=S(=O)([N-]S(=O)(=O)C(F)(F)F)C(F)(F)F,triethyl(pentyl)phosphonium bis((trifluoromethyl)sulfonyl)amide,,,,
JTOlG,348.15,0.6,101.3,1.414,Seki et al. (2019),Refractive index,Liquid,ABjAjC,CCCCC[N+](CC)(CC)CC.O=S(=O)([N-]S(=O)(=O)C(F)(F)F)C(F)(F)F,triethylpentylammonium bis(trifluoromethylsulfonyl)imide,ABmOjS,CCCCC[P+](CC)(CC)CC.O=S(=O)([N-]S(=O)(=O)C(F)(F)F)C(F)(F)F,triethyl(pentyl)phosphonium bis((trifluoromethyl)sulfonyl)amide,,,,
JTOlG,348.15,0.8,101.3,1.4125,Seki et al. (2019),Refractive index,Liquid,ABjAjC,CCCCC[N+](CC)(CC)CC.O=S(=O)([N-]S(=O)(=O)C(F)(F)F)C(F)(F)F,triethylpentylammonium bis(trifluoromethylsulfonyl)imide,ABmOjS,CCCCC[P+](CC)(CC)CC.O=S(=O)([N-]S(=O)(=O)C(F)(F)F)C(F)(F)F,triethyl(pentyl)phosphonium bis((trifluoromethyl)sulfonyl)amide,,,,
JTOlG,348.15,1,101.3,1.4107,Seki et al. (2019),Refractive index,Liquid,ABjAjC,CCCCC[N+](CC)(CC)CC.O=S(=O)([N-]S(=O)(=O)C(F)(F)F)C(F)(F)F,triethylpentylammonium bis(trifluoromethylsulfonyl)imide,ABmOjS,CCCCC[P+](CC)(CC)CC.O=S(=O)([N-]S(=O)(=O)C(F)(F)F)C(F)(F)F,triethyl(pentyl)phosphonium bis((trifluoromethyl)sulfonyl)amide,,,,
JTOlG,353.15,0,101.3,1.4182,Seki et al. (2019),Refractive index,Liquid,ABjAjC,CCCCC[N+](CC)(CC)CC.O=S(=O)([N-]S(=O)(=O)C(F)(F)F)C(F)(F)F,triethylpentylammonium bis(trifluoromethylsulfonyl)imide,ABmOjS,CCCCC[P+](CC)(CC)CC.O=S(=O)([N-]S(=O)(=O)C(F)(F)F)C(F)(F)F,triethyl(pentyl)phosphonium bis((trifluoromethyl)sulfonyl)amide,,,,
JTOlG,353.15,0.2,101.3,1.4165,Seki et al. (2019),Refractive index,Liquid,ABjAjC,CCCCC[N+](CC)(CC)CC.O=S(=O)([N-]S(=O)(=O)C(F)(F)F)C(F)(F)F,triethylpentylammonium bis(trifluoromethylsulfonyl)imide,ABmOjS,CCCCC[P+](CC)(CC)CC.O=S(=O)([N-]S(=O)(=O)C(F)(F)F)C(F)(F)F,triethyl(pentyl)phosphonium bis((trifluoromethyl)sulfonyl)amide,,,,
JTOlG,353.15,0.4,101.3,1.4147,Seki et al. (2019),Refractive index,Liquid,ABjAjC,CCCCC[N+](CC)(CC)CC.O=S(=O)([N-]S(=O)(=O)C(F)(F)F)C(F)(F)F,triethylpentylammonium bis(trifluoromethylsulfonyl)imide,ABmOjS,CCCCC[P+](CC)(CC)CC.O=S(=O)([N-]S(=O)(=O)C(F)(F)F)C(F)(F)F,triethyl(pentyl)phosphonium bis((trifluoromethyl)sulfonyl)amide,,,,
JTOlG,353.15,0.6,101.3,1.4126,Seki et al. (2019),Refractive index,Liquid,ABjAjC,CCCCC[N+](CC)(CC)CC.O=S(=O)([N-]S(=O)(=O)C(F)(F)F)C(F)(F)F,triethylpentylammonium bis(trifluoromethylsulfonyl)imide,ABmOjS,CCCCC[P+](CC)(CC)CC.O=S(=O)([N-]S(=O)(=O)C(F)(F)F)C(F)(F)F,triethyl(pentyl)phosphonium bis((trifluoromethyl)sulfonyl)amide,,,,
JTOlG,353.15,0.8,101.3,1.4111,Seki et al. (2019),Refractive index,Liquid,ABjAjC,CCCCC[N+](CC)(CC)CC.O=S(=O)([N-]S(=O)(=O)C(F)(F)F)C(F)(F)F,triethylpentylammonium bis(trifluoromethylsulfonyl)imide,ABmOjS,CCCCC[P+](CC)(CC)CC.O=S(=O)([N-]S(=O)(=O)C(F)(F)F)C(F)(F)F,triethyl(pentyl)phosphonium bis((trifluoromethyl)sulfonyl)amide,,,,
JTOlG,353.15,1,101.3,1.4093,Seki et al. (2019),Refractive index,Liquid,ABjAjC,CCCCC[N+](CC)(CC)CC.O=S(=O)([N-]S(=O)(=O)C(F)(F)F)C(F)(F)F,triethylpentylammonium bis(trifluoromethylsulfonyl)imide,ABmOjS,CCCCC[P+](CC)(CC)CC.O=S(=O)([N-]S(=O)(=O)C(F)(F)F)C(F)(F)F,triethyl(pentyl)phosphonium bis((trifluoromethyl)sulfonyl)amide,,,,

File: refindex_csv_data/refindex_setid_JhvBE.csv
setid,"Temperature, K","Pressure, kPa","Wavelength, A",Refractive index,reference,propertiy,phases,compound id 1,smile 1,compound name 1,compound id 2,smile 2,compound name 2,compound id 3,smile 3,compound name 3,Unnamed: 13
JhvBE,353.15,101,450,1.4735,Chiappe et al. (2017),Refractive index,Liquid,AAyqGc,CCCC[n+]1ccn(C)c1.COP(=O)([O-])OC,1-butyl-3-methyl-1H-imidazolium dimethylphosphate,,,,,,,
JhvBE,353.15,101,532,1.4664,Chiappe et al. (2017),Refractive index,Liquid,AAyqGc,CCCC[n+]1ccn(C)c1.COP(=O)([O-])OC,1-butyl-3-methyl-1H-imidazolium dimethylphosphate,,,,,,,
JhvBE,353.15,101,632.8,1.4612,Chiappe et al. (2017),Refractive index,Liquid,AAyqGc,CCCC[n+]1ccn(C)c1.COP(=O)([O-])OC,1-butyl-3-methyl-1H-imidazolium dimethylphosphate,,,,,,,
JhvBE,353.15,101,964,1.4544,Chiappe et al. (2017),Refractive index,Liquid,AAyqGc,CCCC[n+]1ccn(C)c1.COP(=O)([O-])OC,1-butyl-3-methyl-1H-imidazolium dimethylphosphate,,,,,,,
JhvBE,353.15,101,1551,1.4507,Chiappe et al. (2017),Refractive index,Liquid,AAyqGc,CCCC[n+]1ccn(C)c1.COP(=O)([O-])OC,1-butyl-3-methyl-1H-imidazolium dimethylphosphate,,,,,,,
JhvBE,363.15,101,450,1.4712,Chiappe et al. (2017),Refractive index,Liquid,AAyqGc,CCCC[n+]1ccn(C)c1.COP(=O)([O-])OC,1-butyl-3-methyl-1H-imidazolium dimethylphosphate,,,,,,,
JhvBE,363.15,101,532,1.4642,Chiappe et al. (2017),Refractive index,Liquid,AAyqGc,CCCC[n+]1ccn(C)c1.COP(=O)([O-])OC,1-butyl-3-methyl-1H-imidazolium dimethylphosphate,,,,,,,
JhvBE,363.15,101,632.8,1.4581,Chiappe et al. (2017),Refractive index,Liquid,AAyqGc,CCCC[n+]1ccn(C)c1.COP(=O)([O-])OC,1-butyl-3-methyl-1H-imidazolium dimethylphosphate,,,,,,,
JhvBE,363.15,101,964,1.4509,Chiappe et al. (2017),Refractive index,Liquid,AAyqGc,CCCC[n+]1ccn(C)c1.COP(=O)([O-])OC,1-butyl-3-methyl-1H-imidazolium dimethylphosphate,,,,,,,
JhvBE,363.15,101,1551,1.4482,Chiappe et al. (2017),Refractive index,Liquid,AAyqGc,CCCC[n+]1ccn(C)c1.COP(=O)([O-])OC,1-butyl-3-methyl-1H-imidazolium dimethylphosphate,,,,,,,
JhvBE,373.15,101,450,1.4691,Chiappe et al. (2017),Refractive index,Liquid,AAyqGc,CCCC[n+]1ccn(C)c1.COP(=O)([O-])OC,1-butyl-3-methyl-1H-imidazolium dimethylphosphate,,,,,,,
JhvBE,373.15,101,532,1.4618,Chiappe et al. (2017),Refractive index,Liquid,AAyqGc,CCCC[n+]1ccn(C)c1.COP(=O)([O-])OC,1-butyl-3-methyl-1H-imidazolium dimethylphosphate,,,,,,,
JhvBE,373.15,101,632.8,1.4555,Chiappe et al. (2017),Refractive index,Liquid,AAyqGc,CCCC[n+]1ccn(C)c1.COP(=O)([O-])OC,1-butyl-3-methyl-1H-imidazolium dimethylphosphate,,,,,,,
JhvBE,373.15,101,964,1.4484,Chiappe et al. (2017),Refractive index,Liquid,AAyqGc,CCCC[n+]1ccn(C)c1.COP(=O)([O-])OC,1-butyl-3-methyl-1H-imidazolium dimethylphosphate,,,,,,,
JhvBE,373.15,101,1551,1.4462,Chiappe et al. (2017),Refractive index,Liquid,AAyqGc,CCCC[n+]1ccn(C)c1.COP(=O)([O-])OC,1-butyl-3-methyl-1H-imidazolium dimethylphosphate,,,,,,,
JhvBE,383.15,101,450,1.4663,Chiappe et al. (2017),Refractive index,Liquid,AAyqGc,CCCC[n+]1ccn(C)c1.COP(=O)([O-])OC,1-butyl-3-methyl-1H-imidazolium dimethylphosphate,,,,,,,
JhvBE,383.15,101,532,1.4589,Chiappe et al. (2017),Refractive index,Liquid,AAyqGc,CCCC[n+]1ccn(C)c1.COP(=O)([O-])OC,1-butyl-3-methyl-1H-imidazolium dimethylphosphate,,,,,,,
JhvBE,383.15,101,632.8,1.4538,Chiappe et al. (2017),Refractive index,Liquid,AAyqGc,CCCC[n+]1ccn(C)c1.COP(=O)([O-])OC,1-butyl-3-methyl-1H-imidazolium dimethylphosphate,,,,,,,
JhvBE,383.15,101,964,1.4472,Chiappe et al. (2017),Refractive index,Liquid,AAyqGc,CCCC[n+]1ccn(C)c1.COP(=O)([O-])OC,1-butyl-3-methyl-1H-imidazolium dimethylphosphate,,,,,,,
JhvBE,383.15,101,1551,1.4439,Chiappe et al. (2017),Refractive index,Liquid,AAyqGc,CCCC[n+]1ccn(C)c1.COP(=O)([O-])OC,1-butyl-3-methyl-1H-imidazolium dimethylphosphate,,,,,,,
JhvBE,393.15,101,450,1.4643,Chiappe et al. (2017),Refractive index,Liquid,AAyqGc,CCCC[n+]1ccn(C)c1.COP(=O)([O-])OC,1-butyl-3-methyl-1H-imidazolium dimethylphosphate,,,,,,,
JhvBE,393.15,101,532,1.4569,Chiappe et al. (2017),Refractive index,Liquid,AAyqGc,CCCC[n+]1ccn(C)c1.COP(=O)([O-])OC,1-butyl-3-methyl-1H-imidazolium dimethylphosphate,,,,,,,
JhvBE,393.15,101,632.8,1.4508,Chiappe et al. (2017),Refractive index,Liquid,AAyqGc,CCCC[n+]1ccn(C)c1.COP(=O)([O-])OC,1-butyl-3-methyl-1H-imidazolium dimethylphosphate,,,,,,,
JhvBE,393.15,101,964,1.4445,Chiappe et al. (2017),Refractive index,Liquid,AAyqGc,CCCC[n+]1ccn(C)c1.COP(=O)([O-])OC,1-butyl-3-methyl-1H-imidazolium dimethylphosphate,,,,,,,
JhvBE,393.15,101,1551,1.4417,Chiappe et al. (2017),Refractive index,Liquid,AAyqGc,CCCC[n+]1ccn(C)c1.COP(=O)([O-])OC,1-butyl-3-methyl-1H-imidazolium dimethylphosphate,,,,,,,
JhvBE,403.15,101,450,1.4622,Chiappe et al. (2017),Refractive index,Liquid,AAyqGc,CCCC[n+]1ccn(C)c1.COP(=O)([O-])OC,1-butyl-3-methyl-1H-imidazolium dimethylphosphate,,,,,,,
JhvBE,403.15,101,532,1.4541,Chiappe et al. (2017),Refractive index,Liquid,AAyqGc,CCCC[n+]1ccn(C)c1.COP(=O)([O-])OC,1-butyl-3-methyl-1H-imidazolium dimethylphosphate,,,,,,,
JhvBE,403.15,101,632.8,1.4498,Chiappe et al. (2017),Refractive index,Liquid,AAyqGc,CCCC[n+]1ccn(C)c1.COP(=O)([O-])OC,1-butyl-3-methyl-1H-imidazolium dimethylphosphate,,,,,,,
JhvBE,403.15,101,964,1.4432,Chiappe et al. (2017),Refractive index,Liquid,AAyqGc,CCCC[n+]1ccn(C)c1.COP(=O)([O-])OC,1-butyl-3-methyl-1H-imidazolium dimethylphosphate,,,,,,,
JhvBE,403.15,101,1551,1.4396,Chiappe et al. (2017),Refractive index,Liquid,AAyqGc,CCCC[n+]1ccn(C)c1.COP(=O)([O-])OC,1-butyl-3-methyl-1H-imidazolium dimethylphosphate,,,,,,,
JhvBE,413.15,101,450,1.4603,Chiappe et al. (2017),Refractive index,Liquid,AAyqGc,CCCC[n+]1ccn(C)c1.COP(=O)([O-])OC,1-butyl-3-methyl-1H-imidazolium dimethylphosphate,,,,,,,
JhvBE,413.15,101,532,1.4521,Chiappe et al. (2017),Refractive index,Liquid,AAyqGc,CCCC[n+]1ccn(C)c1.COP(=O)([O-])OC,1-butyl-3-methyl-1H-imidazolium dimethylphosphate,,,,,,,
JhvBE,413.15,101,632.8,1.4466,Chiappe et al. (2017),Refractive index,Liquid,AAyqGc,CCCC[n+]1ccn(C)c1.COP(=O)([O-])OC,1-butyl-3-methyl-1H-imidazolium dimethylphosphate,,,,,,,
JhvBE,413.15,101,964,1.4405,Chiappe et al. (2017),Refractive index,Liquid,AAyqGc,CCCC[n+]1ccn(C)c1.COP(=O)([O-])OC,1-butyl-3-methyl-1H-imidazolium dimethylphosphate,,,,,,,
JhvBE,413.15,101,1551,1.4366,Chiappe et al. (2017),Refractive index,Liquid,AAyqGc,CCCC[n+]1ccn(C)c1.COP(=O)([O-])OC,1-butyl-3-methyl-1H-imidazolium dimethylphosphate,,,,,,,
JhvBE,423.15,101,450,1.4593,Chiappe et al. (2017),Refractive index,Liquid,AAyqGc,CCCC[n+]1ccn(C)c1.COP(=O)([O-])OC,1-butyl-3-methyl-1H-imidazolium dimethylphosphate,,,,,,,
JhvBE,423.15,101,532,1.4517,Chiappe et al. (2017),Refractive index,Liquid,AAyqGc,CCCC[n+]1ccn(C)c1.COP(=O)([O-])OC,1-butyl-3-methyl-1H-imidazolium dimethylphosphate,,,,,,,
JhvBE,423.15,101,632.8,1.4463,Chiappe et al. (2017),Refractive index,Liquid,AAyqGc,CCCC[n+]1ccn(C)c1.COP(=O)([O-])OC,1-butyl-3-methyl-1H-imidazolium dimethylphosphate,,,,,,,
JhvBE,423.15,101,964,1.4397,Chiappe et al. (2017),Refractive index,Liquid,AAyqGc,CCCC[n+]1ccn(C)c1.COP(=O)([O-])OC,1-butyl-3-methyl-1H-imidazolium dimethylphosphate,,,,,,,
JhvBE,423.15,101,1551,1.4363,Chiappe et al. (2017),Refractive index,Liquid,AAyqGc,CCCC[n+]1ccn(C)c1.COP(=O)([O-])OC,1-butyl-3-methyl-1H-imidazolium dimethylphosphate,,,,,,,
JhvBE,433.15,101,450,1.4568,Chiappe et al. (2017),Refractive index,Liquid,AAyqGc,CCCC[n+]1ccn(C)c1.COP(=O)([O-])OC,1-butyl-3-methyl-1H-imidazolium dimethylphosphate,,,,,,,
JhvBE,433.15,101,532,1.449,Chiappe et al. (2017),Refractive index,Liquid,AAyqGc,CCCC[n+]1ccn(C)c1.COP(=O)([O-])OC,1-butyl-3-methyl-1H-imidazolium dimethylphosphate,,,,,,,
JhvBE,433.15,101,632.8,1.4444,Chiappe et al. (2017),Refractive index,Liquid,AAyqGc,CCCC[n+]1ccn(C)c1.COP(=O)([O-])OC,1-butyl-3-methyl-1H-imidazolium dimethylphosphate,,,,,,,
JhvBE,433.15,101,964,1.4378,Chiappe et al. (2017),Refractive index,Liquid,AAyqGc,CCCC[n+]1ccn(C)c1.COP(=O)([O-])OC,1-butyl-3-methyl-1H-imidazolium dimethylphosphate,,,,,,,
JhvBE,433.15,101,1551,1.4343,Chiappe et al. (2017),Refractive index,Liquid,AAyqGc,CCCC[n+]1ccn(C)c1.COP(=O)([O-])OC,1-butyl-3-methyl-1H-imidazolium dimethylphosphate,,,,,,,
