Repository: kamranayazheydarov/ILTHERMO-data

# ILThermo Data Processing

This project processes JSON files containing density data and merges them into CSV files. It also updates the CSV files with metadata and SMILES strings for compounds.

## main_functions.py

This script contains the main functions for processing the density data.

## File Descriptions

### #file:compounds.csv

This file contains compound information with the following headers:
- `id` (integer): The unique identifier for each compound.
- `smiles` (string): The SMILES string representation of the compound.

File: refindex_csv_data/refindex_setid_JvhaY.csv
setid,Weight fraction of 1-ethyl-3-methylimidazolium chloride,Weight fraction of potassium nitrate,"Pressure, kPa","Temperature, K",Refractive index (Na D-line),reference,propertiy,phases,compound id 1,smile 1,compound name 1,compound id 2,smile 2,compound name 2,compound id 3,smile 3,compound name 3,Unnamed: 13
JvhaY,0,0.2792,101,298.15,1.35915,Li et al. (2016d),Refractive index,Liquid,AADYJk,O,water,AATXuS,O=[N+]([O-])[O-].[K+],potassium nitrate,AAcKZa,CC[n+]1ccn(C)c1.[Cl-],1-ethyl-3-methylimidazolium chloride,
JvhaY,0.0665,0.1828,101,298.15,1.36676,Li et al. (2016d),Refractive index,Liquid,AADYJk,O,water,AATXuS,O=[N+]([O-])[O-].[K+],potassium nitrate,AAcKZa,CC[n+]1ccn(C)c1.[Cl-],1-ethyl-3-methylimidazolium chloride,
JvhaY,0.1412,0.1319,101,298.15,1.37546,Li et al. (2016d),Refractive index,Liquid,AADYJk,O,water,AATXuS,O=[N+]([O-])[O-].[K+],potassium nitrate,AAcKZa,CC[n+]1ccn(C)c1.[Cl-],1-ethyl-3-methylimidazolium chloride,
JvhaY,0.2178,0.1077,101,298.15,1.38569,Li et al. (2016d),Refractive index,Liquid,AADYJk,O,water,AATXuS,O=[N+]([O-])[O-].[K+],potassium nitrate,AAcKZa,CC[n+]1ccn(C)c1.[Cl-],1-ethyl-3-methylimidazolium chloride,
JvhaY,0.2982,0.0836,101,298.15,1.39661,Li et al. (2016d),Refractive index,Liquid,AADYJk,O,water,AATXuS,O=[N+]([O-])[O-].[K+],potassium nitrate,AAcKZa,CC[n+]1ccn(C)c1.[Cl-],1-ethyl-3-methylimidazolium chloride,
JvhaY,0.3801,0.0654,101,298.15,1.41036,Li et al. (2016d),Refractive index,Liquid,AADYJk,O,water,AATXuS,O=[N+]([O-])[O-].[K+],potassium nitrate,AAcKZa,CC[n+]1ccn(C)c1.[Cl-],1-ethyl-3-methylimidazolium chloride,
JvhaY,0.4633,0.0508,101,298.15,1.42368,Li et al. (2016d),Refractive index,Liquid,AADYJk,O,water,AATXuS,O=[N+]([O-])[O-].[K+],potassium nitrate,AAcKZa,CC[n+]1ccn(C)c1.[Cl-],1-ethyl-3-methylimidazolium chloride,
JvhaY,0.5481,0.0375,101,298.15,1.43691,Li et al. (2016d),Refractive index,Liquid,AADYJk,O,water,AATXuS,O=[N+]([O-])[O-].[K+],potassium nitrate,AAcKZa,CC[n+]1ccn(C)c1.[Cl-],1-ethyl-3-methylimidazolium chloride,
JvhaY,0.6326,0.028,101,298.15,1.45206,Li et al. (2016d),Refractive index,Liquid,AADYJk,O,water,AATXuS,O=[N+]([O-])[O-].[K+],potassium nitrate,AAcKZa,CC[n+]1ccn(C)c1.[Cl-],1-ethyl-3-methylimidazolium chloride,
JvhaY,0.7177,0.0197,101,298.15,1.47612,Li et al. (2016d),Refractive index,Liquid,AADYJk,O,water,AATXuS,O=[N+]([O-])[O-].[K+],potassium nitrate,AAcKZa,CC[n+]1ccn(C)c1.[Cl-],1-ethyl-3-methylimidazolium chloride,
JvhaY,0.8026,0.0134,101,298.15,1.49716,Li et al. (2016d),Refractive index,Liquid,AADYJk,O,water,AATXuS,O=[N+]([O-])[O-].[K+],potassium nitrate,AAcKZa,CC[n+]1ccn(C)c1.[Cl-],1-ethyl-3-methylimidazolium chloride,

File: refindex_csv_data/refindex_setid_JzSnp.csv
setid,"Temperature, K","Mole fraction of N,N,N-trimethylpropanaminium bis((trifluoromethyl)sulfonyl)amide","Pressure, kPa",Refractive index (Na D-line),reference,propertiy,phases,compound id 1,smile 1,compound name 1,compound id 2,smile 2,compound name 2,compound id 3,smile 3,compound name 3,Unnamed: 13
JzSnp,283.15,0,101.3,1.4247,Seki et al. (2019),Refractive index,Liquid,ABVbjk,CCC[N+](C)(C)C.O=S(=O)([N-]S(=O)(=O)C(F)(F)F)C(F)(F)F,"N,N,N-trimethylpropanaminium bis((trifluoromethyl)sulfonyl)amide",ABabds,CCC[N+]1(C)CCCC1.O=S(=O)([N-]S(=O)(=O)C(F)(F)F)C(F)(F)F,1-methyl-1-propylpyrrolidinium bis[(trifluoromethyl)sulfonyl]imide,,,,
JzSnp,283.15,0.2,101.3,1.4216,Seki et al. (2019),Refractive index,Liquid,ABVbjk,CCC[N+](C)(C)C.O=S(=O)([N-]S(=O)(=O)C(F)(F)F)C(F)(F)F,"N,N,N-trimethylpropanaminium bis((trifluoromethyl)sulfonyl)amide",ABabds,CCC[N+]1(C)CCCC1.O=S(=O)([N-]S(=O)(=O)C(F)(F)F)C(F)(F)F,1-methyl-1-propylpyrrolidinium bis[(trifluoromethyl)sulfonyl]imide,,,,
JzSnp,283.15,0.4,101.3,1.4185,Seki et al. (2019),Refractive index,Liquid,ABVbjk,CCC[N+](C)(C)C.O=S(=O)([N-]S(=O)(=O)C(F)(F)F)C(F)(F)F,"N,N,N-trimethylpropanaminium bis((trifluoromethyl)sulfonyl)amide",ABabds,CCC[N+]1(C)CCCC1.O=S(=O)([N-]S(=O)(=O)C(F)(F)F)C(F)(F)F,1-methyl-1-propylpyrrolidinium bis[(trifluoromethyl)sulfonyl]imide,,,,
JzSnp,283.15,0.6,101.3,1.4153,Seki et al. (2019),Refractive index,Liquid,ABVbjk,CCC[N+](C)(C)C.O=S(=O)([N-]S(=O)(=O)C(F)(F)F)C(F)(F)F,"N,N,N-trimethylpropanaminium bis((trifluoromethyl)sulfonyl)amide",ABabds,CCC[N+]1(C)CCCC1.O=S(=O)([N-]S(=O)(=O)C(F)(F)F)C(F)(F)F,1-methyl-1-propylpyrrolidinium bis[(trifluoromethyl)sulfonyl]imide,,,,
JzSnp,283.15,0.8,101.3,1.4121,Seki et al. (2019),Refractive index,Liquid,ABVbjk,CCC[N+](C)(C)C.O=S(=O)([N-]S(=O)(=O)C(F)(F)F)C(F)(F)F,"N,N,N-trimethylpropanaminium bis((trifluoromethyl)sulfonyl)amide",ABabds,CCC[N+]1(C)CCCC1.O=S(=O)([N-]S(=O)(=O)C(F)(F)F)C(F)(F)F,1-methyl-1-propylpyrrolidinium bis[(trifluoromethyl)sulfonyl]imide,,,,
JzSnp,283.15,1,101.3,1.4089,Seki et al. (2019),Refractive index,Liquid,ABVbjk,CCC[N+](C)(C)C.O=S(=O)([N-]S(=O)(=O)C(F)(F)F)C(F)(F)F,"N,N,N-trimethylpropanaminium bis((trifluoromethyl)sulfonyl)amide",ABabds,CCC[N+]1(C)CCCC1.O=S(=O)([N-]S(=O)(=O)C(F)(F)F)C(F)(F)F,1-methyl-1-propylpyrrolidinium bis[(trifluoromethyl)sulfonyl]imide,,,,
JzSnp,288.15,0,101.3,1.4234,Seki et al. (2019),Refractive index,Liquid,ABVbjk,CCC[N+](C)(C)C.O=S(=O)([N-]S(=O)(=O)C(F)(F)F)C(F)(F)F,"N,N,N-trimethylpropanaminium bis((trifluoromethyl)sulfonyl)amide",ABabds,CCC[N+]1(C)CCCC1.O=S(=O)([N-]S(=O)(=O)C(F)(F)F)C(F)(F)F,1-methyl-1-propylpyrrolidinium bis[(trifluoromethyl)sulfonyl]imide,,,,
JzSnp,288.15,0.2,101.3,1.4203,Seki et al. (2019),Refractive index,Liquid,ABVbjk,CCC[N+](C)(C)C.O=S(=O)([N-]S(=O)(=O)C(F)(F)F)C(F)(F)F,"N,N,N-trimethylpropanaminium bis((trifluoromethyl)sulfonyl)amide",ABabds,CCC[N+]1(C)CCCC1.O=S(=O)([N-]S(=O)(=O)C(F)(F)F)C(F)(F)F,1-methyl-1-propylpyrrolidinium bis[(trifluoromethyl)sulfonyl]imide,,,,
JzSnp,288.15,0.4,101.3,1.4171,Seki et al. (2019),Refractive index,Liquid,ABVbjk,CCC[N+](C)(C)C.O=S(=O)([N-]S(=O)(=O)C(F)(F)F)C(F)(F)F,"N,N,N-trimethylpropanaminium bis((trifluoromethyl)sulfonyl)amide",ABabds,CCC[N+]1(C)CCCC1.O=S(=O)([N-]S(=O)(=O)C(F)(F)F)C(F)(F)F,1-methyl-1-propylpyrrolidinium bis[(trifluoromethyl)sulfonyl]imide,,,,
JzSnp,288.15,0.6,101.3,1.4139,Seki et al. (2019),Refractive index,Liquid,ABVbjk,CCC[N+](C)(C)C.O=S(=O)([N-]S(=O)(=O)C(F)(F)F)C(F)(F)F,"N,N,N-trimethylpropanaminium bis((trifluoromethyl)sulfonyl)amide",ABabds,CCC[N+]1(C)CCCC1.O=S(=O)([N-]S(=O)(=O)C(F)(F)F)C(F)(F)F,1-methyl-1-propylpyrrolidinium bis[(trifluoromethyl)sulfonyl]imide,,,,
JzSnp,288.15,0.8,101.3,1.4107,Seki et al. (2019),Refractive index,Liquid,ABVbjk,CCC[N+](C)(C)C.O=S(=O)([N-]S(=O)(=O)C(F)(F)F)C(F)(F)F,"N,N,N-trimethylpropanaminium bis((trifluoromethyl)sulfonyl)amide",ABabds,CCC[N+]1(C)CCCC1.O=S(=O)([N-]S(=O)(=O)C(F)(F)F)C(F)(F)F,1-methyl-1-propylpyrrolidinium bis[(trifluoromethyl)sulfonyl]imide,,,,
JzSnp,288.15,1,101.3,1.4076,Seki et al. (2019),Refractive index,Liquid,ABVbjk,CCC[N+](C)(C)C.O=S(=O)([N-]S(=O)(=O)C(F)(F)F)C(F)(F)F,"N,N,N-trimethylpropanaminium bis((trifluoromethyl)sulfonyl)amide",ABabds,CCC[N+]1(C)CCCC1.O=S(=O)([N-]S(=O)(=O)C(F)(F)F)C(F)(F)F,1-methyl-1-propylpyrrolidinium bis[(trifluoromethyl)sulfonyl]imide,,,,
JzSnp,293.15,0,101.3,1.422,Seki et al. (2019),Refractive index,Liquid,ABVbjk,CCC[N+](C)(C)C.O=S(=O)([N-]S(=O)(=O)C(F)(F)F)C(F)(F)F,"N,N,N-trimethylpropanaminium bis((trifluoromethyl)sulfonyl)amide",ABabds,CCC[N+]1(C)CCCC1.O=S(=O)([N-]S(=O)(=O)C(F)(F)F)C(F)(F)F,1-methyl-1-propylpyrrolidinium bis[(trifluoromethyl)sulfonyl]imide,,,,
JzSnp,293.15,0.2,101.3,1.4189,Seki et al. (2019),Refractive index,Liquid,ABVbjk,CCC[N+](C)(C)C.O=S(=O)([N-]S(=O)(=O)C(F)(F)F)C(F)(F)F,"N,N,N-trimethylpropanaminium bis((trifluoromethyl)sulfonyl)amide",ABabds,CCC[N+]1(C)CCCC1.O=S(=O)([N-]S(=O)(=O)C(F)(F)F)C(F)(F)F,1-methyl-1-propylpyrrolidinium bis[(trifluoromethyl)sulfonyl]imide,,,,
JzSnp,293.15,0.4,101.3,1.4157,Seki et al. (2019),Refractive index,Liquid,ABVbjk,CCC[N+](C)(C)C.O=S(=O)([N-]S(=O)(=O)C(F)(F)F)C(F)(F)F,"N,N,N-trimethylpropanaminium bis((trifluoromethyl)sulfonyl)amide",ABabds,CCC[N+]1(C)CCCC1.O=S(=O)([N-]S(=O)(=O)C(F)(F)F)C(F)(F)F,1-methyl-1-propylpyrrolidinium bis[(trifluoromethyl)sulfonyl]imide,,,,
JzSnp,293.15,0.6,101.3,1.4126,Seki et al. (2019),Refractive index,Liquid,ABVbjk,CCC[N+](C)(C)C.O=S(=O)([N-]S(=O)(=O)C(F)(F)F)C(F)(F)F,"N,N,N-trimethylpropanaminium bis((trifluoromethyl)sulfonyl)amide",ABabds,CCC[N+]1(C)CCCC1.O=S(=O)([N-]S(=O)(=O)C(F)(F)F)C(F)(F)F,1-methyl-1-propylpyrrolidinium bis[(trifluoromethyl)sulfonyl]imide,,,,
JzSnp,293.15,0.8,101.3,1.4094,Seki et al. (2019),Refractive index,Liquid,ABVbjk,CCC[N+](C)(C)C.O=S(=O)([N-]S(=O)(=O)C(F)(F)F)C(F)(F)F,"N,N,N-trimethylpropanaminium bis((trifluoromethyl)sulfonyl)amide",ABabds,CCC[N+]1(C)CCCC1.O=S(=O)([N-]S(=O)(=O)C(F)(F)F)C(F)(F)F,1-methyl-1-propylpyrrolidinium bis[(trifluoromethyl)sulfonyl]imide,,,,
JzSnp,293.15,1,101.3,1.4062,Seki et al. (2019),Refractive index,Liquid,ABVbjk,CCC[N+](C)(C)C.O=S(=O)([N-]S(=O)(=O)C(F)(F)F)C(F)(F)F,"N,N,N-trimethylpropanaminium bis((trifluoromethyl)sulfonyl)amide",ABabds,CCC[N+]1(C)CCCC1.O=S(=O)([N-]S(=O)(=O)C(F)(F)F)C(F)(F)F,1-methyl-1-propylpyrrolidinium bis[(trifluoromethyl)sulfonyl]imide,,,,
JzSnp,298.15,0,101.3,1.4206,Seki et al. (2019),Refractive index,Liquid,ABVbjk,CCC[N+](C)(C)C.O=S(=O)([N-]S(=O)(=O)C(F)(F)F)C(F)(F)F,"N,N,N-trimethylpropanaminium bis((trifluoromethyl)sulfonyl)amide",ABabds,CCC[N+]1(C)CCCC1.O=S(=O)([N-]S(=O)(=O)C(F)(F)F)C(F)(F)F,1-methyl-1-propylpyrrolidinium bis[(trifluoromethyl)sulfonyl]imide,,,,
JzSnp,298.15,0.2,101.3,1.4175,Seki et al. (2019),Refractive index,Liquid,ABVbjk,CCC[N+](C)(C)C.O=S(=O)([N-]S(=O)(=O)C(F)(F)F)C(F)(F)F,"N,N,N-trimethylpropanaminium bis((trifluoromethyl)sulfonyl)amide",ABabds,CCC[N+]1(C)CCCC1.O=S(=O)([N-]S(=O)(=O)C(F)(F)F)C(F)(F)F,1-methyl-1-propylpyrrolidinium bis[(trifluoromethyl)sulfonyl]imide,,,,
JzSnp,298.15,0.4,101.3,1.4143,Seki et al. (2019),Refractive index,Liquid,ABVbjk,CCC[N+](C)(C)C.O=S(=O)([N-]S(=O)(=O)C(F)(F)F)C(F)(F)F,"N,N,N-trimethylpropanaminium bis((trifluoromethyl)sulfonyl)amide",ABabds,CCC[N+]1(C)CCCC1.O=S(=O)([N-]S(=O)(=O)C(F)(F)F)C(F)(F)F,1-methyl-1-propylpyrrolidinium bis[(trifluoromethyl)sulfonyl]imide,,,,
JzSnp,298.15,0.6,101.3,1.4112,Seki et al. (2019),Refractive index,Liquid,ABVbjk,CCC[N+](C)(C)C.O=S(=O)([N-]S(=O)(=O)C(F)(F)F)C(F)(F)F,"N,N,N-trimethylpropanaminium bis((trifluoromethyl)sulfonyl)amide",ABabds,CCC[N+]1(C)CCCC1.O=S(=O)([N-]S(=O)(=O)C(F)(F)F)C(F)(F)F,1-methyl-1-propylpyrrolidinium bis[(trifluoromethyl)sulfonyl]imide,,,,
JzSnp,298.15,0.8,101.3,1.4081,Seki et al. (2019),Refractive index,Liquid,ABVbjk,CCC[N+](C)(C)C.O=S(=O)([N-]S(=O)(=O)C(F)(F)F)C(F)(F)F,"N,N,N-trimethylpropanaminium bis((trifluoromethyl)sulfonyl)amide",ABabds,CCC[N+]1(C)CCCC1.O=S(=O)([N-]S(=O)(=O)C(F)(F)F)C(F)(F)F,1-methyl-1-propylpyrrolidinium bis[(trifluoromethyl)sulfonyl]imide,,,,
JzSnp,298.15,1,101.3,1.4049,Seki et al. (2019),Refractive index,Liquid,ABVbjk,CCC[N+](C)(C)C.O=S(=O)([N-]S(=O)(=O)C(F)(F)F)C(F)(F)F,"N,N,N-trimethylpropanaminium bis((trifluoromethyl)sulfonyl)amide",ABabds,CCC[N+]1(C)CCCC1.O=S(=O)([N-]S(=O)(=O)C(F)(F)F)C(F)(F)F,1-methyl-1-propylpyrrolidinium bis[(trifluoromethyl)sulfonyl]imide,,,,
JzSnp,303.15,0,101.3,1.4193,Seki et al. (2019),Refractive index,Liquid,ABVbjk,CCC[N+](C)(C)C.O=S(=O)([N-]S(=O)(=O)C(F)(F)F)C(F)(F)F,"N,N,N-trimethylpropanaminium bis((trifluoromethyl)sulfonyl)amide",ABabds,CCC[N+]1(C)CCCC1.O=S(=O)([N-]S(=O)(=O)C(F)(F)F)C(F)(F)F,1-methyl-1-propylpyrrolidinium bis[(trifluoromethyl)sulfonyl]imide,,,,
JzSnp,303.15,0.2,101.3,1.4162,Seki et al. (2019),Refractive index,Liquid,ABVbjk,CCC[N+](C)(C)C.O=S(=O)([N-]S(=O)(=O)C(F)(F)F)C(F)(F)F,"N,N,N-trimethylpropanaminium bis((trifluoromethyl)sulfonyl)amide",ABabds,CCC[N+]1(C)CCCC1.O=S(=O)([N-]S(=O)(=O)C(F)(F)F)C(F)(F)F,1-methyl-1-propylpyrrolidinium bis[(trifluoromethyl)sulfonyl]imide,,,,
JzSnp,303.15,0.4,101.3,1.413,Seki et al. (2019),Refractive index,Liquid,ABVbjk,CCC[N+](C)(C)C.O=S(=O)([N-]S(=O)(=O)C(F)(F)F)C(F)(F)F,"N,N,N-trimethylpropanaminium bis((trifluoromethyl)sulfonyl)amide",ABabds,CCC[N+]1(C)CCCC1.O=S(=O)([N-]S(=O)(=O)C(F)(F)F)C(F)(F)F,1-methyl-1-propylpyrrolidinium bis[(trifluoromethyl)sulfonyl]imide,,,,
JzSnp,303.15,0.6,101.3,1.4099,Seki et al. (2019),Refractive index,Liquid,ABVbjk,CCC[N+](C)(C)C.O=S(=O)([N-]S(=O)(=O)C(F)(F)F)C(F)(F)F,"N,N,N-trimethylpropanaminium bis((trifluoromethyl)sulfonyl)amide",ABabds,CCC[N+]1(C)CCCC1.O=S(=O)([N-]S(=O)(=O)C(F)(F)F)C(F)(F)F,1-methyl-1-propylpyrrolidinium bis[(trifluoromethyl)sulfonyl]imide,,,,
JzSnp,303.15,0.8,101.3,1.4068,Seki et al. (2019),Refractive index,Liquid,ABVbjk,CCC[N+](C)(C)C.O=S(=O)([N-]S(=O)(=O)C(F)(F)F)C(F)(F)F,"N,N,N-trimethylpropanaminium bis((trifluoromethyl)sulfonyl)amide",ABabds,CCC[N+]1(C)CCCC1.O=S(=O)([N-]S(=O)(=O)C(F)(F)F)C(F)(F)F,1-methyl-1-propylpyrrolidinium bis[(trifluoromethyl)sulfonyl]imide,,,,
JzSnp,303.15,1,101.3,1.4036,Seki et al. (2019),Refractive index,Liquid,ABVbjk,CCC[N+](C)(C)C.O=S(=O)([N-]S(=O)(=O)C(F)(F)F)C(F)(F)F,"N,N,N-trimethylpropanaminium bis((trifluoromethyl)sulfonyl)amide",ABabds,CCC[N+]1(C)CCCC1.O=S(=O)([N-]S(=O)(=O)C(F)(F)F)C(F)(F)F,1-methyl-1-propylpyrrolidinium bis[(trifluoromethyl)sulfonyl]imide,,,,
JzSnp,308.15,0,101.3,1.4179,Seki et al. (2019),Refractive index,Liquid,ABVbjk,CCC[N+](C)(C)C.O=S(=O)([N-]S(=O)(=O)C(F)(F)F)C(F)(F)F,"N,N,N-trimethylpropanaminium bis((trifluoromethyl)sulfonyl)amide",ABabds,CCC[N+]1(C)CCCC1.O=S(=O)([N-]S(=O)(=O)C(F)(F)F)C(F)(F)F,1-methyl-1-propylpyrrolidinium bis[(trifluoromethyl)sulfonyl]imide,,,,
JzSnp,308.15,0.2,101.3,1.4148,Seki et al. (2019),Refractive index,Liquid,ABVbjk,CCC[N+](C)(C)C.O=S(=O)([N-]S(=O)(=O)C(F)(F)F)C(F)(F)F,"N,N,N-trimethylpropanaminium bis((trifluoromethyl)sulfonyl)amide",ABabds,CCC[N+]1(C)CCCC1.O=S(=O)([N-]S(=O)(=O)C(F)(F)F)C(F)(F)F,1-methyl-1-propylpyrrolidinium bis[(trifluoromethyl)sulfonyl]imide,,,,
JzSnp,308.15,0.4,101.3,1.4116,Seki et al. (2019),Refractive index,Liquid,ABVbjk,CCC[N+](C)(C)C.O=S(=O)([N-]S(=O)(=O)C(F)(F)F)C(F)(F)F,"N,N,N-trimethylpropanaminium bis((trifluoromethyl)sulfonyl)amide",ABabds,CCC[N+]1(C)CCCC1.O=S(=O)([N-]S(=O)(=O)C(F)(F)F)C(F)(F)F,1-methyl-1-propylpyrrolidinium bis[(trifluoromethyl)sulfonyl]imide,,,,
JzSnp,308.15,0.6,101.3,1.4085,Seki et al. (2019),Refractive index,Liquid,ABVbjk,CCC[N+](C)(C)C.O=S(=O)([N-]S(=O)(=O)C(F)(F)F)C(F)(F)F,"N,N,N-trimethylpropanaminium bis((trifluoromethyl)sulfonyl)amide",ABabds,CCC[N+]1(C)CCCC1.O=S(=O)([N-]S(=O)(=O)C(F)(F)F)C(F)(F)F,1-methyl-1-propylpyrrolidinium bis[(trifluoromethyl)sulfonyl]imide,,,,
JzSnp,308.15,0.8,101.3,1.4054,Seki et al. (2019),Refractive index,Liquid,ABVbjk,CCC[N+](C)(C)C.O=S(=O)([N-]S(=O)(=O)C(F)(F)F)C(F)(F)F,"N,N,N-trimethylpropanaminium bis((trifluoromethyl)sulfonyl)amide",ABabds,CCC[N+]1(C)CCCC1.O=S(=O)([N-]S(=O)(=O)C(F)(F)F)C(F)(F)F,1-methyl-1-propylpyrrolidinium bis[(trifluoromethyl)sulfonyl]imide,,,,
JzSnp,308.15,1,101.3,1.4022,Seki et al. (2019),Refractive index,Liquid,ABVbjk,CCC[N+](C)(C)C.O=S(=O)([N-]S(=O)(=O)C(F)(F)F)C(F)(F)F,"N,N,N-trimethylpropanaminium bis((trifluoromethyl)sulfonyl)amide",ABabds,CCC[N+]1(C)CCCC1.O=S(=O)([N-]S(=O)(=O)C(F)(F)F)C(F)(F)F,1-methyl-1-propylpyrrolidinium bis[(trifluoromethyl)sulfonyl]imide,,,,
JzSnp,313.15,0,101.3,1.4166,Seki et al. (2019),Refractive index,Liquid,ABVbjk,CCC[N+](C)(C)C.O=S(=O)([N-]S(=O)(=O)C(F)(F)F)C(F)(F)F,"N,N,N-trimethylpropanaminium bis((trifluoromethyl)sulfonyl)amide",ABabds,CCC[N+]1(C)CCCC1.O=S(=O)([N-]S(=O)(=O)C(F)(F)F)C(F)(F)F,1-methyl-1-propylpyrrolidinium bis[(trifluoromethyl)sulfonyl]imide,,,,
JzSnp,313.15,0.2,101.3,1.4134,Seki et al. (2019),Refractive index,Liquid,ABVbjk,CCC[N+](C)(C)C.O=S(=O)([N-]S(=O)(=O)C(F)(F)F)C(F)(F)F,"N,N,N-trimethylpropanaminium bis((trifluoromethyl)sulfonyl)amide",ABabds,CCC[N+]1(C)CCCC1.O=S(=O)([N-]S(=O)(=O)C(F)(F)F)C(F)(F)F,1-methyl-1-propylpyrrolidinium bis[(trifluoromethyl)sulfonyl]imide,,,,
JzSnp,313.15,0.4,101.3,1.4103,Seki et al. (2019),Refractive index,Liquid,ABVbjk,CCC[N+](C)(C)C.O=S(=O)([N-]S(=O)(=O)C(F)(F)F)C(F)(F)F,"N,N,N-trimethylpropanaminium bis((trifluoromethyl)sulfonyl)amide",ABabds,CCC[N+]1(C)CCCC1.O=S(=O)([N-]S(=O)(=O)C(F)(F)F)C(F)(F)F,1-methyl-1-propylpyrrolidinium bis[(trifluoromethyl)sulfonyl]imide,,,,
JzSnp,313.15,0.6,101.3,1.4072,Seki et al. (2019),Refractive index,Liquid,ABVbjk,CCC[N+](C)(C)C.O=S(=O)([N-]S(=O)(=O)C(F)(F)F)C(F)(F)F,"N,N,N-trimethylpropanaminium bis((trifluoromethyl)sulfonyl)amide",ABabds,CCC[N+]1(C)CCCC1.O=S(=O)([N-]S(=O)(=O)C(F)(F)F)C(F)(F)F,1-methyl-1-propylpyrrolidinium bis[(trifluoromethyl)sulfonyl]imide,,,,
JzSnp,313.15,0.8,101.3,1.404,Seki et al. (2019),Refractive index,Liquid,ABVbjk,CCC[N+](C)(C)C.O=S(=O)([N-]S(=O)(=O)C(F)(F)F)C(F)(F)F,"N,N,N-trimethylpropanaminium bis((trifluoromethyl)sulfonyl)amide",ABabds,CCC[N+]1(C)CCCC1.O=S(=O)([N-]S(=O)(=O)C(F)(F)F)C(F)(F)F,1-methyl-1-propylpyrrolidinium bis[(trifluoromethyl)sulfonyl]imide,,,,
JzSnp,313.15,1,101.3,1.4009,Seki et al. (2019),Refractive index,Liquid,ABVbjk,CCC[N+](C)(C)C.O=S(=O)([N-]S(=O)(=O)C(F)(F)F)C(F)(F)F,"N,N,N-trimethylpropanaminium bis((trifluoromethyl)sulfonyl)amide",ABabds,CCC[N+]1(C)CCCC1.O=S(=O)([N-]S(=O)(=O)C(F)(F)F)C(F)(F)F,1-methyl-1-propylpyrrolidinium bis[(trifluoromethyl)sulfonyl]imide,,,,
JzSnp,318.15,0,101.3,1.4152,Seki et al. (2019),Refractive index,Liquid,ABVbjk,CCC[N+](C)(C)C.O=S(=O)([N-]S(=O)(=O)C(F)(F)F)C(F)(F)F,"N,N,N-trimethylpropanaminium bis((trifluoromethyl)sulfonyl)amide",ABabds,CCC[N+]1(C)CCCC1.O=S(=O)([N-]S(=O)(=O)C(F)(F)F)C(F)(F)F,1-methyl-1-propylpyrrolidinium bis[(trifluoromethyl)sulfonyl]imide,,,,
JzSnp,318.15,0.2,101.3,1.4121,Seki et al. (2019),Refractive index,Liquid,ABVbjk,CCC[N+](C)(C)C.O=S(=O)([N-]S(=O)(=O)C(F)(F)F)C(F)(F)F,"N,N,N-trimethylpropanaminium bis((trifluoromethyl)sulfonyl)amide",ABabds,CCC[N+]1(C)CCCC1.O=S(=O)([N-]S(=O)(=O)C(F)(F)F)C(F)(F)F,1-methyl-1-propylpyrrolidinium bis[(trifluoromethyl)sulfonyl]imide,,,,
JzSnp,318.15,0.4,101.3,1.4089,Seki et al. (2019),Refractive index,Liquid,ABVbjk,CCC[N+](C)(C)C.O=S(=O)([N-]S(=O)(=O)C(F)(F)F)C(F)(F)F,"N,N,N-trimethylpropanaminium bis((trifluoromethyl)sulfonyl)amide",ABabds,CCC[N+]1(C)CCCC1.O=S(=O)([N-]S(=O)(=O)C(F)(F)F)C(F)(F)F,1-methyl-1-propylpyrrolidinium bis[(trifluoromethyl)sulfonyl]imide,,,,
JzSnp,318.15,0.6,101.3,1.4059,Seki et al. (2019),Refractive index,Liquid,ABVbjk,CCC[N+](C)(C)C.O=S(=O)([N-]S(=O)(=O)C(F)(F)F)C(F)(F)F,"N,N,N-trimethylpropanaminium bis((trifluoromethyl)sulfonyl)amide",ABabds,CCC[N+]1(C)CCCC1.O=S(=O)([N-]S(=O)(=O)C(F)(F)F)C(F)(F)F,1-methyl-1-propylpyrrolidinium bis[(trifluoromethyl)sulfonyl]imide,,,,
JzSnp,318.15,0.8,101.3,1.4027,Seki et al. (2019),Refractive index,Liquid,ABVbjk,CCC[N+](C)(C)C.O=S(=O)([N-]S(=O)(=O)C(F)(F)F)C(F)(F)F,"N,N,N-trimethylpropanaminium bis((trifluoromethyl)sulfonyl)amide",ABabds,CCC[N+]1(C)CCCC1.O=S(=O)([N-]S(=O)(=O)C(F)(F)F)C(F)(F)F,1-methyl-1-propylpyrrolidinium bis[(trifluoromethyl)sulfonyl]imide,,,,
JzSnp,318.15,1,101.3,1.3996,Seki et al. (2019),Refractive index,Liquid,ABVbjk,CCC[N+](C)(C)C.O=S(=O)([N-]S(=O)(=O)C(F)(F)F)C(F)(F)F,"N,N,N-trimethylpropanaminium bis((trifluoromethyl)sulfonyl)amide",ABabds,CCC[N+]1(C)CCCC1.O=S(=O)([N-]S(=O)(=O)C(F)(F)F)C(F)(F)F,1-methyl-1-propylpyrrolidinium bis[(trifluoromethyl)sulfonyl]imide,,,,
JzSnp,323.15,0,101.3,1.4139,Seki et al. (2019),Refractive index,Liquid,ABVbjk,CCC[N+](C)(C)C.O=S(=O)([N-]S(=O)(=O)C(F)(F)F)C(F)(F)F,"N,N,N-trimethylpropanaminium bis((trifluoromethyl)sulfonyl)amide",ABabds,CCC[N+]1(C)CCCC1.O=S(=O)([N-]S(=O)(=O)C(F)(F)F)C(F)(F)F,1-methyl-1-propylpyrrolidinium bis[(trifluoromethyl)sulfonyl]imide,,,,
JzSnp,323.15,0.2,101.3,1.4108,Seki et al. (2019),Refractive index,Liquid,ABVbjk,CCC[N+](C)(C)C.O=S(=O)([N-]S(=O)(=O)C(F)(F)F)C(F)(F)F,"N,N,N-trimethylpropanaminium bis((trifluoromethyl)sulfonyl)amide",ABabds,CCC[N+]1(C)CCCC1.O=S(=O)([N-]S(=O)(=O)C(F)(F)F)C(F)(F)F,1-methyl-1-propylpyrrolidinium bis[(trifluoromethyl)sulfonyl]imide,,,,
JzSnp,323.15,0.4,101.3,1.4076,Seki et al. (2019),Refractive index,Liquid,ABVbjk,CCC[N+](C)(C)C.O=S(=O)([N-]S(=O)(=O)C(F)(F)F)C(F)(F)F,"N,N,N-trimethylpropanaminium bis((trifluoromethyl)sulfonyl)amide",ABabds,CCC[N+]1(C)CCCC1.O=S(=O)([N-]S(=O)(=O)C(F)(F)F)C(F)(F)F,1-methyl-1-propylpyrrolidinium bis[(trifluoromethyl)sulfonyl]imide,,,,
JzSnp,323.15,0.6,101.3,1.4045,Seki et al. (2019),Refractive index,Liquid,ABVbjk,CCC[N+](C)(C)C.O=S(=O)([N-]S(=O)(=O)C(F)(F)F)C(F)(F)F,"N,N,N-trimethylpropanaminium bis((trifluoromethyl)sulfonyl)amide",ABabds,CCC[N+]1(C)CCCC1.O=S(=O)([N-]S(=O)(=O)C(F)(F)F)C(F)(F)F,1-methyl-1-propylpyrrolidinium bis[(trifluoromethyl)sulfonyl]imide,,,,
JzSnp,323.15,0.8,101.3,1.4014,Seki et al. (2019),Refractive index,Liquid,ABVbjk,CCC[N+](C)(C)C.O=S(=O)([N-]S(=O)(=O)C(F)(F)F)C(F)(F)F,"N,N,N-trimethylpropanaminium bis((trifluoromethyl)sulfonyl)amide",ABabds,CCC[N+]1(C)CCCC1.O=S(=O)([N-]S(=O)(=O)C(F)(F)F)C(F)(F)F,1-methyl-1-propylpyrrolidinium bis[(trifluoromethyl)sulfonyl]imide,,,,
JzSnp,323.15,1,101.3,1.3983,Seki et al. (2019),Refractive index,Liquid,ABVbjk,CCC[N+](C)(C)C.O=S(=O)([N-]S(=O)(=O)C(F)(F)F)C(F)(F)F,"N,N,N-trimethylpropanaminium bis((trifluoromethyl)sulfonyl)amide",ABabds,CCC[N+]1(C)CCCC1.O=S(=O)([N-]S(=O)(=O)C(F)(F)F)C(F)(F)F,1-methyl-1-propylpyrrolidinium bis[(trifluoromethyl)sulfonyl]imide,,,,
JzSnp,328.15,0,101.3,1.4125,Seki et al. (2019),Refractive index,Liquid,ABVbjk,CCC[N+](C)(C)C.O=S(=O)([N-]S(=O)(=O)C(F)(F)F)C(F)(F)F,"N,N,N-trimethylpropanaminium bis((trifluoromethyl)sulfonyl)amide",ABabds,CCC[N+]1(C)CCCC1.O=S(=O)([N-]S(=O)(=O)C(F)(F)F)C(F)(F)F,1-methyl-1-propylpyrrolidinium bis[(trifluoromethyl)sulfonyl]imide,,,,
JzSnp,328.15,0.2,101.3,1.4094,Seki et al. (2019),Refractive index,Liquid,ABVbjk,CCC[N+](C)(C)C.O=S(=O)([N-]S(=O)(=O)C(F)(F)F)C(F)(F)F,"N,N,N-trimethylpropanaminium bis((trifluoromethyl)sulfonyl)amide",ABabds,CCC[N+]1(C)CCCC1.O=S(=O)([N-]S(=O)(=O)C(F)(F)F)C(F)(F)F,1-methyl-1-propylpyrrolidinium bis[(trifluoromethyl)sulfonyl]imide,,,,
JzSnp,328.15,0.4,101.3,1.4063,Seki et al. (2019),Refractive index,Liquid,ABVbjk,CCC[N+](C)(C)C.O=S(=O)([N-]S(=O)(=O)C(F)(F)F)C(F)(F)F,"N,N,N-trimethylpropanaminium bis((trifluoromethyl)sulfonyl)amide",ABabds,CCC[N+]1(C)CCCC1.O=S(=O)([N-]S(=O)(=O)C(F)(F)F)C(F)(F)F,1-methyl-1-propylpyrrolidinium bis[(trifluoromethyl)sulfonyl]imide,,,,
JzSnp,328.15,0.6,101.3,1.4032,Seki et al. (2019),Refractive index,Liquid,ABVbjk,CCC[N+](C)(C)C.O=S(=O)([N-]S(=O)(=O)C(F)(F)F)C(F)(F)F,"N,N,N-trimethylpropanaminium bis((trifluoromethyl)sulfonyl)amide",ABabds,CCC[N+]1(C)CCCC1.O=S(=O)([N-]S(=O)(=O)C(F)(F)F)C(F)(F)F,1-methyl-1-propylpyrrolidinium bis[(trifluoromethyl)sulfonyl]imide,,,,
JzSnp,328.15,0.8,101.3,1.4001,Seki et al. (2019),Refractive index,Liquid,ABVbjk,CCC[N+](C)(C)C.O=S(=O)([N-]S(=O)(=O)C(F)(F)F)C(F)(F)F,"N,N,N-trimethylpropanaminium bis((trifluoromethyl)sulfonyl)amide",ABabds,CCC[N+]1(C)CCCC1.O=S(=O)([N-]S(=O)(=O)C(F)(F)F)C(F)(F)F,1-methyl-1-propylpyrrolidinium bis[(trifluoromethyl)sulfonyl]imide,,,,
JzSnp,328.15,1,101.3,1.397,Seki et al. (2019),Refractive index,Liquid,ABVbjk,CCC[N+](C)(C)C.O=S(=O)([N-]S(=O)(=O)C(F)(F)F)C(F)(F)F,"N,N,N-trimethylpropanaminium bis((trifluoromethyl)sulfonyl)amide",ABabds,CCC[N+]1(C)CCCC1.O=S(=O)([N-]S(=O)(=O)C(F)(F)F)C(F)(F)F,1-methyl-1-propylpyrrolidinium bis[(trifluoromethyl)sulfonyl]imide,,,,
JzSnp,333.15,0,101.3,1.4112,Seki et al. (2019),Refractive index,Liquid,ABVbjk,CCC[N+](C)(C)C.O=S(=O)([N-]S(=O)(=O)C(F)(F)F)C(F)(F)F,"N,N,N-trimethylpropanaminium bis((trifluoromethyl)sulfonyl)amide",ABabds,CCC[N+]1(C)CCCC1.O=S(=O)([N-]S(=O)(=O)C(F)(F)F)C(F)(F)F,1-methyl-1-propylpyrrolidinium bis[(trifluoromethyl)sulfonyl]imide,,,,
JzSnp,333.15,0.2,101.3,1.4081,Seki et al. (2019),Refractive index,Liquid,ABVbjk,CCC[N+](C)(C)C.O=S(=O)([N-]S(=O)(=O)C(F)(F)F)C(F)(F)F,"N,N,N-trimethylpropanaminium bis((trifluoromethyl)sulfonyl)amide",ABabds,CCC[N+]1(C)CCCC1.O=S(=O)([N-]S(=O)(=O)C(F)(F)F)C(F)(F)F,1-methyl-1-propylpyrrolidinium bis[(trifluoromethyl)sulfonyl]imide,,,,
JzSnp,333.15,0.4,101.3,1.4049,Seki et al. (2019),Refractive index,Liquid,ABVbjk,CCC[N+](C)(C)C.O=S(=O)([N-]S(=O)(=O)C(F)(F)F)C(F)(F)F,"N,N,N-trimethylpropanaminium bis((trifluoromethyl)sulfonyl)amide",ABabds,CCC[N+]1(C)CCCC1.O=S(=O)([N-]S(=O)(=O)C(F)(F)F)C(F)(F)F,1-methyl-1-propylpyrrolidinium bis[(trifluoromethyl)sulfonyl]imide,,,,
JzSnp,333.15,0.6,101.3,1.4019,Seki et al. (2019),Refractive index,Liquid,ABVbjk,CCC[N+](C)(C)C.O=S(=O)([N-]S(=O)(=O)C(F)(F)F)C(F)(F)F,"N,N,N-trimethylpropanaminium bis((trifluoromethyl)sulfonyl)amide",ABabds,CCC[N+]1(C)CCCC1.O=S(=O)([N-]S(=O)(=O)C(F)(F)F)C(F)(F)F,1-methyl-1-propylpyrrolidinium bis[(trifluoromethyl)sulfonyl]imide,,,,
JzSnp,333.15,0.8,101.3,1.3988,Seki et al. (2019),Refractive index,Liquid,ABVbjk,CCC[N+](C)(C)C.O=S(=O)([N-]S(=O)(=O)C(F)(F)F)C(F)(F)F,"N,N,N-trimethylpropanaminium bis((trifluoromethyl)sulfonyl)amide",ABabds,CCC[N+]1(C)CCCC1.O=S(=O)([N-]S(=O)(=O)C(F)(F)F)C(F)(F)F,1-methyl-1-propylpyrrolidinium bis[(trifluoromethyl)sulfonyl]imide,,,,
JzSnp,333.15,1,101.3,1.3957,Seki et al. (2019),Refractive index,Liquid,ABVbjk,CCC[N+](C)(C)C.O=S(=O)([N-]S(=O)(=O)C(F)(F)F)C(F)(F)F,"N,N,N-trimethylpropanaminium bis((trifluoromethyl)sulfonyl)amide",ABabds,CCC[N+]1(C)CCCC1.O=S(=O)([N-]S(=O)(=O)C(F)(F)F)C(F)(F)F,1-methyl-1-propylpyrrolidinium bis[(trifluoromethyl)sulfonyl]imide,,,,
JzSnp,338.15,0,101.3,1.4099,Seki et al. (2019),Refractive index,Liquid,ABVbjk,CCC[N+](C)(C)C.O=S(=O)([N-]S(=O)(=O)C(F)(F)F)C(F)(F)F,"N,N,N-trimethylpropanaminium bis((trifluoromethyl)sulfonyl)amide",ABabds,CCC[N+]1(C)CCCC1.O=S(=O)([N-]S(=O)(=O)C(F)(F)F)C(F)(F)F,1-methyl-1-propylpyrrolidinium bis[(trifluoromethyl)sulfonyl]imide,,,,
JzSnp,338.15,0.2,101.3,1.4067,Seki et al. (2019),Refractive index,Liquid,ABVbjk,CCC[N+](C)(C)C.O=S(=O)([N-]S(=O)(=O)C(F)(F)F)C(F)(F)F,"N,N,N-trimethylpropanaminium bis((trifluoromethyl)sulfonyl)amide",ABabds,CCC[N+]1(C)CCCC1.O=S(=O)([N-]S(=O)(=O)C(F)(F)F)C(F)(F)F,1-methyl-1-propylpyrrolidinium bis[(trifluoromethyl)sulfonyl]imide,,,,
JzSnp,338.15,0.4,101.3,1.4037,Seki et al. (2019),Refractive index,Liquid,ABVbjk,CCC[N+](C)(C)C.O=S(=O)([N-]S(=O)(=O)C(F)(F)F)C(F)(F)F,"N,N,N-trimethylpropanaminium bis((trifluoromethyl)sulfonyl)amide",ABabds,CCC[N+]1(C)CCCC1.O=S(=O)([N-]S(=O)(=O)C(F)(F)F)C(F)(F)F,1-methyl-1-propylpyrrolidinium bis[(trifluoromethyl)sulfonyl]imide,,,,
JzSnp,338.15,0.6,101.3,1.4006,Seki et al. (2019),Refractive index,Liquid,ABVbjk,CCC[N+](C)(C)C.O=S(=O)([N-]S(=O)(=O)C(F)(F)F)C(F)(F)F,"N,N,N-trimethylpropanaminium bis((trifluoromethyl)sulfonyl)amide",ABabds,CCC[N+]1(C)CCCC1.O=S(=O)([N-]S(=O)(=O)C(F)(F)F)C(F)(F)F,1-methyl-1-propylpyrrolidinium bis[(trifluoromethyl)sulfonyl]imide,,,,
JzSnp,338.15,0.8,101.3,1.3975,Seki et al. (2019),Refractive index,Liquid,ABVbjk,CCC[N+](C)(C)C.O=S(=O)([N-]S(=O)(=O)C(F)(F)F)C(F)(F)F,"N,N,N-trimethylpropanaminium bis((trifluoromethyl)sulfonyl)amide",ABabds,CCC[N+]1(C)CCCC1.O=S(=O)([N-]S(=O)(=O)C(F)(F)F)C(F)(F)F,1-methyl-1-propylpyrrolidinium bis[(trifluoromethyl)sulfonyl]imide,,,,
JzSnp,338.15,1,101.3,1.3944,Seki et al. (2019),Refractive index,Liquid,ABVbjk,CCC[N+](C)(C)C.O=S(=O)([N-]S(=O)(=O)C(F)(F)F)C(F)(F)F,"N,N,N-trimethylpropanaminium bis((trifluoromethyl)sulfonyl)amide",ABabds,CCC[N+]1(C)CCCC1.O=S(=O)([N-]S(=O)(=O)C(F)(F)F)C(F)(F)F,1-methyl-1-propylpyrrolidinium bis[(trifluoromethyl)sulfonyl]imide,,,,
JzSnp,343.15,0,101.3,1.4085,Seki et al. (2019),Refractive index,Liquid,ABVbjk,CCC[N+](C)(C)C.O=S(=O)([N-]S(=O)(=O)C(F)(F)F)C(F)(F)F,"N,N,N-trimethylpropanaminium bis((trifluoromethyl)sulfonyl)amide",ABabds,CCC[N+]1(C)CCCC1.O=S(=O)([N-]S(=O)(=O)C(F)(F)F)C(F)(F)F,1-methyl-1-propylpyrrolidinium bis[(trifluoromethyl)sulfonyl]imide,,,,
JzSnp,343.15,0.2,101.3,1.4054,Seki et al. (2019),Refractive index,Liquid,ABVbjk,CCC[N+](C)(C)C.O=S(=O)([N-]S(=O)(=O)C(F)(F)F)C(F)(F)F,"N,N,N-trimethylpropanaminium bis((trifluoromethyl)sulfonyl)amide",ABabds,CCC[N+]1(C)CCCC1.O=S(=O)([N-]S(=O)(=O)C(F)(F)F)C(F)(F)F,1-methyl-1-propylpyrrolidinium bis[(trifluoromethyl)sulfonyl]imide,,,,
JzSnp,343.15,0.4,101.3,1.4023,Seki et al. (2019),Refractive index,Liquid,ABVbjk,CCC[N+](C)(C)C.O=S(=O)([N-]S(=O)(=O)C(F)(F)F)C(F)(F)F,"N,N,N-trimethylpropanaminium bis((trifluoromethyl)sulfonyl)amide",ABabds,CCC[N+]1(C)CCCC1.O=S(=O)([N-]S(=O)(=O)C(F)(F)F)C(F)(F)F,1-methyl-1-propylpyrrolidinium bis[(trifluoromethyl)sulfonyl]imide,,,,
JzSnp,343.15,0.6,101.3,1.3993,Seki et al. (2019),Refractive index,Liquid,ABVbjk,CCC[N+](C)(C)C.O=S(=O)([N-]S(=O)(=O)C(F)(F)F)C(F)(F)F,"N,N,N-trimethylpropanaminium bis((trifluoromethyl)sulfonyl)amide",ABabds,CCC[N+]1(C)CCCC1.O=S(=O)([N-]S(=O)(=O)C(F)(F)F)C(F)(F)F,1-methyl-1-propylpyrrolidinium bis[(trifluoromethyl)sulfonyl]imide,,,,
JzSnp,343.15,0.8,101.3,1.3962,Seki et al. (2019),Refractive index,Liquid,ABVbjk,CCC[N+](C)(C)C.O=S(=O)([N-]S(=O)(=O)C(F)(F)F)C(F)(F)F,"N,N,N-trimethylpropanaminium bis((trifluoromethyl)sulfonyl)amide",ABabds,CCC[N+]1(C)CCCC1.O=S(=O)([N-]S(=O)(=O)C(F)(F)F)C(F)(F)F,1-methyl-1-propylpyrrolidinium bis[(trifluoromethyl)sulfonyl]imide,,,,
JzSnp,343.15,1,101.3,1.3931,Seki et al. (2019),Refractive index,Liquid,ABVbjk,CCC[N+](C)(C)C.O=S(=O)([N-]S(=O)(=O)C(F)(F)F)C(F)(F)F,"N,N,N-trimethylpropanaminium bis((trifluoromethyl)sulfonyl)amide",ABabds,CCC[N+]1(C)CCCC1.O=S(=O)([N-]S(=O)(=O)C(F)(F)F)C(F)(F)F,1-methyl-1-propylpyrrolidinium bis[(trifluoromethyl)sulfonyl]imide,,,,
JzSnp,348.15,0,101.3,1.4072,Seki et al. (2019),Refractive index,Liquid,ABVbjk,CCC[N+](C)(C)C.O=S(=O)([N-]S(=O)(=O)C(F)(F)F)C(F)(F)F,"N,N,N-trimethylpropanaminium bis((trifluoromethyl)sulfonyl)amide",ABabds,CCC[N+]1(C)CCCC1.O=S(=O)([N-]S(=O)(=O)C(F)(F)F)C(F)(F)F,1-methyl-1-propylpyrrolidinium bis[(trifluoromethyl)sulfonyl]imide,,,,
JzSnp,348.15,0.2,101.3,1.4041,Seki et al. (2019),Refractive index,Liquid,ABVbjk,CCC[N+](C)(C)C.O=S(=O)([N-]S(=O)(=O)C(F)(F)F)C(F)(F)F,"N,N,N-trimethylpropanaminium bis((trifluoromethyl)sulfonyl)amide",ABabds,CCC[N+]1(C)CCCC1.O=S(=O)([N-]S(=O)(=O)C(F)(F)F)C(F)(F)F,1-methyl-1-propylpyrrolidinium bis[(trifluoromethyl)sulfonyl]imide,,,,
JzSnp,348.15,0.4,101.3,1.401,Seki et al. (2019),Refractive index,Liquid,ABVbjk,CCC[N+](C)(C)C.O=S(=O)([N-]S(=O)(=O)C(F)(F)F)C(F)(F)F,"N,N,N-trimethylpropanaminium bis((trifluoromethyl)sulfonyl)amide",ABabds,CCC[N+]1(C)CCCC1.O=S(=O)([N-]S(=O)(=O)C(F)(F)F)C(F)(F)F,1-methyl-1-propylpyrrolidinium bis[(trifluoromethyl)sulfonyl]imide,,,,
JzSnp,348.15,0.6,101.3,1.398,Seki et al. (2019),Refractive index,Liquid,ABVbjk,CCC[N+](C)(C)C.O=S(=O)([N-]S(=O)(=O)C(F)(F)F)C(F)(F)F,"N,N,N-trimethylpropanaminium bis((trifluoromethyl)sulfonyl)amide",ABabds,CCC[N+]1(C)CCCC1.O=S(=O)([N-]S(=O)(=O)C(F)(F)F)C(F)(F)F,1-methyl-1-propylpyrrolidinium bis[(trifluoromethyl)sulfonyl]imide,,,,
JzSnp,348.15,0.8,101.3,1.3949,Seki et al. (2019),Refractive index,Liquid,ABVbjk,CCC[N+](C)(C)C.O=S(=O)([N-]S(=O)(=O)C(F)(F)F)C(F)(F)F,"N,N,N-trimethylpropanaminium bis((trifluoromethyl)sulfonyl)amide",ABabds,CCC[N+]1(C)CCCC1.O=S(=O)([N-]S(=O)(=O)C(F)(F)F)C(F)(F)F,1-methyl-1-propylpyrrolidinium bis[(trifluoromethyl)sulfonyl]imide,,,,
JzSnp,348.15,1,101.3,1.3918,Seki et al. (2019),Refractive index,Liquid,ABVbjk,CCC[N+](C)(C)C.O=S(=O)([N-]S(=O)(=O)C(F)(F)F)C(F)(F)F,"N,N,N-trimethylpropanaminium bis((trifluoromethyl)sulfonyl)amide",ABabds,CCC[N+]1(C)CCCC1.O=S(=O)([N-]S(=O)(=O)C(F)(F)F)C(F)(F)F,1-methyl-1-propylpyrrolidinium bis[(trifluoromethyl)sulfonyl]imide,,,,
JzSnp,353.15,0,101.3,1.4059,Seki et al. (2019),Refractive index,Liquid,ABVbjk,CCC[N+](C)(C)C.O=S(=O)([N-]S(=O)(=O)C(F)(F)F)C(F)(F)F,"N,N,N-trimethylpropanaminium bis((trifluoromethyl)sulfonyl)amide",ABabds,CCC[N+]1(C)CCCC1.O=S(=O)([N-]S(=O)(=O)C(F)(F)F)C(F)(F)F,1-methyl-1-propylpyrrolidinium bis[(trifluoromethyl)sulfonyl]imide,,,,
JzSnp,353.15,0.2,101.3,1.4028,Seki et al. (2019),Refractive index,Liquid,ABVbjk,CCC[N+](C)(C)C.O=S(=O)([N-]S(=O)(=O)C(F)(F)F)C(F)(F)F,"N,N,N-trimethylpropanaminium bis((trifluoromethyl)sulfonyl)amide",ABabds,CCC[N+]1(C)CCCC1.O=S(=O)([N-]S(=O)(=O)C(F)(F)F)C(F)(F)F,1-methyl-1-propylpyrrolidinium bis[(trifluoromethyl)sulfonyl]imide,,,,
JzSnp,353.15,0.4,101.3,1.3997,Seki et al. (2019),Refractive index,Liquid,ABVbjk,CCC[N+](C)(C)C.O=S(=O)([N-]S(=O)(=O)C(F)(F)F)C(F)(F)F,"N,N,N-trimethylpropanaminium bis((trifluoromethyl)sulfonyl)amide",ABabds,CCC[N+]1(C)CCCC1.O=S(=O)([N-]S(=O)(=O)C(F)(F)F)C(F)(F)F,1-methyl-1-propylpyrrolidinium bis[(trifluoromethyl)sulfonyl]imide,,,,
JzSnp,353.15,0.6,101.3,1.3967,Seki et al. (2019),Refractive index,Liquid,ABVbjk,CCC[N+](C)(C)C.O=S(=O)([N-]S(=O)(=O)C(F)(F)F)C(F)(F)F,"N,N,N-trimethylpropanaminium bis((trifluoromethyl)sulfonyl)amide",ABabds,CCC[N+]1(C)CCCC1.O=S(=O)([N-]S(=O)(=O)C(F)(F)F)C(F)(F)F,1-methyl-1-propylpyrrolidinium bis[(trifluoromethyl)sulfonyl]imide,,,,
JzSnp,353.15,0.8,101.3,1.3936,Seki et al. (2019),Refractive index,Liquid,ABVbjk,CCC[N+](C)(C)C.O=S(=O)([N-]S(=O)(=O)C(F)(F)F)C(F)(F)F,"N,N,N-trimethylpropanaminium bis((trifluoromethyl)sulfonyl)amide",ABabds,CCC[N+]1(C)CCCC1.O=S(=O)([N-]S(=O)(=O)C(F)(F)F)C(F)(F)F,1-methyl-1-propylpyrrolidinium bis[(trifluoromethyl)sulfonyl]imide,,,,
JzSnp,353.15,1,101.3,1.3906,Seki et al. (2019),Refractive index,Liquid,ABVbjk,CCC[N+](C)(C)C.O=S(=O)([N-]S(=O)(=O)C(F)(F)F)C(F)(F)F,"N,N,N-trimethylpropanaminium bis((trifluoromethyl)sulfonyl)amide",ABabds,CCC[N+]1(C)CCCC1.O=S(=O)([N-]S(=O)(=O)C(F)(F)F)C(F)(F)F,1-methyl-1-propylpyrrolidinium bis[(trifluoromethyl)sulfonyl]imide,,,,

File: refindex_csv_data/refindex_setid_KBWuv.csv
setid,"Temperature, K",Mole fraction of 1-butyl-3-methylimidazolium tetrafluoroborate,"Pressure, kPa",Refractive index (Na D-line),reference,propertiy,phases,compound id 1,smile 1,compound name 1,compound id 2,smile 2,compound name 2,compound id 3,smile 3,compound name 3,Unnamed: 13
KBWuv,293.15,0,100,1.58481,Narsimlu et al. (2019),Refractive index,Liquid,AArYBF,CCCC[n+]1ccn(C)c1.F[B-](F)(F)F,1-butyl-3-methylimidazolium tetrafluoroborate,AARvIf,Nc1ccccc1,aniline,,,,
KBWuv,293.15,0.1001,100,1.55273,Narsimlu et al. (2019),Refractive index,Liquid,AArYBF,CCCC[n+]1ccn(C)c1.F[B-](F)(F)F,1-butyl-3-methylimidazolium tetrafluoroborate,AARvIf,Nc1ccccc1,aniline,,,,
KBWuv,293.15,0.4991,100,1.47256,Narsimlu et al. (2019),Refractive index,Liquid,AArYBF,CCCC[n+]1ccn(C)c1.F[B-](F)(F)F,1-butyl-3-methylimidazolium tetrafluoroborate,AARvIf,Nc1ccccc1,aniline,,,,
KBWuv,293.15,0.6032,100,1.45814,Narsimlu et al. (2019),Refractive index,Liquid,AArYBF,CCCC[n+]1ccn(C)c1.F[B-](F)(F)F,1-butyl-3-methylimidazolium tetrafluoroborate,AARvIf,Nc1ccccc1,aniline,,,,
KBWuv,293.15,0.7021,100,1.44443,Narsimlu et al. (2019),Refractive index,Liquid,AArYBF,CCCC[n+]1ccn(C)c1.F[B-](F)(F)F,1-butyl-3-methylimidazolium tetrafluoroborate,AARvIf,Nc1ccccc1,aniline,,,,
KBWuv,293.15,0.7907,100,1.43496,Narsimlu et al. (2019),Refractive index,Liquid,AArYBF,CCCC[n+]1ccn(C)c1.F[B-](F)(F)F,1-butyl-3-methylimidazolium tetrafluoroborate,AARvIf,Nc1ccccc1,aniline,,,,
KBWuv,293.15,0.9026,100,1.42669,Narsimlu et al. (2019),Refractive index,Liquid,AArYBF,CCCC[n+]1ccn(C)c1.F[B-](F)(F)F,1-butyl-3-methylimidazolium tetrafluoroborate,AARvIf,Nc1ccccc1,aniline,,,,
KBWuv,293.15,1,100,1.42144,Narsimlu et al. (2019),Refractive index,Liquid,AArYBF,CCCC[n+]1ccn(C)c1.F[B-](F)(F)F,1-butyl-3-methylimidazolium tetrafluoroborate,AARvIf,Nc1ccccc1,aniline,,,,
KBWuv,303.15,0,100,1.58152,Narsimlu et al. (2019),Refractive index,Liquid,AArYBF,CCCC[n+]1ccn(C)c1.F[B-](F)(F)F,1-butyl-3-methylimidazolium tetrafluoroborate,AARvIf,Nc1ccccc1,aniline,,,,
KBWuv,303.15,0.1001,100,1.54951,Narsimlu et al. (2019),Refractive index,Liquid,AArYBF,CCCC[n+]1ccn(C)c1.F[B-](F)(F)F,1-butyl-3-methylimidazolium tetrafluoroborate,AARvIf,Nc1ccccc1,aniline,,,,
KBWuv,303.15,0.4991,100,1.46852,Narsimlu et al. (2019),Refractive index,Liquid,AArYBF,CCCC[n+]1ccn(C)c1.F[B-](F)(F)F,1-butyl-3-methylimidazolium tetrafluoroborate,AARvIf,Nc1ccccc1,aniline,,,,
KBWuv,303.15,0.6032,100,1.4544,Narsimlu et al. (2019),Refractive index,Liquid,AArYBF,CCCC[n+]1ccn(C)c1.F[B-](F)(F)F,1-butyl-3-methylimidazolium tetrafluoroborate,AARvIf,Nc1ccccc1,aniline,,,,
KBWuv,303.15,0.7021,100,1.44151,Narsimlu et al. (2019),Refractive index,Liquid,AArYBF,CCCC[n+]1ccn(C)c1.F[B-](F)(F)F,1-butyl-3-methylimidazolium tetrafluoroborate,AARvIf,Nc1ccccc1,aniline,,,,
KBWuv,303.15,0.7907,100,1.43264,Narsimlu et al. (2019),Refractive index,Liquid,AArYBF,CCCC[n+]1ccn(C)c1.F[B-](F)(F)F,1-butyl-3-methylimidazolium tetrafluoroborate,AARvIf,Nc1ccccc1,aniline,,,,
KBWuv,303.15,0.9026,100,1.42433,Narsimlu et al. (2019),Refractive index,Liquid,AArYBF,CCCC[n+]1ccn(C)c1.F[B-](F)(F)F,1-butyl-3-methylimidazolium tetrafluoroborate,AARvIf,Nc1ccccc1,aniline,,,,
KBWuv,303.15,1,100,1.41913,Narsimlu et al. (2019),Refractive index,Liquid,AArYBF,CCCC[n+]1ccn(C)c1.F[B-](F)(F)F,1-butyl-3-methylimidazolium tetrafluoroborate,AARvIf,Nc1ccccc1,aniline,,,,
KBWuv,313.15,0,100,1.57823,Narsimlu et al. (2019),Refractive index,Liquid,AArYBF,CCCC[n+]1ccn(C)c1.F[B-](F)(F)F,1-butyl-3-methylimidazolium tetrafluoroborate,AARvIf,Nc1ccccc1,aniline,,,,
KBWuv,313.15,0.1001,100,1.54532,Narsimlu et al. (2019),Refractive index,Liquid,AArYBF,CCCC[n+]1ccn(C)c1.F[B-](F)(F)F,1-butyl-3-methylimidazolium tetrafluoroborate,AARvIf,Nc1ccccc1,aniline,,,,
KBWuv,313.15,0.4991,100,1.46448,Narsimlu et al. (2019),Refractive index,Liquid,AArYBF,CCCC[n+]1ccn(C)c1.F[B-](F)(F)F,1-butyl-3-methylimidazolium tetrafluoroborate,AARvIf,Nc1ccccc1,aniline,,,,
KBWuv,313.15,0.6032,100,1.45067,Narsimlu et al. (2019),Refractive index,Liquid,AArYBF,CCCC[n+]1ccn(C)c1.F[B-](F)(F)F,1-butyl-3-methylimidazolium tetrafluoroborate,AARvIf,Nc1ccccc1,aniline,,,,
KBWuv,313.15,0.7021,100,1.43859,Narsimlu et al. (2019),Refractive index,Liquid,AArYBF,CCCC[n+]1ccn(C)c1.F[B-](F)(F)F,1-butyl-3-methylimidazolium tetrafluoroborate,AARvIf,Nc1ccccc1,aniline,,,,
KBWuv,313.15,0.7907,100,1.43031,Narsimlu et al. (2019),Refractive index,Liquid,AArYBF,CCCC[n+]1ccn(C)c1.F[B-](F)(F)F,1-butyl-3-methylimidazolium tetrafluoroborate,AARvIf,Nc1ccccc1,aniline,,,,
KBWuv,313.15,0.9026,100,1.42197,Narsimlu et al. (2019),Refractive index,Liquid,AArYBF,CCCC[n+]1ccn(C)c1.F[B-](F)(F)F,1-butyl-3-methylimidazolium tetrafluoroborate,AARvIf,Nc1ccccc1,aniline,,,,
KBWuv,313.15,1,100,1.41621,Narsimlu et al. (2019),Refractive index,Liquid,AArYBF,CCCC[n+]1ccn(C)c1.F[B-](F)(F)F,1-butyl-3-methylimidazolium tetrafluoroborate,AARvIf,Nc1ccccc1,aniline,,,,
KBWuv,323.15,0,100,1.57494,Narsimlu et al. (2019),Refractive index,Liquid,AArYBF,CCCC[n+]1ccn(C)c1.F[B-](F)(F)F,1-butyl-3-methylimidazolium tetrafluoroborate,AARvIf,Nc1ccccc1,aniline,,,,
KBWuv,323.15,0.1001,100,1.54114,Narsimlu et al. (2019),Refractive index,Liquid,AArYBF,CCCC[n+]1ccn(C)c1.F[B-](F)(F)F,1-butyl-3-methylimidazolium tetrafluoroborate,AARvIf,Nc1ccccc1,aniline,,,,
KBWuv,323.15,0.2028,100,1.51499,Narsimlu et al. (2019),Refractive index,Liquid,AArYBF,CCCC[n+]1ccn(C)c1.F[B-](F)(F)F,1-butyl-3-methylimidazolium tetrafluoroborate,AARvIf,Nc1ccccc1,aniline,,,,
KBWuv,323.15,0.4991,100,1.46044,Narsimlu et al. (2019),Refractive index,Liquid,AArYBF,CCCC[n+]1ccn(C)c1.F[B-](F)(F)F,1-butyl-3-methylimidazolium tetrafluoroborate,AARvIf,Nc1ccccc1,aniline,,,,
KBWuv,323.15,0.6032,100,1.44694,Narsimlu et al. (2019),Refractive index,Liquid,AArYBF,CCCC[n+]1ccn(C)c1.F[B-](F)(F)F,1-butyl-3-methylimidazolium tetrafluoroborate,AARvIf,Nc1ccccc1,aniline,,,,
KBWuv,323.15,0.7021,100,1.43567,Narsimlu et al. (2019),Refractive index,Liquid,AArYBF,CCCC[n+]1ccn(C)c1.F[B-](F)(F)F,1-butyl-3-methylimidazolium tetrafluoroborate,AARvIf,Nc1ccccc1,aniline,,,,
KBWuv,323.15,0.7907,100,1.42799,Narsimlu et al. (2019),Refractive index,Liquid,AArYBF,CCCC[n+]1ccn(C)c1.F[B-](F)(F)F,1-butyl-3-methylimidazolium tetrafluoroborate,AARvIf,Nc1ccccc1,aniline,,,,
KBWuv,323.15,0.9026,100,1.41961,Narsimlu et al. (2019),Refractive index,Liquid,AArYBF,CCCC[n+]1ccn(C)c1.F[B-](F)(F)F,1-butyl-3-methylimidazolium tetrafluoroborate,AARvIf,Nc1ccccc1,aniline,,,,
KBWuv,323.15,1,100,1.4133,Narsimlu et al. (2019),Refractive index,Liquid,AArYBF,CCCC[n+]1ccn(C)c1.F[B-](F)(F)F,1-butyl-3-methylimidazolium tetrafluoroborate,AARvIf,Nc1ccccc1,aniline,,,,
