Repository: kamranayazheydarov/ILTHERMO-data

# ILThermo Data Processing

This project processes JSON files containing density data and merges them into CSV files. It also updates the CSV files with metadata and SMILES strings for compounds.

## main_functions.py

This script contains the main functions for processing the density data.

## File Descriptions

### #file:compounds.csv

This file contains compound information with the following headers:
- `id` (integer): The unique identifier for each compound.
- `smiles` (string): The SMILES string representation of the compound.

File: refindex_csv_data/refindex_setid_KbwIk.csv
setid,"Temperature, K",Mole fraction of 1-ethyl-3-methylimidazolium methyl sulfate,"Pressure, kPa",Refractive index (Na D-line),reference,propertiy,phases,compound id 1,smile 1,compound name 1,compound id 2,smile 2,compound name 2,compound id 3,smile 3,compound name 3,Unnamed: 13
KbwIk,298,0,101.3,1.383,Alkhaldi et al. (2017a),Refractive index,Liquid,AALcLI,CCCO,propan-1-ol,AAqmVN,CC[n+]1ccn(C)c1.COS(=O)(=O)[O-],1-ethyl-3-methylimidazolium methyl sulfate,,,,
KbwIk,298,0.059,101.3,1.394,Alkhaldi et al. (2017a),Refractive index,Liquid,AALcLI,CCCO,propan-1-ol,AAqmVN,CC[n+]1ccn(C)c1.COS(=O)(=O)[O-],1-ethyl-3-methylimidazolium methyl sulfate,,,,
KbwIk,298,0.228,101.3,1.419,Alkhaldi et al. (2017a),Refractive index,Liquid,AALcLI,CCCO,propan-1-ol,AAqmVN,CC[n+]1ccn(C)c1.COS(=O)(=O)[O-],1-ethyl-3-methylimidazolium methyl sulfate,,,,
KbwIk,298,0.375,101.3,1.435,Alkhaldi et al. (2017a),Refractive index,Liquid,AALcLI,CCCO,propan-1-ol,AAqmVN,CC[n+]1ccn(C)c1.COS(=O)(=O)[O-],1-ethyl-3-methylimidazolium methyl sulfate,,,,
KbwIk,298,0.524,101.3,1.448,Alkhaldi et al. (2017a),Refractive index,Liquid,AALcLI,CCCO,propan-1-ol,AAqmVN,CC[n+]1ccn(C)c1.COS(=O)(=O)[O-],1-ethyl-3-methylimidazolium methyl sulfate,,,,
KbwIk,298,0.72,101.3,1.463,Alkhaldi et al. (2017a),Refractive index,Liquid,AALcLI,CCCO,propan-1-ol,AAqmVN,CC[n+]1ccn(C)c1.COS(=O)(=O)[O-],1-ethyl-3-methylimidazolium methyl sulfate,,,,
KbwIk,298,0.874,101.3,1.473,Alkhaldi et al. (2017a),Refractive index,Liquid,AALcLI,CCCO,propan-1-ol,AAqmVN,CC[n+]1ccn(C)c1.COS(=O)(=O)[O-],1-ethyl-3-methylimidazolium methyl sulfate,,,,
KbwIk,298,1,101.3,1.48,Alkhaldi et al. (2017a),Refractive index,Liquid,AALcLI,CCCO,propan-1-ol,AAqmVN,CC[n+]1ccn(C)c1.COS(=O)(=O)[O-],1-ethyl-3-methylimidazolium methyl sulfate,,,,
KbwIk,303,0,101.3,1.382,Alkhaldi et al. (2017a),Refractive index,Liquid,AALcLI,CCCO,propan-1-ol,AAqmVN,CC[n+]1ccn(C)c1.COS(=O)(=O)[O-],1-ethyl-3-methylimidazolium methyl sulfate,,,,
KbwIk,303,0.059,101.3,1.393,Alkhaldi et al. (2017a),Refractive index,Liquid,AALcLI,CCCO,propan-1-ol,AAqmVN,CC[n+]1ccn(C)c1.COS(=O)(=O)[O-],1-ethyl-3-methylimidazolium methyl sulfate,,,,
KbwIk,303,0.228,101.3,1.417,Alkhaldi et al. (2017a),Refractive index,Liquid,AALcLI,CCCO,propan-1-ol,AAqmVN,CC[n+]1ccn(C)c1.COS(=O)(=O)[O-],1-ethyl-3-methylimidazolium methyl sulfate,,,,
KbwIk,303,0.375,101.3,1.433,Alkhaldi et al. (2017a),Refractive index,Liquid,AALcLI,CCCO,propan-1-ol,AAqmVN,CC[n+]1ccn(C)c1.COS(=O)(=O)[O-],1-ethyl-3-methylimidazolium methyl sulfate,,,,
KbwIk,303,0.524,101.3,1.446,Alkhaldi et al. (2017a),Refractive index,Liquid,AALcLI,CCCO,propan-1-ol,AAqmVN,CC[n+]1ccn(C)c1.COS(=O)(=O)[O-],1-ethyl-3-methylimidazolium methyl sulfate,,,,
KbwIk,303,0.72,101.3,1.461,Alkhaldi et al. (2017a),Refractive index,Liquid,AALcLI,CCCO,propan-1-ol,AAqmVN,CC[n+]1ccn(C)c1.COS(=O)(=O)[O-],1-ethyl-3-methylimidazolium methyl sulfate,,,,
KbwIk,303,0.874,101.3,1.471,Alkhaldi et al. (2017a),Refractive index,Liquid,AALcLI,CCCO,propan-1-ol,AAqmVN,CC[n+]1ccn(C)c1.COS(=O)(=O)[O-],1-ethyl-3-methylimidazolium methyl sulfate,,,,
KbwIk,303,1,101.3,1.479,Alkhaldi et al. (2017a),Refractive index,Liquid,AALcLI,CCCO,propan-1-ol,AAqmVN,CC[n+]1ccn(C)c1.COS(=O)(=O)[O-],1-ethyl-3-methylimidazolium methyl sulfate,,,,
KbwIk,308,0,101.3,1.38,Alkhaldi et al. (2017a),Refractive index,Liquid,AALcLI,CCCO,propan-1-ol,AAqmVN,CC[n+]1ccn(C)c1.COS(=O)(=O)[O-],1-ethyl-3-methylimidazolium methyl sulfate,,,,
KbwIk,308,0.059,101.3,1.391,Alkhaldi et al. (2017a),Refractive index,Liquid,AALcLI,CCCO,propan-1-ol,AAqmVN,CC[n+]1ccn(C)c1.COS(=O)(=O)[O-],1-ethyl-3-methylimidazolium methyl sulfate,,,,
KbwIk,308,0.228,101.3,1.415,Alkhaldi et al. (2017a),Refractive index,Liquid,AALcLI,CCCO,propan-1-ol,AAqmVN,CC[n+]1ccn(C)c1.COS(=O)(=O)[O-],1-ethyl-3-methylimidazolium methyl sulfate,,,,
KbwIk,308,0.375,101.3,1.431,Alkhaldi et al. (2017a),Refractive index,Liquid,AALcLI,CCCO,propan-1-ol,AAqmVN,CC[n+]1ccn(C)c1.COS(=O)(=O)[O-],1-ethyl-3-methylimidazolium methyl sulfate,,,,
KbwIk,308,0.524,101.3,1.444,Alkhaldi et al. (2017a),Refractive index,Liquid,AALcLI,CCCO,propan-1-ol,AAqmVN,CC[n+]1ccn(C)c1.COS(=O)(=O)[O-],1-ethyl-3-methylimidazolium methyl sulfate,,,,
KbwIk,308,0.72,101.3,1.459,Alkhaldi et al. (2017a),Refractive index,Liquid,AALcLI,CCCO,propan-1-ol,AAqmVN,CC[n+]1ccn(C)c1.COS(=O)(=O)[O-],1-ethyl-3-methylimidazolium methyl sulfate,,,,
KbwIk,308,0.874,101.3,1.469,Alkhaldi et al. (2017a),Refractive index,Liquid,AALcLI,CCCO,propan-1-ol,AAqmVN,CC[n+]1ccn(C)c1.COS(=O)(=O)[O-],1-ethyl-3-methylimidazolium methyl sulfate,,,,
KbwIk,308,1,101.3,1.478,Alkhaldi et al. (2017a),Refractive index,Liquid,AALcLI,CCCO,propan-1-ol,AAqmVN,CC[n+]1ccn(C)c1.COS(=O)(=O)[O-],1-ethyl-3-methylimidazolium methyl sulfate,,,,
KbwIk,313,0,101.3,1.378,Alkhaldi et al. (2017a),Refractive index,Liquid,AALcLI,CCCO,propan-1-ol,AAqmVN,CC[n+]1ccn(C)c1.COS(=O)(=O)[O-],1-ethyl-3-methylimidazolium methyl sulfate,,,,
KbwIk,313,0.059,101.3,1.389,Alkhaldi et al. (2017a),Refractive index,Liquid,AALcLI,CCCO,propan-1-ol,AAqmVN,CC[n+]1ccn(C)c1.COS(=O)(=O)[O-],1-ethyl-3-methylimidazolium methyl sulfate,,,,
KbwIk,313,0.228,101.3,1.413,Alkhaldi et al. (2017a),Refractive index,Liquid,AALcLI,CCCO,propan-1-ol,AAqmVN,CC[n+]1ccn(C)c1.COS(=O)(=O)[O-],1-ethyl-3-methylimidazolium methyl sulfate,,,,
KbwIk,313,0.375,101.3,1.428,Alkhaldi et al. (2017a),Refractive index,Liquid,AALcLI,CCCO,propan-1-ol,AAqmVN,CC[n+]1ccn(C)c1.COS(=O)(=O)[O-],1-ethyl-3-methylimidazolium methyl sulfate,,,,
KbwIk,313,0.524,101.3,1.442,Alkhaldi et al. (2017a),Refractive index,Liquid,AALcLI,CCCO,propan-1-ol,AAqmVN,CC[n+]1ccn(C)c1.COS(=O)(=O)[O-],1-ethyl-3-methylimidazolium methyl sulfate,,,,
KbwIk,313,0.72,101.3,1.457,Alkhaldi et al. (2017a),Refractive index,Liquid,AALcLI,CCCO,propan-1-ol,AAqmVN,CC[n+]1ccn(C)c1.COS(=O)(=O)[O-],1-ethyl-3-methylimidazolium methyl sulfate,,,,
KbwIk,313,0.874,101.3,1.468,Alkhaldi et al. (2017a),Refractive index,Liquid,AALcLI,CCCO,propan-1-ol,AAqmVN,CC[n+]1ccn(C)c1.COS(=O)(=O)[O-],1-ethyl-3-methylimidazolium methyl sulfate,,,,
KbwIk,313,1,101.3,1.476,Alkhaldi et al. (2017a),Refractive index,Liquid,AALcLI,CCCO,propan-1-ol,AAqmVN,CC[n+]1ccn(C)c1.COS(=O)(=O)[O-],1-ethyl-3-methylimidazolium methyl sulfate,,,,

File: refindex_csv_data/refindex_setid_LGvkR.csv
setid,Mole fraction of 1-hexyl-3-methylimidazolium hexafluorophosphate,"Temperature, K","Pressure, kPa",Refractive index (Na D-line),reference,propertiy,phases,compound id 1,smile 1,compound name 1,compound id 2,smile 2,compound name 2,compound id 3,smile 3,compound name 3,Unnamed: 13
LGvkR,0,298.15,101,1.3828,Pereiro et al. (2006b),Refractive index,Liquid,AAWlFo,CCOC(=O)OCC,diethyl carbonate,ABICIG,CCCCCC[n+]1ccn(C)c1.F[P-](F)(F)(F)(F)F,1-hexyl-3-methylimidazolium hexafluorophosphate,,,,
LGvkR,0.0098,298.15,101,1.38348,Pereiro et al. (2006b),Refractive index,Liquid,AAWlFo,CCOC(=O)OCC,diethyl carbonate,ABICIG,CCCCCC[n+]1ccn(C)c1.F[P-](F)(F)(F)(F)F,1-hexyl-3-methylimidazolium hexafluorophosphate,,,,
LGvkR,0.1298,298.15,101,1.3941,Pereiro et al. (2006b),Refractive index,Liquid,AAWlFo,CCOC(=O)OCC,diethyl carbonate,ABICIG,CCCCCC[n+]1ccn(C)c1.F[P-](F)(F)(F)(F)F,1-hexyl-3-methylimidazolium hexafluorophosphate,,,,
LGvkR,0.1454,298.15,101,1.39532,Pereiro et al. (2006b),Refractive index,Liquid,AAWlFo,CCOC(=O)OCC,diethyl carbonate,ABICIG,CCCCCC[n+]1ccn(C)c1.F[P-](F)(F)(F)(F)F,1-hexyl-3-methylimidazolium hexafluorophosphate,,,,
LGvkR,0.1989,298.15,101,1.39905,Pereiro et al. (2006b),Refractive index,Liquid,AAWlFo,CCOC(=O)OCC,diethyl carbonate,ABICIG,CCCCCC[n+]1ccn(C)c1.F[P-](F)(F)(F)(F)F,1-hexyl-3-methylimidazolium hexafluorophosphate,,,,
LGvkR,0.2988,298.15,101,1.40412,Pereiro et al. (2006b),Refractive index,Liquid,AAWlFo,CCOC(=O)OCC,diethyl carbonate,ABICIG,CCCCCC[n+]1ccn(C)c1.F[P-](F)(F)(F)(F)F,1-hexyl-3-methylimidazolium hexafluorophosphate,,,,
LGvkR,0.3995,298.15,101,1.40802,Pereiro et al. (2006b),Refractive index,Liquid,AAWlFo,CCOC(=O)OCC,diethyl carbonate,ABICIG,CCCCCC[n+]1ccn(C)c1.F[P-](F)(F)(F)(F)F,1-hexyl-3-methylimidazolium hexafluorophosphate,,,,
LGvkR,0.4975,298.15,101,1.41068,Pereiro et al. (2006b),Refractive index,Liquid,AAWlFo,CCOC(=O)OCC,diethyl carbonate,ABICIG,CCCCCC[n+]1ccn(C)c1.F[P-](F)(F)(F)(F)F,1-hexyl-3-methylimidazolium hexafluorophosphate,,,,
LGvkR,0.6052,298.15,101,1.41299,Pereiro et al. (2006b),Refractive index,Liquid,AAWlFo,CCOC(=O)OCC,diethyl carbonate,ABICIG,CCCCCC[n+]1ccn(C)c1.F[P-](F)(F)(F)(F)F,1-hexyl-3-methylimidazolium hexafluorophosphate,,,,
LGvkR,0.7019,298.15,101,1.41462,Pereiro et al. (2006b),Refractive index,Liquid,AAWlFo,CCOC(=O)OCC,diethyl carbonate,ABICIG,CCCCCC[n+]1ccn(C)c1.F[P-](F)(F)(F)(F)F,1-hexyl-3-methylimidazolium hexafluorophosphate,,,,
LGvkR,0.8014,298.15,101,1.41594,Pereiro et al. (2006b),Refractive index,Liquid,AAWlFo,CCOC(=O)OCC,diethyl carbonate,ABICIG,CCCCCC[n+]1ccn(C)c1.F[P-](F)(F)(F)(F)F,1-hexyl-3-methylimidazolium hexafluorophosphate,,,,
LGvkR,0.8997,298.15,101,1.41692,Pereiro et al. (2006b),Refractive index,Liquid,AAWlFo,CCOC(=O)OCC,diethyl carbonate,ABICIG,CCCCCC[n+]1ccn(C)c1.F[P-](F)(F)(F)(F)F,1-hexyl-3-methylimidazolium hexafluorophosphate,,,,
LGvkR,0.9498,298.15,101,1.4174,Pereiro et al. (2006b),Refractive index,Liquid,AAWlFo,CCOC(=O)OCC,diethyl carbonate,ABICIG,CCCCCC[n+]1ccn(C)c1.F[P-](F)(F)(F)(F)F,1-hexyl-3-methylimidazolium hexafluorophosphate,,,,
LGvkR,1,298.15,101,1.41787,Pereiro et al. (2006b),Refractive index,Liquid,AAWlFo,CCOC(=O)OCC,diethyl carbonate,ABICIG,CCCCCC[n+]1ccn(C)c1.F[P-](F)(F)(F)(F)F,1-hexyl-3-methylimidazolium hexafluorophosphate,,,,

File: refindex_csv_data/refindex_setid_NDImh.csv
setid,"Temperature, K","Pressure, kPa","Wavelength, A",Refractive index,reference,propertiy,phases,compound id 1,smile 1,compound name 1,compound id 2,smile 2,compound name 2,compound id 3,smile 3,compound name 3,Unnamed: 13
NDImh,298,101.325,633,1.5141,Ozdemir and Ozgun (2014),Refractive index,Liquid,ABNEhp,CCCCCn1c(C)cc(C)[n+]1-c1ccccc1.CS(=O)(=O)[O-],"1-phenyl-3,5-dimethyl-2-pentylpyrazolium methanesulfonate",,,,,,,
NDImh,308,101.325,633,1.5117,Ozdemir and Ozgun (2014),Refractive index,Liquid,ABNEhp,CCCCCn1c(C)cc(C)[n+]1-c1ccccc1.CS(=O)(=O)[O-],"1-phenyl-3,5-dimethyl-2-pentylpyrazolium methanesulfonate",,,,,,,
NDImh,313,101.325,633,1.5104,Ozdemir and Ozgun (2014),Refractive index,Liquid,ABNEhp,CCCCCn1c(C)cc(C)[n+]1-c1ccccc1.CS(=O)(=O)[O-],"1-phenyl-3,5-dimethyl-2-pentylpyrazolium methanesulfonate",,,,,,,
NDImh,333,101.325,633,1.5043,Ozdemir and Ozgun (2014),Refractive index,Liquid,ABNEhp,CCCCCn1c(C)cc(C)[n+]1-c1ccccc1.CS(=O)(=O)[O-],"1-phenyl-3,5-dimethyl-2-pentylpyrazolium methanesulfonate",,,,,,,

File: refindex_csv_data/refindex_setid_NLumE.csv
setid,Mole fraction of pyrrolidinium nitrate,"Pressure, kPa","Temperature, K",Refractive index (Na D-line),reference,propertiy,phases,compound id 1,smile 1,compound name 1,compound id 2,smile 2,compound name 2,compound id 3,smile 3,compound name 3,Unnamed: 13
NLumE,0,101.3,298.15,1.3328,Anouti et al. (2009),Refractive index,Liquid,AADYJk,O,water,AAZplZ,C1CC[NH2+]C1.O=[N+]([O-])[O-],pyrrolidinium nitrate,,,,
NLumE,0.025,101.3,298.15,1.3354,Anouti et al. (2009),Refractive index,Liquid,AADYJk,O,water,AAZplZ,C1CC[NH2+]C1.O=[N+]([O-])[O-],pyrrolidinium nitrate,,,,
NLumE,0.054,101.3,298.15,1.3383,Anouti et al. (2009),Refractive index,Liquid,AADYJk,O,water,AAZplZ,C1CC[NH2+]C1.O=[N+]([O-])[O-],pyrrolidinium nitrate,,,,
NLumE,0.091,101.3,298.15,1.3424,Anouti et al. (2009),Refractive index,Liquid,AADYJk,O,water,AAZplZ,C1CC[NH2+]C1.O=[N+]([O-])[O-],pyrrolidinium nitrate,,,,
NLumE,0.123,101.3,298.15,1.3464,Anouti et al. (2009),Refractive index,Liquid,AADYJk,O,water,AAZplZ,C1CC[NH2+]C1.O=[N+]([O-])[O-],pyrrolidinium nitrate,,,,
NLumE,0.171,101.3,298.15,1.3517,Anouti et al. (2009),Refractive index,Liquid,AADYJk,O,water,AAZplZ,C1CC[NH2+]C1.O=[N+]([O-])[O-],pyrrolidinium nitrate,,,,
NLumE,0.246,101.3,298.15,1.3589,Anouti et al. (2009),Refractive index,Liquid,AADYJk,O,water,AAZplZ,C1CC[NH2+]C1.O=[N+]([O-])[O-],pyrrolidinium nitrate,,,,
NLumE,0.349,101.3,298.15,1.3684,Anouti et al. (2009),Refractive index,Liquid,AADYJk,O,water,AAZplZ,C1CC[NH2+]C1.O=[N+]([O-])[O-],pyrrolidinium nitrate,,,,
NLumE,0.55,101.3,298.15,1.3811,Anouti et al. (2009),Refractive index,Liquid,AADYJk,O,water,AAZplZ,C1CC[NH2+]C1.O=[N+]([O-])[O-],pyrrolidinium nitrate,,,,
NLumE,0.722,101.3,298.15,1.3897,Anouti et al. (2009),Refractive index,Liquid,AADYJk,O,water,AAZplZ,C1CC[NH2+]C1.O=[N+]([O-])[O-],pyrrolidinium nitrate,,,,
NLumE,0.845,101.3,298.15,1.3934,Anouti et al. (2009),Refractive index,Liquid,AADYJk,O,water,AAZplZ,C1CC[NH2+]C1.O=[N+]([O-])[O-],pyrrolidinium nitrate,,,,
NLumE,1,101.3,298.15,1.3955,Anouti et al. (2009),Refractive index,Liquid,AADYJk,O,water,AAZplZ,C1CC[NH2+]C1.O=[N+]([O-])[O-],pyrrolidinium nitrate,,,,

File: refindex_csv_data/refindex_setid_NWRdD.csv
setid,Mole fraction of 1-ethyl-3-methylimidazolium thiocyanate,"Temperature, K","Pressure, kPa",Refractive index (Na D-line),reference,propertiy,phases,compound id 1,smile 1,compound name 1,compound id 2,smile 2,compound name 2,compound id 3,smile 3,compound name 3,Unnamed: 13
NWRdD,0.2,298.15,101,1.581,Anantharaj and Banerjee (2011),Refractive index,Liquid,AAWvhn,c1ccc2c(c1)CCN2,indoline,AAgcST,CC[n+]1ccn(C)c1.N#C[S-],1-ethyl-3-methylimidazolium thiocyanate,,,,
NWRdD,0.3,298.15,101,1.5762,Anantharaj and Banerjee (2011),Refractive index,Liquid,AAWvhn,c1ccc2c(c1)CCN2,indoline,AAgcST,CC[n+]1ccn(C)c1.N#C[S-],1-ethyl-3-methylimidazolium thiocyanate,,,,
NWRdD,0.4,298.15,101,1.5699,Anantharaj and Banerjee (2011),Refractive index,Liquid,AAWvhn,c1ccc2c(c1)CCN2,indoline,AAgcST,CC[n+]1ccn(C)c1.N#C[S-],1-ethyl-3-methylimidazolium thiocyanate,,,,
NWRdD,0.5,298.15,101,1.5614,Anantharaj and Banerjee (2011),Refractive index,Liquid,AAWvhn,c1ccc2c(c1)CCN2,indoline,AAgcST,CC[n+]1ccn(C)c1.N#C[S-],1-ethyl-3-methylimidazolium thiocyanate,,,,
NWRdD,0.6,298.15,101,1.5541,Anantharaj and Banerjee (2011),Refractive index,Liquid,AAWvhn,c1ccc2c(c1)CCN2,indoline,AAgcST,CC[n+]1ccn(C)c1.N#C[S-],1-ethyl-3-methylimidazolium thiocyanate,,,,
NWRdD,0.7,298.15,101,1.5518,Anantharaj and Banerjee (2011),Refractive index,Liquid,AAWvhn,c1ccc2c(c1)CCN2,indoline,AAgcST,CC[n+]1ccn(C)c1.N#C[S-],1-ethyl-3-methylimidazolium thiocyanate,,,,
NWRdD,0.8,298.15,101,1.5507,Anantharaj and Banerjee (2011),Refractive index,Liquid,AAWvhn,c1ccc2c(c1)CCN2,indoline,AAgcST,CC[n+]1ccn(C)c1.N#C[S-],1-ethyl-3-methylimidazolium thiocyanate,,,,

File: refindex_csv_data/refindex_setid_NcMxy.csv
setid,Mole fraction of 1-ethyl-3-methylimidazolium thiocyanate,"Temperature, K","Pressure, kPa",Refractive index (Na D-line),reference,propertiy,phases,compound id 1,smile 1,compound name 1,compound id 2,smile 2,compound name 2,compound id 3,smile 3,compound name 3,Unnamed: 13
NcMxy,0.2,298.15,101,1.4754,Anantharaj and Banerjee (2011),Refractive index,Liquid,AADYJk,O,water,AAgcST,CC[n+]1ccn(C)c1.N#C[S-],1-ethyl-3-methylimidazolium thiocyanate,,,,
NcMxy,0.3,298.15,101,1.4927,Anantharaj and Banerjee (2011),Refractive index,Liquid,AADYJk,O,water,AAgcST,CC[n+]1ccn(C)c1.N#C[S-],1-ethyl-3-methylimidazolium thiocyanate,,,,
NcMxy,0.4,298.15,101,1.5095,Anantharaj and Banerjee (2011),Refractive index,Liquid,AADYJk,O,water,AAgcST,CC[n+]1ccn(C)c1.N#C[S-],1-ethyl-3-methylimidazolium thiocyanate,,,,
NcMxy,0.5,298.15,101,1.5186,Anantharaj and Banerjee (2011),Refractive index,Liquid,AADYJk,O,water,AAgcST,CC[n+]1ccn(C)c1.N#C[S-],1-ethyl-3-methylimidazolium thiocyanate,,,,
NcMxy,0.6,298.15,101,1.5247,Anantharaj and Banerjee (2011),Refractive index,Liquid,AADYJk,O,water,AAgcST,CC[n+]1ccn(C)c1.N#C[S-],1-ethyl-3-methylimidazolium thiocyanate,,,,
NcMxy,0.7,298.15,101,1.5308,Anantharaj and Banerjee (2011),Refractive index,Liquid,AADYJk,O,water,AAgcST,CC[n+]1ccn(C)c1.N#C[S-],1-ethyl-3-methylimidazolium thiocyanate,,,,
NcMxy,0.8,298.15,101,1.5314,Anantharaj and Banerjee (2011),Refractive index,Liquid,AADYJk,O,water,AAgcST,CC[n+]1ccn(C)c1.N#C[S-],1-ethyl-3-methylimidazolium thiocyanate,,,,

File: refindex_csv_data/refindex_setid_NnGey.csv
setid,"Temperature, K","Pressure, kPa","Wavelength, A",Refractive index,reference,propertiy,phases,compound id 1,smile 1,compound name 1,compound id 2,smile 2,compound name 2,compound id 3,smile 3,compound name 3,Unnamed: 13
NnGey,353.15,101,450,1.4761,Chiappe et al. (2017),Refractive index,Liquid,AAqlaB,COP(=O)([O-])OC.Cn1cc[n+](C)c1,"1,3-dimethylimidazolium dimethyl phosphate",,,,,,,
NnGey,353.15,101,532,1.4699,Chiappe et al. (2017),Refractive index,Liquid,AAqlaB,COP(=O)([O-])OC.Cn1cc[n+](C)c1,"1,3-dimethylimidazolium dimethyl phosphate",,,,,,,
NnGey,353.15,101,632.8,1.4644,Chiappe et al. (2017),Refractive index,Liquid,AAqlaB,COP(=O)([O-])OC.Cn1cc[n+](C)c1,"1,3-dimethylimidazolium dimethyl phosphate",,,,,,,
NnGey,353.15,101,964,1.4592,Chiappe et al. (2017),Refractive index,Liquid,AAqlaB,COP(=O)([O-])OC.Cn1cc[n+](C)c1,"1,3-dimethylimidazolium dimethyl phosphate",,,,,,,
NnGey,353.15,101,1551,1.4544,Chiappe et al. (2017),Refractive index,Liquid,AAqlaB,COP(=O)([O-])OC.Cn1cc[n+](C)c1,"1,3-dimethylimidazolium dimethyl phosphate",,,,,,,
NnGey,363.15,101,450,1.4751,Chiappe et al. (2017),Refractive index,Liquid,AAqlaB,COP(=O)([O-])OC.Cn1cc[n+](C)c1,"1,3-dimethylimidazolium dimethyl phosphate",,,,,,,
NnGey,363.15,101,532,1.4684,Chiappe et al. (2017),Refractive index,Liquid,AAqlaB,COP(=O)([O-])OC.Cn1cc[n+](C)c1,"1,3-dimethylimidazolium dimethyl phosphate",,,,,,,
NnGey,363.15,101,632.8,1.4637,Chiappe et al. (2017),Refractive index,Liquid,AAqlaB,COP(=O)([O-])OC.Cn1cc[n+](C)c1,"1,3-dimethylimidazolium dimethyl phosphate",,,,,,,
NnGey,363.15,101,964,1.4575,Chiappe et al. (2017),Refractive index,Liquid,AAqlaB,COP(=O)([O-])OC.Cn1cc[n+](C)c1,"1,3-dimethylimidazolium dimethyl phosphate",,,,,,,
NnGey,363.15,101,1551,1.4528,Chiappe et al. (2017),Refractive index,Liquid,AAqlaB,COP(=O)([O-])OC.Cn1cc[n+](C)c1,"1,3-dimethylimidazolium dimethyl phosphate",,,,,,,
NnGey,373.15,101,450,1.4744,Chiappe et al. (2017),Refractive index,Liquid,AAqlaB,COP(=O)([O-])OC.Cn1cc[n+](C)c1,"1,3-dimethylimidazolium dimethyl phosphate",,,,,,,
NnGey,373.15,101,532,1.4669,Chiappe et al. (2017),Refractive index,Liquid,AAqlaB,COP(=O)([O-])OC.Cn1cc[n+](C)c1,"1,3-dimethylimidazolium dimethyl phosphate",,,,,,,
NnGey,373.15,101,632.8,1.4611,Chiappe et al. (2017),Refractive index,Liquid,AAqlaB,COP(=O)([O-])OC.Cn1cc[n+](C)c1,"1,3-dimethylimidazolium dimethyl phosphate",,,,,,,
NnGey,373.15,101,964,1.455,Chiappe et al. (2017),Refractive index,Liquid,AAqlaB,COP(=O)([O-])OC.Cn1cc[n+](C)c1,"1,3-dimethylimidazolium dimethyl phosphate",,,,,,,
NnGey,373.15,101,1551,1.4515,Chiappe et al. (2017),Refractive index,Liquid,AAqlaB,COP(=O)([O-])OC.Cn1cc[n+](C)c1,"1,3-dimethylimidazolium dimethyl phosphate",,,,,,,
NnGey,383.15,101,450,1.4728,Chiappe et al. (2017),Refractive index,Liquid,AAqlaB,COP(=O)([O-])OC.Cn1cc[n+](C)c1,"1,3-dimethylimidazolium dimethyl phosphate",,,,,,,
NnGey,383.15,101,532,1.4659,Chiappe et al. (2017),Refractive index,Liquid,AAqlaB,COP(=O)([O-])OC.Cn1cc[n+](C)c1,"1,3-dimethylimidazolium dimethyl phosphate",,,,,,,
NnGey,383.15,101,632.8,1.4611,Chiappe et al. (2017),Refractive index,Liquid,AAqlaB,COP(=O)([O-])OC.Cn1cc[n+](C)c1,"1,3-dimethylimidazolium dimethyl phosphate",,,,,,,
NnGey,383.15,101,964,1.4543,Chiappe et al. (2017),Refractive index,Liquid,AAqlaB,COP(=O)([O-])OC.Cn1cc[n+](C)c1,"1,3-dimethylimidazolium dimethyl phosphate",,,,,,,
NnGey,383.15,101,1551,1.4498,Chiappe et al. (2017),Refractive index,Liquid,AAqlaB,COP(=O)([O-])OC.Cn1cc[n+](C)c1,"1,3-dimethylimidazolium dimethyl phosphate",,,,,,,
NnGey,393.15,101,450,1.4709,Chiappe et al. (2017),Refractive index,Liquid,AAqlaB,COP(=O)([O-])OC.Cn1cc[n+](C)c1,"1,3-dimethylimidazolium dimethyl phosphate",,,,,,,
NnGey,393.15,101,532,1.4641,Chiappe et al. (2017),Refractive index,Liquid,AAqlaB,COP(=O)([O-])OC.Cn1cc[n+](C)c1,"1,3-dimethylimidazolium dimethyl phosphate",,,,,,,
NnGey,393.15,101,632.8,1.4594,Chiappe et al. (2017),Refractive index,Liquid,AAqlaB,COP(=O)([O-])OC.Cn1cc[n+](C)c1,"1,3-dimethylimidazolium dimethyl phosphate",,,,,,,
NnGey,393.15,101,964,1.4517,Chiappe et al. (2017),Refractive index,Liquid,AAqlaB,COP(=O)([O-])OC.Cn1cc[n+](C)c1,"1,3-dimethylimidazolium dimethyl phosphate",,,,,,,
NnGey,393.15,101,1551,1.4473,Chiappe et al. (2017),Refractive index,Liquid,AAqlaB,COP(=O)([O-])OC.Cn1cc[n+](C)c1,"1,3-dimethylimidazolium dimethyl phosphate",,,,,,,
NnGey,403.15,101,450,1.4698,Chiappe et al. (2017),Refractive index,Liquid,AAqlaB,COP(=O)([O-])OC.Cn1cc[n+](C)c1,"1,3-dimethylimidazolium dimethyl phosphate",,,,,,,
NnGey,403.15,101,532,1.4625,Chiappe et al. (2017),Refractive index,Liquid,AAqlaB,COP(=O)([O-])OC.Cn1cc[n+](C)c1,"1,3-dimethylimidazolium dimethyl phosphate",,,,,,,
NnGey,403.15,101,632.8,1.4583,Chiappe et al. (2017),Refractive index,Liquid,AAqlaB,COP(=O)([O-])OC.Cn1cc[n+](C)c1,"1,3-dimethylimidazolium dimethyl phosphate",,,,,,,
NnGey,403.15,101,964,1.4507,Chiappe et al. (2017),Refractive index,Liquid,AAqlaB,COP(=O)([O-])OC.Cn1cc[n+](C)c1,"1,3-dimethylimidazolium dimethyl phosphate",,,,,,,
NnGey,403.15,101,1551,1.4464,Chiappe et al. (2017),Refractive index,Liquid,AAqlaB,COP(=O)([O-])OC.Cn1cc[n+](C)c1,"1,3-dimethylimidazolium dimethyl phosphate",,,,,,,
NnGey,413.15,101,450,1.4688,Chiappe et al. (2017),Refractive index,Liquid,AAqlaB,COP(=O)([O-])OC.Cn1cc[n+](C)c1,"1,3-dimethylimidazolium dimethyl phosphate",,,,,,,
NnGey,413.15,101,532,1.4606,Chiappe et al. (2017),Refractive index,Liquid,AAqlaB,COP(=O)([O-])OC.Cn1cc[n+](C)c1,"1,3-dimethylimidazolium dimethyl phosphate",,,,,,,
NnGey,413.15,101,632.8,1.4569,Chiappe et al. (2017),Refractive index,Liquid,AAqlaB,COP(=O)([O-])OC.Cn1cc[n+](C)c1,"1,3-dimethylimidazolium dimethyl phosphate",,,,,,,
NnGey,413.15,101,964,1.4493,Chiappe et al. (2017),Refractive index,Liquid,AAqlaB,COP(=O)([O-])OC.Cn1cc[n+](C)c1,"1,3-dimethylimidazolium dimethyl phosphate",,,,,,,
NnGey,413.15,101,1551,1.4445,Chiappe et al. (2017),Refractive index,Liquid,AAqlaB,COP(=O)([O-])OC.Cn1cc[n+](C)c1,"1,3-dimethylimidazolium dimethyl phosphate",,,,,,,
NnGey,423.15,101,450,1.4669,Chiappe et al. (2017),Refractive index,Liquid,AAqlaB,COP(=O)([O-])OC.Cn1cc[n+](C)c1,"1,3-dimethylimidazolium dimethyl phosphate",,,,,,,
NnGey,423.15,101,532,1.4596,Chiappe et al. (2017),Refractive index,Liquid,AAqlaB,COP(=O)([O-])OC.Cn1cc[n+](C)c1,"1,3-dimethylimidazolium dimethyl phosphate",,,,,,,
NnGey,423.15,101,632.8,1.4552,Chiappe et al. (2017),Refractive index,Liquid,AAqlaB,COP(=O)([O-])OC.Cn1cc[n+](C)c1,"1,3-dimethylimidazolium dimethyl phosphate",,,,,,,
NnGey,423.15,101,964,1.4483,Chiappe et al. (2017),Refractive index,Liquid,AAqlaB,COP(=O)([O-])OC.Cn1cc[n+](C)c1,"1,3-dimethylimidazolium dimethyl phosphate",,,,,,,
NnGey,423.15,101,1551,1.4443,Chiappe et al. (2017),Refractive index,Liquid,AAqlaB,COP(=O)([O-])OC.Cn1cc[n+](C)c1,"1,3-dimethylimidazolium dimethyl phosphate",,,,,,,
NnGey,433.15,101,450,1.4652,Chiappe et al. (2017),Refractive index,Liquid,AAqlaB,COP(=O)([O-])OC.Cn1cc[n+](C)c1,"1,3-dimethylimidazolium dimethyl phosphate",,,,,,,
NnGey,433.15,101,532,1.4578,Chiappe et al. (2017),Refractive index,Liquid,AAqlaB,COP(=O)([O-])OC.Cn1cc[n+](C)c1,"1,3-dimethylimidazolium dimethyl phosphate",,,,,,,
NnGey,433.15,101,632.8,1.4534,Chiappe et al. (2017),Refractive index,Liquid,AAqlaB,COP(=O)([O-])OC.Cn1cc[n+](C)c1,"1,3-dimethylimidazolium dimethyl phosphate",,,,,,,
NnGey,433.15,101,964,1.4458,Chiappe et al. (2017),Refractive index,Liquid,AAqlaB,COP(=O)([O-])OC.Cn1cc[n+](C)c1,"1,3-dimethylimidazolium dimethyl phosphate",,,,,,,
NnGey,433.15,101,1551,1.4422,Chiappe et al. (2017),Refractive index,Liquid,AAqlaB,COP(=O)([O-])OC.Cn1cc[n+](C)c1,"1,3-dimethylimidazolium dimethyl phosphate",,,,,,,

File: refindex_csv_data/refindex_setid_OHyal.csv
setid,"Temperature, K",Mole fraction of 1-butyl-3-methylimidazolium tetrafluoroborate,"Pressure, kPa",Refractive index (Na D-line),reference,propertiy,phases,compound id 1,smile 1,compound name 1,compound id 2,smile 2,compound name 2,compound id 3,smile 3,compound name 3,Unnamed: 13
OHyal,293.15,0,101,1.44735,Chaudhary and Nain (2020c),Refractive index,Liquid,AArYBF,CCCC[n+]1ccn(C)c1.F[B-](F)(F)F,1-butyl-3-methylimidazolium tetrafluoroborate,AAIiso,NC=O,formamide,,,,
OHyal,293.15,0.0675,101,1.44591,Chaudhary and Nain (2020c),Refractive index,Liquid,AArYBF,CCCC[n+]1ccn(C)c1.F[B-](F)(F)F,1-butyl-3-methylimidazolium tetrafluoroborate,AAIiso,NC=O,formamide,,,,
OHyal,293.15,0.135,101,1.44492,Chaudhary and Nain (2020c),Refractive index,Liquid,AArYBF,CCCC[n+]1ccn(C)c1.F[B-](F)(F)F,1-butyl-3-methylimidazolium tetrafluoroborate,AAIiso,NC=O,formamide,,,,
OHyal,293.15,0.2054,101,1.44334,Chaudhary and Nain (2020c),Refractive index,Liquid,AArYBF,CCCC[n+]1ccn(C)c1.F[B-](F)(F)F,1-butyl-3-methylimidazolium tetrafluoroborate,AAIiso,NC=O,formamide,,,,
OHyal,293.15,0.2758,101,1.44203,Chaudhary and Nain (2020c),Refractive index,Liquid,AArYBF,CCCC[n+]1ccn(C)c1.F[B-](F)(F)F,1-butyl-3-methylimidazolium tetrafluoroborate,AAIiso,NC=O,formamide,,,,
OHyal,293.15,0.3629,101,1.44074,Chaudhary and Nain (2020c),Refractive index,Liquid,AArYBF,CCCC[n+]1ccn(C)c1.F[B-](F)(F)F,1-butyl-3-methylimidazolium tetrafluoroborate,AAIiso,NC=O,formamide,,,,
OHyal,293.15,0.4499,101,1.43888,Chaudhary and Nain (2020c),Refractive index,Liquid,AArYBF,CCCC[n+]1ccn(C)c1.F[B-](F)(F)F,1-butyl-3-methylimidazolium tetrafluoroborate,AAIiso,NC=O,formamide,,,,
OHyal,293.15,0.5095,101,1.43736,Chaudhary and Nain (2020c),Refractive index,Liquid,AArYBF,CCCC[n+]1ccn(C)c1.F[B-](F)(F)F,1-butyl-3-methylimidazolium tetrafluoroborate,AAIiso,NC=O,formamide,,,,
OHyal,293.15,0.569,101,1.4357,Chaudhary and Nain (2020c),Refractive index,Liquid,AArYBF,CCCC[n+]1ccn(C)c1.F[B-](F)(F)F,1-butyl-3-methylimidazolium tetrafluoroborate,AAIiso,NC=O,formamide,,,,
OHyal,293.15,0.6639,101,1.43319,Chaudhary and Nain (2020c),Refractive index,Liquid,AArYBF,CCCC[n+]1ccn(C)c1.F[B-](F)(F)F,1-butyl-3-methylimidazolium tetrafluoroborate,AAIiso,NC=O,formamide,,,,
OHyal,293.15,0.7588,101,1.43065,Chaudhary and Nain (2020c),Refractive index,Liquid,AArYBF,CCCC[n+]1ccn(C)c1.F[B-](F)(F)F,1-butyl-3-methylimidazolium tetrafluoroborate,AAIiso,NC=O,formamide,,,,
OHyal,293.15,0.8107,101,1.42906,Chaudhary and Nain (2020c),Refractive index,Liquid,AArYBF,CCCC[n+]1ccn(C)c1.F[B-](F)(F)F,1-butyl-3-methylimidazolium tetrafluoroborate,AAIiso,NC=O,formamide,,,,
OHyal,293.15,0.8626,101,1.42739,Chaudhary and Nain (2020c),Refractive index,Liquid,AArYBF,CCCC[n+]1ccn(C)c1.F[B-](F)(F)F,1-butyl-3-methylimidazolium tetrafluoroborate,AAIiso,NC=O,formamide,,,,
OHyal,293.15,0.9313,101,1.42516,Chaudhary and Nain (2020c),Refractive index,Liquid,AArYBF,CCCC[n+]1ccn(C)c1.F[B-](F)(F)F,1-butyl-3-methylimidazolium tetrafluoroborate,AAIiso,NC=O,formamide,,,,
OHyal,293.15,1,101,1.42295,Chaudhary and Nain (2020c),Refractive index,Liquid,AArYBF,CCCC[n+]1ccn(C)c1.F[B-](F)(F)F,1-butyl-3-methylimidazolium tetrafluoroborate,AAIiso,NC=O,formamide,,,,
OHyal,298.15,0,101,1.44591,Chaudhary and Nain (2020c),Refractive index,Liquid,AArYBF,CCCC[n+]1ccn(C)c1.F[B-](F)(F)F,1-butyl-3-methylimidazolium tetrafluoroborate,AAIiso,NC=O,formamide,,,,
OHyal,298.15,0.0675,101,1.44468,Chaudhary and Nain (2020c),Refractive index,Liquid,AArYBF,CCCC[n+]1ccn(C)c1.F[B-](F)(F)F,1-butyl-3-methylimidazolium tetrafluoroborate,AAIiso,NC=O,formamide,,,,
OHyal,298.15,0.135,101,1.44376,Chaudhary and Nain (2020c),Refractive index,Liquid,AArYBF,CCCC[n+]1ccn(C)c1.F[B-](F)(F)F,1-butyl-3-methylimidazolium tetrafluoroborate,AAIiso,NC=O,formamide,,,,
OHyal,298.15,0.2054,101,1.44219,Chaudhary and Nain (2020c),Refractive index,Liquid,AArYBF,CCCC[n+]1ccn(C)c1.F[B-](F)(F)F,1-butyl-3-methylimidazolium tetrafluoroborate,AAIiso,NC=O,formamide,,,,
OHyal,298.15,0.2758,101,1.44084,Chaudhary and Nain (2020c),Refractive index,Liquid,AArYBF,CCCC[n+]1ccn(C)c1.F[B-](F)(F)F,1-butyl-3-methylimidazolium tetrafluoroborate,AAIiso,NC=O,formamide,,,,
OHyal,298.15,0.3629,101,1.43951,Chaudhary and Nain (2020c),Refractive index,Liquid,AArYBF,CCCC[n+]1ccn(C)c1.F[B-](F)(F)F,1-butyl-3-methylimidazolium tetrafluoroborate,AAIiso,NC=O,formamide,,,,
OHyal,298.15,0.4499,101,1.43765,Chaudhary and Nain (2020c),Refractive index,Liquid,AArYBF,CCCC[n+]1ccn(C)c1.F[B-](F)(F)F,1-butyl-3-methylimidazolium tetrafluoroborate,AAIiso,NC=O,formamide,,,,
OHyal,298.15,0.5095,101,1.43616,Chaudhary and Nain (2020c),Refractive index,Liquid,AArYBF,CCCC[n+]1ccn(C)c1.F[B-](F)(F)F,1-butyl-3-methylimidazolium tetrafluoroborate,AAIiso,NC=O,formamide,,,,
OHyal,298.15,0.569,101,1.43444,Chaudhary and Nain (2020c),Refractive index,Liquid,AArYBF,CCCC[n+]1ccn(C)c1.F[B-](F)(F)F,1-butyl-3-methylimidazolium tetrafluoroborate,AAIiso,NC=O,formamide,,,,
OHyal,298.15,0.6639,101,1.43198,Chaudhary and Nain (2020c),Refractive index,Liquid,AArYBF,CCCC[n+]1ccn(C)c1.F[B-](F)(F)F,1-butyl-3-methylimidazolium tetrafluoroborate,AAIiso,NC=O,formamide,,,,
OHyal,298.15,0.7588,101,1.42939,Chaudhary and Nain (2020c),Refractive index,Liquid,AArYBF,CCCC[n+]1ccn(C)c1.F[B-](F)(F)F,1-butyl-3-methylimidazolium tetrafluoroborate,AAIiso,NC=O,formamide,,,,
OHyal,298.15,0.8107,101,1.42776,Chaudhary and Nain (2020c),Refractive index,Liquid,AArYBF,CCCC[n+]1ccn(C)c1.F[B-](F)(F)F,1-butyl-3-methylimidazolium tetrafluoroborate,AAIiso,NC=O,formamide,,,,
OHyal,298.15,0.8626,101,1.42608,Chaudhary and Nain (2020c),Refractive index,Liquid,AArYBF,CCCC[n+]1ccn(C)c1.F[B-](F)(F)F,1-butyl-3-methylimidazolium tetrafluoroborate,AAIiso,NC=O,formamide,,,,
OHyal,298.15,0.9313,101,1.4238,Chaudhary and Nain (2020c),Refractive index,Liquid,AArYBF,CCCC[n+]1ccn(C)c1.F[B-](F)(F)F,1-butyl-3-methylimidazolium tetrafluoroborate,AAIiso,NC=O,formamide,,,,
OHyal,298.15,1,101,1.42143,Chaudhary and Nain (2020c),Refractive index,Liquid,AArYBF,CCCC[n+]1ccn(C)c1.F[B-](F)(F)F,1-butyl-3-methylimidazolium tetrafluoroborate,AAIiso,NC=O,formamide,,,,
OHyal,303.15,0,101,1.44425,Chaudhary and Nain (2020c),Refractive index,Liquid,AArYBF,CCCC[n+]1ccn(C)c1.F[B-](F)(F)F,1-butyl-3-methylimidazolium tetrafluoroborate,AAIiso,NC=O,formamide,,,,
OHyal,303.15,0.0675,101,1.44337,Chaudhary and Nain (2020c),Refractive index,Liquid,AArYBF,CCCC[n+]1ccn(C)c1.F[B-](F)(F)F,1-butyl-3-methylimidazolium tetrafluoroborate,AAIiso,NC=O,formamide,,,,
OHyal,303.15,0.135,101,1.44255,Chaudhary and Nain (2020c),Refractive index,Liquid,AArYBF,CCCC[n+]1ccn(C)c1.F[B-](F)(F)F,1-butyl-3-methylimidazolium tetrafluoroborate,AAIiso,NC=O,formamide,,,,
OHyal,303.15,0.2054,101,1.44101,Chaudhary and Nain (2020c),Refractive index,Liquid,AArYBF,CCCC[n+]1ccn(C)c1.F[B-](F)(F)F,1-butyl-3-methylimidazolium tetrafluoroborate,AAIiso,NC=O,formamide,,,,
OHyal,303.15,0.2758,101,1.4397,Chaudhary and Nain (2020c),Refractive index,Liquid,AArYBF,CCCC[n+]1ccn(C)c1.F[B-](F)(F)F,1-butyl-3-methylimidazolium tetrafluoroborate,AAIiso,NC=O,formamide,,,,
OHyal,303.15,0.3629,101,1.43843,Chaudhary and Nain (2020c),Refractive index,Liquid,AArYBF,CCCC[n+]1ccn(C)c1.F[B-](F)(F)F,1-butyl-3-methylimidazolium tetrafluoroborate,AAIiso,NC=O,formamide,,,,
OHyal,303.15,0.4499,101,1.43656,Chaudhary and Nain (2020c),Refractive index,Liquid,AArYBF,CCCC[n+]1ccn(C)c1.F[B-](F)(F)F,1-butyl-3-methylimidazolium tetrafluoroborate,AAIiso,NC=O,formamide,,,,
OHyal,303.15,0.5095,101,1.43504,Chaudhary and Nain (2020c),Refractive index,Liquid,AArYBF,CCCC[n+]1ccn(C)c1.F[B-](F)(F)F,1-butyl-3-methylimidazolium tetrafluoroborate,AAIiso,NC=O,formamide,,,,
OHyal,303.15,0.569,101,1.43338,Chaudhary and Nain (2020c),Refractive index,Liquid,AArYBF,CCCC[n+]1ccn(C)c1.F[B-](F)(F)F,1-butyl-3-methylimidazolium tetrafluoroborate,AAIiso,NC=O,formamide,,,,
OHyal,303.15,0.6639,101,1.43092,Chaudhary and Nain (2020c),Refractive index,Liquid,AArYBF,CCCC[n+]1ccn(C)c1.F[B-](F)(F)F,1-butyl-3-methylimidazolium tetrafluoroborate,AAIiso,NC=O,formamide,,,,
OHyal,303.15,0.7588,101,1.42836,Chaudhary and Nain (2020c),Refractive index,Liquid,AArYBF,CCCC[n+]1ccn(C)c1.F[B-](F)(F)F,1-butyl-3-methylimidazolium tetrafluoroborate,AAIiso,NC=O,formamide,,,,
OHyal,303.15,0.8107,101,1.42673,Chaudhary and Nain (2020c),Refractive index,Liquid,AArYBF,CCCC[n+]1ccn(C)c1.F[B-](F)(F)F,1-butyl-3-methylimidazolium tetrafluoroborate,AAIiso,NC=O,formamide,,,,
OHyal,303.15,0.8626,101,1.42502,Chaudhary and Nain (2020c),Refractive index,Liquid,AArYBF,CCCC[n+]1ccn(C)c1.F[B-](F)(F)F,1-butyl-3-methylimidazolium tetrafluoroborate,AAIiso,NC=O,formamide,,,,
OHyal,303.15,0.9313,101,1.42267,Chaudhary and Nain (2020c),Refractive index,Liquid,AArYBF,CCCC[n+]1ccn(C)c1.F[B-](F)(F)F,1-butyl-3-methylimidazolium tetrafluoroborate,AAIiso,NC=O,formamide,,,,
OHyal,303.15,1,101,1.42016,Chaudhary and Nain (2020c),Refractive index,Liquid,AArYBF,CCCC[n+]1ccn(C)c1.F[B-](F)(F)F,1-butyl-3-methylimidazolium tetrafluoroborate,AAIiso,NC=O,formamide,,,,
OHyal,308.15,0,101,1.44251,Chaudhary and Nain (2020c),Refractive index,Liquid,AArYBF,CCCC[n+]1ccn(C)c1.F[B-](F)(F)F,1-butyl-3-methylimidazolium tetrafluoroborate,AAIiso,NC=O,formamide,,,,
OHyal,308.15,0.0675,101,1.44206,Chaudhary and Nain (2020c),Refractive index,Liquid,AArYBF,CCCC[n+]1ccn(C)c1.F[B-](F)(F)F,1-butyl-3-methylimidazolium tetrafluoroborate,AAIiso,NC=O,formamide,,,,
OHyal,308.15,0.135,101,1.44139,Chaudhary and Nain (2020c),Refractive index,Liquid,AArYBF,CCCC[n+]1ccn(C)c1.F[B-](F)(F)F,1-butyl-3-methylimidazolium tetrafluoroborate,AAIiso,NC=O,formamide,,,,
OHyal,308.15,0.2054,101,1.43994,Chaudhary and Nain (2020c),Refractive index,Liquid,AArYBF,CCCC[n+]1ccn(C)c1.F[B-](F)(F)F,1-butyl-3-methylimidazolium tetrafluoroborate,AAIiso,NC=O,formamide,,,,
OHyal,308.15,0.2758,101,1.43868,Chaudhary and Nain (2020c),Refractive index,Liquid,AArYBF,CCCC[n+]1ccn(C)c1.F[B-](F)(F)F,1-butyl-3-methylimidazolium tetrafluoroborate,AAIiso,NC=O,formamide,,,,
OHyal,308.15,0.3629,101,1.43743,Chaudhary and Nain (2020c),Refractive index,Liquid,AArYBF,CCCC[n+]1ccn(C)c1.F[B-](F)(F)F,1-butyl-3-methylimidazolium tetrafluoroborate,AAIiso,NC=O,formamide,,,,
OHyal,308.15,0.4499,101,1.43561,Chaudhary and Nain (2020c),Refractive index,Liquid,AArYBF,CCCC[n+]1ccn(C)c1.F[B-](F)(F)F,1-butyl-3-methylimidazolium tetrafluoroborate,AAIiso,NC=O,formamide,,,,
OHyal,308.15,0.5095,101,1.43411,Chaudhary and Nain (2020c),Refractive index,Liquid,AArYBF,CCCC[n+]1ccn(C)c1.F[B-](F)(F)F,1-butyl-3-methylimidazolium tetrafluoroborate,AAIiso,NC=O,formamide,,,,
OHyal,308.15,0.569,101,1.43246,Chaudhary and Nain (2020c),Refractive index,Liquid,AArYBF,CCCC[n+]1ccn(C)c1.F[B-](F)(F)F,1-butyl-3-methylimidazolium tetrafluoroborate,AAIiso,NC=O,formamide,,,,
OHyal,308.15,0.6639,101,1.43007,Chaudhary and Nain (2020c),Refractive index,Liquid,AArYBF,CCCC[n+]1ccn(C)c1.F[B-](F)(F)F,1-butyl-3-methylimidazolium tetrafluoroborate,AAIiso,NC=O,formamide,,,,
OHyal,308.15,0.7588,101,1.42753,Chaudhary and Nain (2020c),Refractive index,Liquid,AArYBF,CCCC[n+]1ccn(C)c1.F[B-](F)(F)F,1-butyl-3-methylimidazolium tetrafluoroborate,AAIiso,NC=O,formamide,,,,
OHyal,308.15,0.8107,101,1.42582,Chaudhary and Nain (2020c),Refractive index,Liquid,AArYBF,CCCC[n+]1ccn(C)c1.F[B-](F)(F)F,1-butyl-3-methylimidazolium tetrafluoroborate,AAIiso,NC=O,formamide,,,,
OHyal,308.15,0.8626,101,1.4241,Chaudhary and Nain (2020c),Refractive index,Liquid,AArYBF,CCCC[n+]1ccn(C)c1.F[B-](F)(F)F,1-butyl-3-methylimidazolium tetrafluoroborate,AAIiso,NC=O,formamide,,,,
OHyal,308.15,0.9313,101,1.42166,Chaudhary and Nain (2020c),Refractive index,Liquid,AArYBF,CCCC[n+]1ccn(C)c1.F[B-](F)(F)F,1-butyl-3-methylimidazolium tetrafluoroborate,AAIiso,NC=O,formamide,,,,
OHyal,308.15,1,101,1.41906,Chaudhary and Nain (2020c),Refractive index,Liquid,AArYBF,CCCC[n+]1ccn(C)c1.F[B-](F)(F)F,1-butyl-3-methylimidazolium tetrafluoroborate,AAIiso,NC=O,formamide,,,,
OHyal,313.15,0,101,1.44052,Chaudhary and Nain (2020c),Refractive index,Liquid,AArYBF,CCCC[n+]1ccn(C)c1.F[B-](F)(F)F,1-butyl-3-methylimidazolium tetrafluoroborate,AAIiso,NC=O,formamide,,,,
OHyal,313.15,0.0675,101,1.44058,Chaudhary and Nain (2020c),Refractive index,Liquid,AArYBF,CCCC[n+]1ccn(C)c1.F[B-](F)(F)F,1-butyl-3-methylimidazolium tetrafluoroborate,AAIiso,NC=O,formamide,,,,
OHyal,313.15,0.135,101,1.44013,Chaudhary and Nain (2020c),Refractive index,Liquid,AArYBF,CCCC[n+]1ccn(C)c1.F[B-](F)(F)F,1-butyl-3-methylimidazolium tetrafluoroborate,AAIiso,NC=O,formamide,,,,
OHyal,313.15,0.2054,101,1.43882,Chaudhary and Nain (2020c),Refractive index,Liquid,AArYBF,CCCC[n+]1ccn(C)c1.F[B-](F)(F)F,1-butyl-3-methylimidazolium tetrafluoroborate,AAIiso,NC=O,formamide,,,,
OHyal,313.15,0.2758,101,1.43764,Chaudhary and Nain (2020c),Refractive index,Liquid,AArYBF,CCCC[n+]1ccn(C)c1.F[B-](F)(F)F,1-butyl-3-methylimidazolium tetrafluoroborate,AAIiso,NC=O,formamide,,,,
OHyal,313.15,0.3629,101,1.43646,Chaudhary and Nain (2020c),Refractive index,Liquid,AArYBF,CCCC[n+]1ccn(C)c1.F[B-](F)(F)F,1-butyl-3-methylimidazolium tetrafluoroborate,AAIiso,NC=O,formamide,,,,
OHyal,313.15,0.4499,101,1.43475,Chaudhary and Nain (2020c),Refractive index,Liquid,AArYBF,CCCC[n+]1ccn(C)c1.F[B-](F)(F)F,1-butyl-3-methylimidazolium tetrafluoroborate,AAIiso,NC=O,formamide,,,,
OHyal,313.15,0.5095,101,1.43328,Chaudhary and Nain (2020c),Refractive index,Liquid,AArYBF,CCCC[n+]1ccn(C)c1.F[B-](F)(F)F,1-butyl-3-methylimidazolium tetrafluoroborate,AAIiso,NC=O,formamide,,,,
OHyal,313.15,0.569,101,1.43168,Chaudhary and Nain (2020c),Refractive index,Liquid,AArYBF,CCCC[n+]1ccn(C)c1.F[B-](F)(F)F,1-butyl-3-methylimidazolium tetrafluoroborate,AAIiso,NC=O,formamide,,,,
OHyal,313.15,0.6639,101,1.42929,Chaudhary and Nain (2020c),Refractive index,Liquid,AArYBF,CCCC[n+]1ccn(C)c1.F[B-](F)(F)F,1-butyl-3-methylimidazolium tetrafluoroborate,AAIiso,NC=O,formamide,,,,
OHyal,313.15,0.7588,101,1.4268,Chaudhary and Nain (2020c),Refractive index,Liquid,AArYBF,CCCC[n+]1ccn(C)c1.F[B-](F)(F)F,1-butyl-3-methylimidazolium tetrafluoroborate,AAIiso,NC=O,formamide,,,,
OHyal,313.15,0.8107,101,1.42509,Chaudhary and Nain (2020c),Refractive index,Liquid,AArYBF,CCCC[n+]1ccn(C)c1.F[B-](F)(F)F,1-butyl-3-methylimidazolium tetrafluoroborate,AAIiso,NC=O,formamide,,,,
OHyal,313.15,0.8626,101,1.42334,Chaudhary and Nain (2020c),Refractive index,Liquid,AArYBF,CCCC[n+]1ccn(C)c1.F[B-](F)(F)F,1-butyl-3-methylimidazolium tetrafluoroborate,AAIiso,NC=O,formamide,,,,
OHyal,313.15,0.9313,101,1.42084,Chaudhary and Nain (2020c),Refractive index,Liquid,AArYBF,CCCC[n+]1ccn(C)c1.F[B-](F)(F)F,1-butyl-3-methylimidazolium tetrafluoroborate,AAIiso,NC=O,formamide,,,,
OHyal,313.15,1,101,1.41814,Chaudhary and Nain (2020c),Refractive index,Liquid,AArYBF,CCCC[n+]1ccn(C)c1.F[B-](F)(F)F,1-butyl-3-methylimidazolium tetrafluoroborate,AAIiso,NC=O,formamide,,,,
OHyal,318.15,0,101,1.43843,Chaudhary and Nain (2020c),Refractive index,Liquid,AArYBF,CCCC[n+]1ccn(C)c1.F[B-](F)(F)F,1-butyl-3-methylimidazolium tetrafluoroborate,AAIiso,NC=O,formamide,,,,
OHyal,318.15,0.0675,101,1.43908,Chaudhary and Nain (2020c),Refractive index,Liquid,AArYBF,CCCC[n+]1ccn(C)c1.F[B-](F)(F)F,1-butyl-3-methylimidazolium tetrafluoroborate,AAIiso,NC=O,formamide,,,,
OHyal,318.15,0.135,101,1.43891,Chaudhary and Nain (2020c),Refractive index,Liquid,AArYBF,CCCC[n+]1ccn(C)c1.F[B-](F)(F)F,1-butyl-3-methylimidazolium tetrafluoroborate,AAIiso,NC=O,formamide,,,,
OHyal,318.15,0.2054,101,1.43772,Chaudhary and Nain (2020c),Refractive index,Liquid,AArYBF,CCCC[n+]1ccn(C)c1.F[B-](F)(F)F,1-butyl-3-methylimidazolium tetrafluoroborate,AAIiso,NC=O,formamide,,,,
OHyal,318.15,0.2758,101,1.43669,Chaudhary and Nain (2020c),Refractive index,Liquid,AArYBF,CCCC[n+]1ccn(C)c1.F[B-](F)(F)F,1-butyl-3-methylimidazolium tetrafluoroborate,AAIiso,NC=O,formamide,,,,
OHyal,318.15,0.3629,101,1.4356,Chaudhary and Nain (2020c),Refractive index,Liquid,AArYBF,CCCC[n+]1ccn(C)c1.F[B-](F)(F)F,1-butyl-3-methylimidazolium tetrafluoroborate,AAIiso,NC=O,formamide,,,,
OHyal,318.15,0.4499,101,1.43398,Chaudhary and Nain (2020c),Refractive index,Liquid,AArYBF,CCCC[n+]1ccn(C)c1.F[B-](F)(F)F,1-butyl-3-methylimidazolium tetrafluoroborate,AAIiso,NC=O,formamide,,,,
OHyal,318.15,0.5095,101,1.4326,Chaudhary and Nain (2020c),Refractive index,Liquid,AArYBF,CCCC[n+]1ccn(C)c1.F[B-](F)(F)F,1-butyl-3-methylimidazolium tetrafluoroborate,AAIiso,NC=O,formamide,,,,
OHyal,318.15,0.569,101,1.43104,Chaudhary and Nain (2020c),Refractive index,Liquid,AArYBF,CCCC[n+]1ccn(C)c1.F[B-](F)(F)F,1-butyl-3-methylimidazolium tetrafluoroborate,AAIiso,NC=O,formamide,,,,
OHyal,318.15,0.6639,101,1.42876,Chaudhary and Nain (2020c),Refractive index,Liquid,AArYBF,CCCC[n+]1ccn(C)c1.F[B-](F)(F)F,1-butyl-3-methylimidazolium tetrafluoroborate,AAIiso,NC=O,formamide,,,,
OHyal,318.15,0.7588,101,1.42624,Chaudhary and Nain (2020c),Refractive index,Liquid,AArYBF,CCCC[n+]1ccn(C)c1.F[B-](F)(F)F,1-butyl-3-methylimidazolium tetrafluoroborate,AAIiso,NC=O,formamide,,,,
OHyal,318.15,0.8107,101,1.42456,Chaudhary and Nain (2020c),Refractive index,Liquid,AArYBF,CCCC[n+]1ccn(C)c1.F[B-](F)(F)F,1-butyl-3-methylimidazolium tetrafluoroborate,AAIiso,NC=O,formamide,,,,
OHyal,318.15,0.8626,101,1.42277,Chaudhary and Nain (2020c),Refractive index,Liquid,AArYBF,CCCC[n+]1ccn(C)c1.F[B-](F)(F)F,1-butyl-3-methylimidazolium tetrafluoroborate,AAIiso,NC=O,formamide,,,,
OHyal,318.15,0.9313,101,1.42018,Chaudhary and Nain (2020c),Refractive index,Liquid,AArYBF,CCCC[n+]1ccn(C)c1.F[B-](F)(F)F,1-butyl-3-methylimidazolium tetrafluoroborate,AAIiso,NC=O,formamide,,,,
OHyal,318.15,1,101,1.41739,Chaudhary and Nain (2020c),Refractive index,Liquid,AArYBF,CCCC[n+]1ccn(C)c1.F[B-](F)(F)F,1-butyl-3-methylimidazolium tetrafluoroborate,AAIiso,NC=O,formamide,,,,
