Repository: kamranayazheydarov/ILTHERMO-data

# ILThermo Data Processing

This project processes JSON files containing density data and merges them into CSV files. It also updates the CSV files with metadata and SMILES strings for compounds.

## main_functions.py

This script contains the main functions for processing the density data.

## File Descriptions

### #file:compounds.csv

This file contains compound information with the following headers:
- `id` (integer): The unique identifier for each compound.
- `smiles` (string): The SMILES string representation of the compound.

File: refindex_csv_data/refindex_setid_PZfmC.csv
setid,"Temperature, K",Mole fraction of 1-butyl-3-methylimidazolium tetrafluoroborate,"Pressure, kPa",Refractive index (Na D-line),reference,propertiy,phases,compound id 1,smile 1,compound name 1,compound id 2,smile 2,compound name 2,compound id 3,smile 3,compound name 3,Unnamed: 13
PZfmC,293.15,0,101,1.40301,Chaudhary and Nain (2020b),Refractive index,Liquid,AArYBF,CCCC[n+]1ccn(C)c1.F[B-](F)(F)F,1-butyl-3-methylimidazolium tetrafluoroborate,AAQcIw,C=CC(=O)OC,methyl propenoate,,,,
PZfmC,293.15,0.0694,101,1.40573,Chaudhary and Nain (2020b),Refractive index,Liquid,AArYBF,CCCC[n+]1ccn(C)c1.F[B-](F)(F)F,1-butyl-3-methylimidazolium tetrafluoroborate,AAQcIw,C=CC(=O)OC,methyl propenoate,,,,
PZfmC,293.15,0.1387,101,1.40809,Chaudhary and Nain (2020b),Refractive index,Liquid,AArYBF,CCCC[n+]1ccn(C)c1.F[B-](F)(F)F,1-butyl-3-methylimidazolium tetrafluoroborate,AAQcIw,C=CC(=O)OC,methyl propenoate,,,,
PZfmC,293.15,0.1889,101,1.40961,Chaudhary and Nain (2020b),Refractive index,Liquid,AArYBF,CCCC[n+]1ccn(C)c1.F[B-](F)(F)F,1-butyl-3-methylimidazolium tetrafluoroborate,AAQcIw,C=CC(=O)OC,methyl propenoate,,,,
PZfmC,293.15,0.239,101,1.411,Chaudhary and Nain (2020b),Refractive index,Liquid,AArYBF,CCCC[n+]1ccn(C)c1.F[B-](F)(F)F,1-butyl-3-methylimidazolium tetrafluoroborate,AAQcIw,C=CC(=O)OC,methyl propenoate,,,,
PZfmC,293.15,0.3354,101,1.41336,Chaudhary and Nain (2020b),Refractive index,Liquid,AArYBF,CCCC[n+]1ccn(C)c1.F[B-](F)(F)F,1-butyl-3-methylimidazolium tetrafluoroborate,AAQcIw,C=CC(=O)OC,methyl propenoate,,,,
PZfmC,293.15,0.4317,101,1.41537,Chaudhary and Nain (2020b),Refractive index,Liquid,AArYBF,CCCC[n+]1ccn(C)c1.F[B-](F)(F)F,1-butyl-3-methylimidazolium tetrafluoroborate,AAQcIw,C=CC(=O)OC,methyl propenoate,,,,
PZfmC,293.15,0.5005,101,1.41664,Chaudhary and Nain (2020b),Refractive index,Liquid,AArYBF,CCCC[n+]1ccn(C)c1.F[B-](F)(F)F,1-butyl-3-methylimidazolium tetrafluoroborate,AAQcIw,C=CC(=O)OC,methyl propenoate,,,,
PZfmC,293.15,0.5693,101,1.41778,Chaudhary and Nain (2020b),Refractive index,Liquid,AArYBF,CCCC[n+]1ccn(C)c1.F[B-](F)(F)F,1-butyl-3-methylimidazolium tetrafluoroborate,AAQcIw,C=CC(=O)OC,methyl propenoate,,,,
PZfmC,293.15,0.6532,101,1.41903,Chaudhary and Nain (2020b),Refractive index,Liquid,AArYBF,CCCC[n+]1ccn(C)c1.F[B-](F)(F)F,1-butyl-3-methylimidazolium tetrafluoroborate,AAQcIw,C=CC(=O)OC,methyl propenoate,,,,
PZfmC,293.15,0.737,101,1.42015,Chaudhary and Nain (2020b),Refractive index,Liquid,AArYBF,CCCC[n+]1ccn(C)c1.F[B-](F)(F)F,1-butyl-3-methylimidazolium tetrafluoroborate,AAQcIw,C=CC(=O)OC,methyl propenoate,,,,
PZfmC,293.15,0.7927,101,1.42082,Chaudhary and Nain (2020b),Refractive index,Liquid,AArYBF,CCCC[n+]1ccn(C)c1.F[B-](F)(F)F,1-butyl-3-methylimidazolium tetrafluoroborate,AAQcIw,C=CC(=O)OC,methyl propenoate,,,,
PZfmC,293.15,0.8484,101,1.42145,Chaudhary and Nain (2020b),Refractive index,Liquid,AArYBF,CCCC[n+]1ccn(C)c1.F[B-](F)(F)F,1-butyl-3-methylimidazolium tetrafluoroborate,AAQcIw,C=CC(=O)OC,methyl propenoate,,,,
PZfmC,293.15,0.9242,101,1.42223,Chaudhary and Nain (2020b),Refractive index,Liquid,AArYBF,CCCC[n+]1ccn(C)c1.F[B-](F)(F)F,1-butyl-3-methylimidazolium tetrafluoroborate,AAQcIw,C=CC(=O)OC,methyl propenoate,,,,
PZfmC,293.15,1,101,1.42295,Chaudhary and Nain (2020b),Refractive index,Liquid,AArYBF,CCCC[n+]1ccn(C)c1.F[B-](F)(F)F,1-butyl-3-methylimidazolium tetrafluoroborate,AAQcIw,C=CC(=O)OC,methyl propenoate,,,,
PZfmC,298.15,0,101,1.4002,Chaudhary and Nain (2020b),Refractive index,Liquid,AArYBF,CCCC[n+]1ccn(C)c1.F[B-](F)(F)F,1-butyl-3-methylimidazolium tetrafluoroborate,AAQcIw,C=CC(=O)OC,methyl propenoate,,,,
PZfmC,298.15,0.0694,101,1.40309,Chaudhary and Nain (2020b),Refractive index,Liquid,AArYBF,CCCC[n+]1ccn(C)c1.F[B-](F)(F)F,1-butyl-3-methylimidazolium tetrafluoroborate,AAQcIw,C=CC(=O)OC,methyl propenoate,,,,
PZfmC,298.15,0.1387,101,1.4056,Chaudhary and Nain (2020b),Refractive index,Liquid,AArYBF,CCCC[n+]1ccn(C)c1.F[B-](F)(F)F,1-butyl-3-methylimidazolium tetrafluoroborate,AAQcIw,C=CC(=O)OC,methyl propenoate,,,,
PZfmC,298.15,0.1889,101,1.40721,Chaudhary and Nain (2020b),Refractive index,Liquid,AArYBF,CCCC[n+]1ccn(C)c1.F[B-](F)(F)F,1-butyl-3-methylimidazolium tetrafluoroborate,AAQcIw,C=CC(=O)OC,methyl propenoate,,,,
PZfmC,298.15,0.239,101,1.40869,Chaudhary and Nain (2020b),Refractive index,Liquid,AArYBF,CCCC[n+]1ccn(C)c1.F[B-](F)(F)F,1-butyl-3-methylimidazolium tetrafluoroborate,AAQcIw,C=CC(=O)OC,methyl propenoate,,,,
PZfmC,298.15,0.3354,101,1.4112,Chaudhary and Nain (2020b),Refractive index,Liquid,AArYBF,CCCC[n+]1ccn(C)c1.F[B-](F)(F)F,1-butyl-3-methylimidazolium tetrafluoroborate,AAQcIw,C=CC(=O)OC,methyl propenoate,,,,
PZfmC,298.15,0.4317,101,1.41334,Chaudhary and Nain (2020b),Refractive index,Liquid,AArYBF,CCCC[n+]1ccn(C)c1.F[B-](F)(F)F,1-butyl-3-methylimidazolium tetrafluoroborate,AAQcIw,C=CC(=O)OC,methyl propenoate,,,,
PZfmC,298.15,0.5005,101,1.41469,Chaudhary and Nain (2020b),Refractive index,Liquid,AArYBF,CCCC[n+]1ccn(C)c1.F[B-](F)(F)F,1-butyl-3-methylimidazolium tetrafluoroborate,AAQcIw,C=CC(=O)OC,methyl propenoate,,,,
PZfmC,298.15,0.5693,101,1.41591,Chaudhary and Nain (2020b),Refractive index,Liquid,AArYBF,CCCC[n+]1ccn(C)c1.F[B-](F)(F)F,1-butyl-3-methylimidazolium tetrafluoroborate,AAQcIw,C=CC(=O)OC,methyl propenoate,,,,
PZfmC,298.15,0.6532,101,1.41725,Chaudhary and Nain (2020b),Refractive index,Liquid,AArYBF,CCCC[n+]1ccn(C)c1.F[B-](F)(F)F,1-butyl-3-methylimidazolium tetrafluoroborate,AAQcIw,C=CC(=O)OC,methyl propenoate,,,,
PZfmC,298.15,0.737,101,1.41844,Chaudhary and Nain (2020b),Refractive index,Liquid,AArYBF,CCCC[n+]1ccn(C)c1.F[B-](F)(F)F,1-butyl-3-methylimidazolium tetrafluoroborate,AAQcIw,C=CC(=O)OC,methyl propenoate,,,,
PZfmC,298.15,0.7927,101,1.41916,Chaudhary and Nain (2020b),Refractive index,Liquid,AArYBF,CCCC[n+]1ccn(C)c1.F[B-](F)(F)F,1-butyl-3-methylimidazolium tetrafluoroborate,AAQcIw,C=CC(=O)OC,methyl propenoate,,,,
PZfmC,298.15,0.8484,101,1.41983,Chaudhary and Nain (2020b),Refractive index,Liquid,AArYBF,CCCC[n+]1ccn(C)c1.F[B-](F)(F)F,1-butyl-3-methylimidazolium tetrafluoroborate,AAQcIw,C=CC(=O)OC,methyl propenoate,,,,
PZfmC,298.15,0.9242,101,1.42067,Chaudhary and Nain (2020b),Refractive index,Liquid,AArYBF,CCCC[n+]1ccn(C)c1.F[B-](F)(F)F,1-butyl-3-methylimidazolium tetrafluoroborate,AAQcIw,C=CC(=O)OC,methyl propenoate,,,,
PZfmC,298.15,1,101,1.42143,Chaudhary and Nain (2020b),Refractive index,Liquid,AArYBF,CCCC[n+]1ccn(C)c1.F[B-](F)(F)F,1-butyl-3-methylimidazolium tetrafluoroborate,AAQcIw,C=CC(=O)OC,methyl propenoate,,,,
PZfmC,303.15,0,101,1.3975,Chaudhary and Nain (2020b),Refractive index,Liquid,AArYBF,CCCC[n+]1ccn(C)c1.F[B-](F)(F)F,1-butyl-3-methylimidazolium tetrafluoroborate,AAQcIw,C=CC(=O)OC,methyl propenoate,,,,
PZfmC,303.15,0.0694,101,1.40058,Chaudhary and Nain (2020b),Refractive index,Liquid,AArYBF,CCCC[n+]1ccn(C)c1.F[B-](F)(F)F,1-butyl-3-methylimidazolium tetrafluoroborate,AAQcIw,C=CC(=O)OC,methyl propenoate,,,,
PZfmC,303.15,0.1387,101,1.40325,Chaudhary and Nain (2020b),Refractive index,Liquid,AArYBF,CCCC[n+]1ccn(C)c1.F[B-](F)(F)F,1-butyl-3-methylimidazolium tetrafluoroborate,AAQcIw,C=CC(=O)OC,methyl propenoate,,,,
PZfmC,303.15,0.1889,101,1.40496,Chaudhary and Nain (2020b),Refractive index,Liquid,AArYBF,CCCC[n+]1ccn(C)c1.F[B-](F)(F)F,1-butyl-3-methylimidazolium tetrafluoroborate,AAQcIw,C=CC(=O)OC,methyl propenoate,,,,
PZfmC,303.15,0.239,101,1.40653,Chaudhary and Nain (2020b),Refractive index,Liquid,AArYBF,CCCC[n+]1ccn(C)c1.F[B-](F)(F)F,1-butyl-3-methylimidazolium tetrafluoroborate,AAQcIw,C=CC(=O)OC,methyl propenoate,,,,
PZfmC,303.15,0.3354,101,1.40921,Chaudhary and Nain (2020b),Refractive index,Liquid,AArYBF,CCCC[n+]1ccn(C)c1.F[B-](F)(F)F,1-butyl-3-methylimidazolium tetrafluoroborate,AAQcIw,C=CC(=O)OC,methyl propenoate,,,,
PZfmC,303.15,0.4317,101,1.4115,Chaudhary and Nain (2020b),Refractive index,Liquid,AArYBF,CCCC[n+]1ccn(C)c1.F[B-](F)(F)F,1-butyl-3-methylimidazolium tetrafluoroborate,AAQcIw,C=CC(=O)OC,methyl propenoate,,,,
PZfmC,303.15,0.5005,101,1.41294,Chaudhary and Nain (2020b),Refractive index,Liquid,AArYBF,CCCC[n+]1ccn(C)c1.F[B-](F)(F)F,1-butyl-3-methylimidazolium tetrafluoroborate,AAQcIw,C=CC(=O)OC,methyl propenoate,,,,
PZfmC,303.15,0.5693,101,1.41425,Chaudhary and Nain (2020b),Refractive index,Liquid,AArYBF,CCCC[n+]1ccn(C)c1.F[B-](F)(F)F,1-butyl-3-methylimidazolium tetrafluoroborate,AAQcIw,C=CC(=O)OC,methyl propenoate,,,,
PZfmC,303.15,0.6532,101,1.41568,Chaudhary and Nain (2020b),Refractive index,Liquid,AArYBF,CCCC[n+]1ccn(C)c1.F[B-](F)(F)F,1-butyl-3-methylimidazolium tetrafluoroborate,AAQcIw,C=CC(=O)OC,methyl propenoate,,,,
PZfmC,303.15,0.737,101,1.41696,Chaudhary and Nain (2020b),Refractive index,Liquid,AArYBF,CCCC[n+]1ccn(C)c1.F[B-](F)(F)F,1-butyl-3-methylimidazolium tetrafluoroborate,AAQcIw,C=CC(=O)OC,methyl propenoate,,,,
PZfmC,303.15,0.7927,101,1.41773,Chaudhary and Nain (2020b),Refractive index,Liquid,AArYBF,CCCC[n+]1ccn(C)c1.F[B-](F)(F)F,1-butyl-3-methylimidazolium tetrafluoroborate,AAQcIw,C=CC(=O)OC,methyl propenoate,,,,
PZfmC,303.15,0.8484,101,1.41845,Chaudhary and Nain (2020b),Refractive index,Liquid,AArYBF,CCCC[n+]1ccn(C)c1.F[B-](F)(F)F,1-butyl-3-methylimidazolium tetrafluoroborate,AAQcIw,C=CC(=O)OC,methyl propenoate,,,,
PZfmC,303.15,0.9242,101,1.41935,Chaudhary and Nain (2020b),Refractive index,Liquid,AArYBF,CCCC[n+]1ccn(C)c1.F[B-](F)(F)F,1-butyl-3-methylimidazolium tetrafluoroborate,AAQcIw,C=CC(=O)OC,methyl propenoate,,,,
PZfmC,303.15,1,101,1.42016,Chaudhary and Nain (2020b),Refractive index,Liquid,AArYBF,CCCC[n+]1ccn(C)c1.F[B-](F)(F)F,1-butyl-3-methylimidazolium tetrafluoroborate,AAQcIw,C=CC(=O)OC,methyl propenoate,,,,
PZfmC,308.15,0,101,1.3948,Chaudhary and Nain (2020b),Refractive index,Liquid,AArYBF,CCCC[n+]1ccn(C)c1.F[B-](F)(F)F,1-butyl-3-methylimidazolium tetrafluoroborate,AAQcIw,C=CC(=O)OC,methyl propenoate,,,,
PZfmC,308.15,0.0694,101,1.39809,Chaudhary and Nain (2020b),Refractive index,Liquid,AArYBF,CCCC[n+]1ccn(C)c1.F[B-](F)(F)F,1-butyl-3-methylimidazolium tetrafluoroborate,AAQcIw,C=CC(=O)OC,methyl propenoate,,,,
PZfmC,308.15,0.1387,101,1.40093,Chaudhary and Nain (2020b),Refractive index,Liquid,AArYBF,CCCC[n+]1ccn(C)c1.F[B-](F)(F)F,1-butyl-3-methylimidazolium tetrafluoroborate,AAQcIw,C=CC(=O)OC,methyl propenoate,,,,
PZfmC,308.15,0.1889,101,1.40276,Chaudhary and Nain (2020b),Refractive index,Liquid,AArYBF,CCCC[n+]1ccn(C)c1.F[B-](F)(F)F,1-butyl-3-methylimidazolium tetrafluoroborate,AAQcIw,C=CC(=O)OC,methyl propenoate,,,,
PZfmC,308.15,0.239,101,1.40444,Chaudhary and Nain (2020b),Refractive index,Liquid,AArYBF,CCCC[n+]1ccn(C)c1.F[B-](F)(F)F,1-butyl-3-methylimidazolium tetrafluoroborate,AAQcIw,C=CC(=O)OC,methyl propenoate,,,,
PZfmC,308.15,0.3354,101,1.4073,Chaudhary and Nain (2020b),Refractive index,Liquid,AArYBF,CCCC[n+]1ccn(C)c1.F[B-](F)(F)F,1-butyl-3-methylimidazolium tetrafluoroborate,AAQcIw,C=CC(=O)OC,methyl propenoate,,,,
PZfmC,308.15,0.4317,101,1.40975,Chaudhary and Nain (2020b),Refractive index,Liquid,AArYBF,CCCC[n+]1ccn(C)c1.F[B-](F)(F)F,1-butyl-3-methylimidazolium tetrafluoroborate,AAQcIw,C=CC(=O)OC,methyl propenoate,,,,
PZfmC,308.15,0.5005,101,1.4113,Chaudhary and Nain (2020b),Refractive index,Liquid,AArYBF,CCCC[n+]1ccn(C)c1.F[B-](F)(F)F,1-butyl-3-methylimidazolium tetrafluoroborate,AAQcIw,C=CC(=O)OC,methyl propenoate,,,,
PZfmC,308.15,0.5693,101,1.41271,Chaudhary and Nain (2020b),Refractive index,Liquid,AArYBF,CCCC[n+]1ccn(C)c1.F[B-](F)(F)F,1-butyl-3-methylimidazolium tetrafluoroborate,AAQcIw,C=CC(=O)OC,methyl propenoate,,,,
PZfmC,308.15,0.6532,101,1.41425,Chaudhary and Nain (2020b),Refractive index,Liquid,AArYBF,CCCC[n+]1ccn(C)c1.F[B-](F)(F)F,1-butyl-3-methylimidazolium tetrafluoroborate,AAQcIw,C=CC(=O)OC,methyl propenoate,,,,
PZfmC,308.15,0.737,101,1.41562,Chaudhary and Nain (2020b),Refractive index,Liquid,AArYBF,CCCC[n+]1ccn(C)c1.F[B-](F)(F)F,1-butyl-3-methylimidazolium tetrafluoroborate,AAQcIw,C=CC(=O)OC,methyl propenoate,,,,
PZfmC,308.15,0.7927,101,1.41645,Chaudhary and Nain (2020b),Refractive index,Liquid,AArYBF,CCCC[n+]1ccn(C)c1.F[B-](F)(F)F,1-butyl-3-methylimidazolium tetrafluoroborate,AAQcIw,C=CC(=O)OC,methyl propenoate,,,,
PZfmC,308.15,0.8484,101,1.41722,Chaudhary and Nain (2020b),Refractive index,Liquid,AArYBF,CCCC[n+]1ccn(C)c1.F[B-](F)(F)F,1-butyl-3-methylimidazolium tetrafluoroborate,AAQcIw,C=CC(=O)OC,methyl propenoate,,,,
PZfmC,308.15,0.9242,101,1.41819,Chaudhary and Nain (2020b),Refractive index,Liquid,AArYBF,CCCC[n+]1ccn(C)c1.F[B-](F)(F)F,1-butyl-3-methylimidazolium tetrafluoroborate,AAQcIw,C=CC(=O)OC,methyl propenoate,,,,
PZfmC,308.15,1,101,1.41906,Chaudhary and Nain (2020b),Refractive index,Liquid,AArYBF,CCCC[n+]1ccn(C)c1.F[B-](F)(F)F,1-butyl-3-methylimidazolium tetrafluoroborate,AAQcIw,C=CC(=O)OC,methyl propenoate,,,,
PZfmC,313.15,0,101,1.392,Chaudhary and Nain (2020b),Refractive index,Liquid,AArYBF,CCCC[n+]1ccn(C)c1.F[B-](F)(F)F,1-butyl-3-methylimidazolium tetrafluoroborate,AAQcIw,C=CC(=O)OC,methyl propenoate,,,,
PZfmC,313.15,0.0694,101,1.39553,Chaudhary and Nain (2020b),Refractive index,Liquid,AArYBF,CCCC[n+]1ccn(C)c1.F[B-](F)(F)F,1-butyl-3-methylimidazolium tetrafluoroborate,AAQcIw,C=CC(=O)OC,methyl propenoate,,,,
PZfmC,313.15,0.1387,101,1.39858,Chaudhary and Nain (2020b),Refractive index,Liquid,AArYBF,CCCC[n+]1ccn(C)c1.F[B-](F)(F)F,1-butyl-3-methylimidazolium tetrafluoroborate,AAQcIw,C=CC(=O)OC,methyl propenoate,,,,
PZfmC,313.15,0.1889,101,1.40055,Chaudhary and Nain (2020b),Refractive index,Liquid,AArYBF,CCCC[n+]1ccn(C)c1.F[B-](F)(F)F,1-butyl-3-methylimidazolium tetrafluoroborate,AAQcIw,C=CC(=O)OC,methyl propenoate,,,,
PZfmC,313.15,0.239,101,1.40235,Chaudhary and Nain (2020b),Refractive index,Liquid,AArYBF,CCCC[n+]1ccn(C)c1.F[B-](F)(F)F,1-butyl-3-methylimidazolium tetrafluoroborate,AAQcIw,C=CC(=O)OC,methyl propenoate,,,,
PZfmC,313.15,0.3354,101,1.40543,Chaudhary and Nain (2020b),Refractive index,Liquid,AArYBF,CCCC[n+]1ccn(C)c1.F[B-](F)(F)F,1-butyl-3-methylimidazolium tetrafluoroborate,AAQcIw,C=CC(=O)OC,methyl propenoate,,,,
PZfmC,313.15,0.4317,101,1.40808,Chaudhary and Nain (2020b),Refractive index,Liquid,AArYBF,CCCC[n+]1ccn(C)c1.F[B-](F)(F)F,1-butyl-3-methylimidazolium tetrafluoroborate,AAQcIw,C=CC(=O)OC,methyl propenoate,,,,
PZfmC,313.15,0.5005,101,1.40975,Chaudhary and Nain (2020b),Refractive index,Liquid,AArYBF,CCCC[n+]1ccn(C)c1.F[B-](F)(F)F,1-butyl-3-methylimidazolium tetrafluoroborate,AAQcIw,C=CC(=O)OC,methyl propenoate,,,,
PZfmC,313.15,0.5693,101,1.41127,Chaudhary and Nain (2020b),Refractive index,Liquid,AArYBF,CCCC[n+]1ccn(C)c1.F[B-](F)(F)F,1-butyl-3-methylimidazolium tetrafluoroborate,AAQcIw,C=CC(=O)OC,methyl propenoate,,,,
PZfmC,313.15,0.6532,101,1.41294,Chaudhary and Nain (2020b),Refractive index,Liquid,AArYBF,CCCC[n+]1ccn(C)c1.F[B-](F)(F)F,1-butyl-3-methylimidazolium tetrafluoroborate,AAQcIw,C=CC(=O)OC,methyl propenoate,,,,
PZfmC,313.15,0.737,101,1.41442,Chaudhary and Nain (2020b),Refractive index,Liquid,AArYBF,CCCC[n+]1ccn(C)c1.F[B-](F)(F)F,1-butyl-3-methylimidazolium tetrafluoroborate,AAQcIw,C=CC(=O)OC,methyl propenoate,,,,
PZfmC,313.15,0.7927,101,1.41532,Chaudhary and Nain (2020b),Refractive index,Liquid,AArYBF,CCCC[n+]1ccn(C)c1.F[B-](F)(F)F,1-butyl-3-methylimidazolium tetrafluoroborate,AAQcIw,C=CC(=O)OC,methyl propenoate,,,,
PZfmC,313.15,0.8484,101,1.41616,Chaudhary and Nain (2020b),Refractive index,Liquid,AArYBF,CCCC[n+]1ccn(C)c1.F[B-](F)(F)F,1-butyl-3-methylimidazolium tetrafluoroborate,AAQcIw,C=CC(=O)OC,methyl propenoate,,,,
PZfmC,313.15,0.9242,101,1.4172,Chaudhary and Nain (2020b),Refractive index,Liquid,AArYBF,CCCC[n+]1ccn(C)c1.F[B-](F)(F)F,1-butyl-3-methylimidazolium tetrafluoroborate,AAQcIw,C=CC(=O)OC,methyl propenoate,,,,
PZfmC,313.15,1,101,1.41814,Chaudhary and Nain (2020b),Refractive index,Liquid,AArYBF,CCCC[n+]1ccn(C)c1.F[B-](F)(F)F,1-butyl-3-methylimidazolium tetrafluoroborate,AAQcIw,C=CC(=O)OC,methyl propenoate,,,,
PZfmC,318.15,0,101,1.3893,Chaudhary and Nain (2020b),Refractive index,Liquid,AArYBF,CCCC[n+]1ccn(C)c1.F[B-](F)(F)F,1-butyl-3-methylimidazolium tetrafluoroborate,AAQcIw,C=CC(=O)OC,methyl propenoate,,,,
PZfmC,318.15,0.0694,101,1.39308,Chaudhary and Nain (2020b),Refractive index,Liquid,AArYBF,CCCC[n+]1ccn(C)c1.F[B-](F)(F)F,1-butyl-3-methylimidazolium tetrafluoroborate,AAQcIw,C=CC(=O)OC,methyl propenoate,,,,
PZfmC,318.15,0.1387,101,1.39635,Chaudhary and Nain (2020b),Refractive index,Liquid,AArYBF,CCCC[n+]1ccn(C)c1.F[B-](F)(F)F,1-butyl-3-methylimidazolium tetrafluoroborate,AAQcIw,C=CC(=O)OC,methyl propenoate,,,,
PZfmC,318.15,0.1889,101,1.39846,Chaudhary and Nain (2020b),Refractive index,Liquid,AArYBF,CCCC[n+]1ccn(C)c1.F[B-](F)(F)F,1-butyl-3-methylimidazolium tetrafluoroborate,AAQcIw,C=CC(=O)OC,methyl propenoate,,,,
PZfmC,318.15,0.239,101,1.40039,Chaudhary and Nain (2020b),Refractive index,Liquid,AArYBF,CCCC[n+]1ccn(C)c1.F[B-](F)(F)F,1-butyl-3-methylimidazolium tetrafluoroborate,AAQcIw,C=CC(=O)OC,methyl propenoate,,,,
PZfmC,318.15,0.3354,101,1.40369,Chaudhary and Nain (2020b),Refractive index,Liquid,AArYBF,CCCC[n+]1ccn(C)c1.F[B-](F)(F)F,1-butyl-3-methylimidazolium tetrafluoroborate,AAQcIw,C=CC(=O)OC,methyl propenoate,,,,
PZfmC,318.15,0.4317,101,1.40654,Chaudhary and Nain (2020b),Refractive index,Liquid,AArYBF,CCCC[n+]1ccn(C)c1.F[B-](F)(F)F,1-butyl-3-methylimidazolium tetrafluoroborate,AAQcIw,C=CC(=O)OC,methyl propenoate,,,,
PZfmC,318.15,0.5005,101,1.40834,Chaudhary and Nain (2020b),Refractive index,Liquid,AArYBF,CCCC[n+]1ccn(C)c1.F[B-](F)(F)F,1-butyl-3-methylimidazolium tetrafluoroborate,AAQcIw,C=CC(=O)OC,methyl propenoate,,,,
PZfmC,318.15,0.5693,101,1.40998,Chaudhary and Nain (2020b),Refractive index,Liquid,AArYBF,CCCC[n+]1ccn(C)c1.F[B-](F)(F)F,1-butyl-3-methylimidazolium tetrafluoroborate,AAQcIw,C=CC(=O)OC,methyl propenoate,,,,
PZfmC,318.15,0.6532,101,1.41178,Chaudhary and Nain (2020b),Refractive index,Liquid,AArYBF,CCCC[n+]1ccn(C)c1.F[B-](F)(F)F,1-butyl-3-methylimidazolium tetrafluoroborate,AAQcIw,C=CC(=O)OC,methyl propenoate,,,,
PZfmC,318.15,0.737,101,1.41338,Chaudhary and Nain (2020b),Refractive index,Liquid,AArYBF,CCCC[n+]1ccn(C)c1.F[B-](F)(F)F,1-butyl-3-methylimidazolium tetrafluoroborate,AAQcIw,C=CC(=O)OC,methyl propenoate,,,,
PZfmC,318.15,0.7927,101,1.41435,Chaudhary and Nain (2020b),Refractive index,Liquid,AArYBF,CCCC[n+]1ccn(C)c1.F[B-](F)(F)F,1-butyl-3-methylimidazolium tetrafluoroborate,AAQcIw,C=CC(=O)OC,methyl propenoate,,,,
PZfmC,318.15,0.8484,101,1.41525,Chaudhary and Nain (2020b),Refractive index,Liquid,AArYBF,CCCC[n+]1ccn(C)c1.F[B-](F)(F)F,1-butyl-3-methylimidazolium tetrafluoroborate,AAQcIw,C=CC(=O)OC,methyl propenoate,,,,
PZfmC,318.15,0.9242,101,1.41638,Chaudhary and Nain (2020b),Refractive index,Liquid,AArYBF,CCCC[n+]1ccn(C)c1.F[B-](F)(F)F,1-butyl-3-methylimidazolium tetrafluoroborate,AAQcIw,C=CC(=O)OC,methyl propenoate,,,,
PZfmC,318.15,1,101,1.41739,Chaudhary and Nain (2020b),Refractive index,Liquid,AArYBF,CCCC[n+]1ccn(C)c1.F[B-](F)(F)F,1-butyl-3-methylimidazolium tetrafluoroborate,AAQcIw,C=CC(=O)OC,methyl propenoate,,,,

File: refindex_csv_data/refindex_setid_QWRYx.csv
setid,Mole fraction of lithium bis((trifluoromethyl)sulfonyl)amide,"Temperature, K","Pressure, kPa",Refractive index (Na D-line),reference,propertiy,phases,compound id 1,smile 1,compound name 1,compound id 2,smile 2,compound name 2,compound id 3,smile 3,compound name 3,Unnamed: 13
QWRYx,0.333,298.15,100,1.4421,Chen et al. (2022a),Refractive index,Liquid,ABDKGa,O=S(=O)([N-]S(=O)(=O)C(F)(F)F)C(F)(F)F.[Li+],lithium bis((trifluoromethyl)sulfonyl)amide,AARkmK,OCC(O)CO,glycerol,,,,
QWRYx,0.333,308.15,100,1.44,Chen et al. (2022a),Refractive index,Liquid,ABDKGa,O=S(=O)([N-]S(=O)(=O)C(F)(F)F)C(F)(F)F.[Li+],lithium bis((trifluoromethyl)sulfonyl)amide,AARkmK,OCC(O)CO,glycerol,,,,
QWRYx,0.333,318.15,100,1.4379,Chen et al. (2022a),Refractive index,Liquid,ABDKGa,O=S(=O)([N-]S(=O)(=O)C(F)(F)F)C(F)(F)F.[Li+],lithium bis((trifluoromethyl)sulfonyl)amide,AARkmK,OCC(O)CO,glycerol,,,,
QWRYx,0.333,328.15,100,1.4356,Chen et al. (2022a),Refractive index,Liquid,ABDKGa,O=S(=O)([N-]S(=O)(=O)C(F)(F)F)C(F)(F)F.[Li+],lithium bis((trifluoromethyl)sulfonyl)amide,AARkmK,OCC(O)CO,glycerol,,,,

File: refindex_csv_data/refindex_setid_Qewpe.csv
setid,"Temperature, K",Mole fraction of 1-butyl-1-methylpyrrolidinium bis(fluorosulfonyl)amide,"Pressure, kPa",Refractive index (Na D-line),reference,propertiy,phases,compound id 1,smile 1,compound name 1,compound id 2,smile 2,compound name 2,compound id 3,smile 3,compound name 3,Unnamed: 13
Qewpe,283.15,0.6,101.3,1.4635,Seki et al. (2019),Refractive index,Liquid,ABJzqe,CCCC[N+]1(C)CCCC1.O=S(=O)(F)[N-]S(=O)(=O)F,1-butyl-1-methylpyrrolidinium bis(fluorosulfonyl)amide,ABLPzJ,CCCC[N+]1(C)CCCC1.O=C1O[B-]2(OC1=O)OC(=O)C(=O)O2,1-butyl-1-methylpyrrolidinium bis(oxalato)borate,,,,
Qewpe,283.15,0.8,101.3,1.4588,Seki et al. (2019),Refractive index,Liquid,ABJzqe,CCCC[N+]1(C)CCCC1.O=S(=O)(F)[N-]S(=O)(=O)F,1-butyl-1-methylpyrrolidinium bis(fluorosulfonyl)amide,ABLPzJ,CCCC[N+]1(C)CCCC1.O=C1O[B-]2(OC1=O)OC(=O)C(=O)O2,1-butyl-1-methylpyrrolidinium bis(oxalato)borate,,,,
Qewpe,283.15,1,101.3,1.453,Seki et al. (2019),Refractive index,Liquid,ABJzqe,CCCC[N+]1(C)CCCC1.O=S(=O)(F)[N-]S(=O)(=O)F,1-butyl-1-methylpyrrolidinium bis(fluorosulfonyl)amide,ABLPzJ,CCCC[N+]1(C)CCCC1.O=C1O[B-]2(OC1=O)OC(=O)C(=O)O2,1-butyl-1-methylpyrrolidinium bis(oxalato)borate,,,,
Qewpe,288.15,0.6,101.3,1.462,Seki et al. (2019),Refractive index,Liquid,ABJzqe,CCCC[N+]1(C)CCCC1.O=S(=O)(F)[N-]S(=O)(=O)F,1-butyl-1-methylpyrrolidinium bis(fluorosulfonyl)amide,ABLPzJ,CCCC[N+]1(C)CCCC1.O=C1O[B-]2(OC1=O)OC(=O)C(=O)O2,1-butyl-1-methylpyrrolidinium bis(oxalato)borate,,,,
Qewpe,288.15,0.8,101.3,1.4573,Seki et al. (2019),Refractive index,Liquid,ABJzqe,CCCC[N+]1(C)CCCC1.O=S(=O)(F)[N-]S(=O)(=O)F,1-butyl-1-methylpyrrolidinium bis(fluorosulfonyl)amide,ABLPzJ,CCCC[N+]1(C)CCCC1.O=C1O[B-]2(OC1=O)OC(=O)C(=O)O2,1-butyl-1-methylpyrrolidinium bis(oxalato)borate,,,,
Qewpe,288.15,1,101.3,1.4517,Seki et al. (2019),Refractive index,Liquid,ABJzqe,CCCC[N+]1(C)CCCC1.O=S(=O)(F)[N-]S(=O)(=O)F,1-butyl-1-methylpyrrolidinium bis(fluorosulfonyl)amide,ABLPzJ,CCCC[N+]1(C)CCCC1.O=C1O[B-]2(OC1=O)OC(=O)C(=O)O2,1-butyl-1-methylpyrrolidinium bis(oxalato)borate,,,,
Qewpe,293.15,0.4,101.3,1.4646,Seki et al. (2019),Refractive index,Liquid,ABJzqe,CCCC[N+]1(C)CCCC1.O=S(=O)(F)[N-]S(=O)(=O)F,1-butyl-1-methylpyrrolidinium bis(fluorosulfonyl)amide,ABLPzJ,CCCC[N+]1(C)CCCC1.O=C1O[B-]2(OC1=O)OC(=O)C(=O)O2,1-butyl-1-methylpyrrolidinium bis(oxalato)borate,,,,
Qewpe,293.15,0.6,101.3,1.4605,Seki et al. (2019),Refractive index,Liquid,ABJzqe,CCCC[N+]1(C)CCCC1.O=S(=O)(F)[N-]S(=O)(=O)F,1-butyl-1-methylpyrrolidinium bis(fluorosulfonyl)amide,ABLPzJ,CCCC[N+]1(C)CCCC1.O=C1O[B-]2(OC1=O)OC(=O)C(=O)O2,1-butyl-1-methylpyrrolidinium bis(oxalato)borate,,,,
Qewpe,293.15,0.8,101.3,1.4559,Seki et al. (2019),Refractive index,Liquid,ABJzqe,CCCC[N+]1(C)CCCC1.O=S(=O)(F)[N-]S(=O)(=O)F,1-butyl-1-methylpyrrolidinium bis(fluorosulfonyl)amide,ABLPzJ,CCCC[N+]1(C)CCCC1.O=C1O[B-]2(OC1=O)OC(=O)C(=O)O2,1-butyl-1-methylpyrrolidinium bis(oxalato)borate,,,,
Qewpe,293.15,1,101.3,1.4503,Seki et al. (2019),Refractive index,Liquid,ABJzqe,CCCC[N+]1(C)CCCC1.O=S(=O)(F)[N-]S(=O)(=O)F,1-butyl-1-methylpyrrolidinium bis(fluorosulfonyl)amide,ABLPzJ,CCCC[N+]1(C)CCCC1.O=C1O[B-]2(OC1=O)OC(=O)C(=O)O2,1-butyl-1-methylpyrrolidinium bis(oxalato)borate,,,,
Qewpe,298.15,0.2,101.3,1.4664,Seki et al. (2019),Refractive index,Liquid,ABJzqe,CCCC[N+]1(C)CCCC1.O=S(=O)(F)[N-]S(=O)(=O)F,1-butyl-1-methylpyrrolidinium bis(fluorosulfonyl)amide,ABLPzJ,CCCC[N+]1(C)CCCC1.O=C1O[B-]2(OC1=O)OC(=O)C(=O)O2,1-butyl-1-methylpyrrolidinium bis(oxalato)borate,,,,
Qewpe,298.15,0.4,101.3,1.463,Seki et al. (2019),Refractive index,Liquid,ABJzqe,CCCC[N+]1(C)CCCC1.O=S(=O)(F)[N-]S(=O)(=O)F,1-butyl-1-methylpyrrolidinium bis(fluorosulfonyl)amide,ABLPzJ,CCCC[N+]1(C)CCCC1.O=C1O[B-]2(OC1=O)OC(=O)C(=O)O2,1-butyl-1-methylpyrrolidinium bis(oxalato)borate,,,,
Qewpe,298.15,0.6,101.3,1.459,Seki et al. (2019),Refractive index,Liquid,ABJzqe,CCCC[N+]1(C)CCCC1.O=S(=O)(F)[N-]S(=O)(=O)F,1-butyl-1-methylpyrrolidinium bis(fluorosulfonyl)amide,ABLPzJ,CCCC[N+]1(C)CCCC1.O=C1O[B-]2(OC1=O)OC(=O)C(=O)O2,1-butyl-1-methylpyrrolidinium bis(oxalato)borate,,,,
Qewpe,298.15,0.8,101.3,1.4544,Seki et al. (2019),Refractive index,Liquid,ABJzqe,CCCC[N+]1(C)CCCC1.O=S(=O)(F)[N-]S(=O)(=O)F,1-butyl-1-methylpyrrolidinium bis(fluorosulfonyl)amide,ABLPzJ,CCCC[N+]1(C)CCCC1.O=C1O[B-]2(OC1=O)OC(=O)C(=O)O2,1-butyl-1-methylpyrrolidinium bis(oxalato)borate,,,,
Qewpe,298.15,1,101.3,1.4489,Seki et al. (2019),Refractive index,Liquid,ABJzqe,CCCC[N+]1(C)CCCC1.O=S(=O)(F)[N-]S(=O)(=O)F,1-butyl-1-methylpyrrolidinium bis(fluorosulfonyl)amide,ABLPzJ,CCCC[N+]1(C)CCCC1.O=C1O[B-]2(OC1=O)OC(=O)C(=O)O2,1-butyl-1-methylpyrrolidinium bis(oxalato)borate,,,,
Qewpe,303.15,0,101.3,1.4685,Seki et al. (2019),Refractive index,Liquid,ABJzqe,CCCC[N+]1(C)CCCC1.O=S(=O)(F)[N-]S(=O)(=O)F,1-butyl-1-methylpyrrolidinium bis(fluorosulfonyl)amide,ABLPzJ,CCCC[N+]1(C)CCCC1.O=C1O[B-]2(OC1=O)OC(=O)C(=O)O2,1-butyl-1-methylpyrrolidinium bis(oxalato)borate,,,,
Qewpe,303.15,0.2,101.3,1.4648,Seki et al. (2019),Refractive index,Liquid,ABJzqe,CCCC[N+]1(C)CCCC1.O=S(=O)(F)[N-]S(=O)(=O)F,1-butyl-1-methylpyrrolidinium bis(fluorosulfonyl)amide,ABLPzJ,CCCC[N+]1(C)CCCC1.O=C1O[B-]2(OC1=O)OC(=O)C(=O)O2,1-butyl-1-methylpyrrolidinium bis(oxalato)borate,,,,
Qewpe,303.15,0.4,101.3,1.4615,Seki et al. (2019),Refractive index,Liquid,ABJzqe,CCCC[N+]1(C)CCCC1.O=S(=O)(F)[N-]S(=O)(=O)F,1-butyl-1-methylpyrrolidinium bis(fluorosulfonyl)amide,ABLPzJ,CCCC[N+]1(C)CCCC1.O=C1O[B-]2(OC1=O)OC(=O)C(=O)O2,1-butyl-1-methylpyrrolidinium bis(oxalato)borate,,,,
Qewpe,303.15,0.6,101.3,1.4575,Seki et al. (2019),Refractive index,Liquid,ABJzqe,CCCC[N+]1(C)CCCC1.O=S(=O)(F)[N-]S(=O)(=O)F,1-butyl-1-methylpyrrolidinium bis(fluorosulfonyl)amide,ABLPzJ,CCCC[N+]1(C)CCCC1.O=C1O[B-]2(OC1=O)OC(=O)C(=O)O2,1-butyl-1-methylpyrrolidinium bis(oxalato)borate,,,,
Qewpe,303.15,0.8,101.3,1.453,Seki et al. (2019),Refractive index,Liquid,ABJzqe,CCCC[N+]1(C)CCCC1.O=S(=O)(F)[N-]S(=O)(=O)F,1-butyl-1-methylpyrrolidinium bis(fluorosulfonyl)amide,ABLPzJ,CCCC[N+]1(C)CCCC1.O=C1O[B-]2(OC1=O)OC(=O)C(=O)O2,1-butyl-1-methylpyrrolidinium bis(oxalato)borate,,,,
Qewpe,303.15,1,101.3,1.4476,Seki et al. (2019),Refractive index,Liquid,ABJzqe,CCCC[N+]1(C)CCCC1.O=S(=O)(F)[N-]S(=O)(=O)F,1-butyl-1-methylpyrrolidinium bis(fluorosulfonyl)amide,ABLPzJ,CCCC[N+]1(C)CCCC1.O=C1O[B-]2(OC1=O)OC(=O)C(=O)O2,1-butyl-1-methylpyrrolidinium bis(oxalato)borate,,,,
Qewpe,308.15,0,101.3,1.4669,Seki et al. (2019),Refractive index,Liquid,ABJzqe,CCCC[N+]1(C)CCCC1.O=S(=O)(F)[N-]S(=O)(=O)F,1-butyl-1-methylpyrrolidinium bis(fluorosulfonyl)amide,ABLPzJ,CCCC[N+]1(C)CCCC1.O=C1O[B-]2(OC1=O)OC(=O)C(=O)O2,1-butyl-1-methylpyrrolidinium bis(oxalato)borate,,,,
Qewpe,308.15,0.2,101.3,1.4633,Seki et al. (2019),Refractive index,Liquid,ABJzqe,CCCC[N+]1(C)CCCC1.O=S(=O)(F)[N-]S(=O)(=O)F,1-butyl-1-methylpyrrolidinium bis(fluorosulfonyl)amide,ABLPzJ,CCCC[N+]1(C)CCCC1.O=C1O[B-]2(OC1=O)OC(=O)C(=O)O2,1-butyl-1-methylpyrrolidinium bis(oxalato)borate,,,,
Qewpe,308.15,0.4,101.3,1.46,Seki et al. (2019),Refractive index,Liquid,ABJzqe,CCCC[N+]1(C)CCCC1.O=S(=O)(F)[N-]S(=O)(=O)F,1-butyl-1-methylpyrrolidinium bis(fluorosulfonyl)amide,ABLPzJ,CCCC[N+]1(C)CCCC1.O=C1O[B-]2(OC1=O)OC(=O)C(=O)O2,1-butyl-1-methylpyrrolidinium bis(oxalato)borate,,,,
Qewpe,308.15,0.6,101.3,1.456,Seki et al. (2019),Refractive index,Liquid,ABJzqe,CCCC[N+]1(C)CCCC1.O=S(=O)(F)[N-]S(=O)(=O)F,1-butyl-1-methylpyrrolidinium bis(fluorosulfonyl)amide,ABLPzJ,CCCC[N+]1(C)CCCC1.O=C1O[B-]2(OC1=O)OC(=O)C(=O)O2,1-butyl-1-methylpyrrolidinium bis(oxalato)borate,,,,
Qewpe,308.15,0.8,101.3,1.4516,Seki et al. (2019),Refractive index,Liquid,ABJzqe,CCCC[N+]1(C)CCCC1.O=S(=O)(F)[N-]S(=O)(=O)F,1-butyl-1-methylpyrrolidinium bis(fluorosulfonyl)amide,ABLPzJ,CCCC[N+]1(C)CCCC1.O=C1O[B-]2(OC1=O)OC(=O)C(=O)O2,1-butyl-1-methylpyrrolidinium bis(oxalato)borate,,,,
Qewpe,308.15,1,101.3,1.4462,Seki et al. (2019),Refractive index,Liquid,ABJzqe,CCCC[N+]1(C)CCCC1.O=S(=O)(F)[N-]S(=O)(=O)F,1-butyl-1-methylpyrrolidinium bis(fluorosulfonyl)amide,ABLPzJ,CCCC[N+]1(C)CCCC1.O=C1O[B-]2(OC1=O)OC(=O)C(=O)O2,1-butyl-1-methylpyrrolidinium bis(oxalato)borate,,,,
Qewpe,313.15,0,101.3,1.4653,Seki et al. (2019),Refractive index,Liquid,ABJzqe,CCCC[N+]1(C)CCCC1.O=S(=O)(F)[N-]S(=O)(=O)F,1-butyl-1-methylpyrrolidinium bis(fluorosulfonyl)amide,ABLPzJ,CCCC[N+]1(C)CCCC1.O=C1O[B-]2(OC1=O)OC(=O)C(=O)O2,1-butyl-1-methylpyrrolidinium bis(oxalato)borate,,,,
Qewpe,313.15,0.2,101.3,1.4617,Seki et al. (2019),Refractive index,Liquid,ABJzqe,CCCC[N+]1(C)CCCC1.O=S(=O)(F)[N-]S(=O)(=O)F,1-butyl-1-methylpyrrolidinium bis(fluorosulfonyl)amide,ABLPzJ,CCCC[N+]1(C)CCCC1.O=C1O[B-]2(OC1=O)OC(=O)C(=O)O2,1-butyl-1-methylpyrrolidinium bis(oxalato)borate,,,,
Qewpe,313.15,0.4,101.3,1.4584,Seki et al. (2019),Refractive index,Liquid,ABJzqe,CCCC[N+]1(C)CCCC1.O=S(=O)(F)[N-]S(=O)(=O)F,1-butyl-1-methylpyrrolidinium bis(fluorosulfonyl)amide,ABLPzJ,CCCC[N+]1(C)CCCC1.O=C1O[B-]2(OC1=O)OC(=O)C(=O)O2,1-butyl-1-methylpyrrolidinium bis(oxalato)borate,,,,
Qewpe,313.15,0.6,101.3,1.4545,Seki et al. (2019),Refractive index,Liquid,ABJzqe,CCCC[N+]1(C)CCCC1.O=S(=O)(F)[N-]S(=O)(=O)F,1-butyl-1-methylpyrrolidinium bis(fluorosulfonyl)amide,ABLPzJ,CCCC[N+]1(C)CCCC1.O=C1O[B-]2(OC1=O)OC(=O)C(=O)O2,1-butyl-1-methylpyrrolidinium bis(oxalato)borate,,,,
Qewpe,313.15,0.8,101.3,1.4501,Seki et al. (2019),Refractive index,Liquid,ABJzqe,CCCC[N+]1(C)CCCC1.O=S(=O)(F)[N-]S(=O)(=O)F,1-butyl-1-methylpyrrolidinium bis(fluorosulfonyl)amide,ABLPzJ,CCCC[N+]1(C)CCCC1.O=C1O[B-]2(OC1=O)OC(=O)C(=O)O2,1-butyl-1-methylpyrrolidinium bis(oxalato)borate,,,,
Qewpe,313.15,1,101.3,1.4449,Seki et al. (2019),Refractive index,Liquid,ABJzqe,CCCC[N+]1(C)CCCC1.O=S(=O)(F)[N-]S(=O)(=O)F,1-butyl-1-methylpyrrolidinium bis(fluorosulfonyl)amide,ABLPzJ,CCCC[N+]1(C)CCCC1.O=C1O[B-]2(OC1=O)OC(=O)C(=O)O2,1-butyl-1-methylpyrrolidinium bis(oxalato)borate,,,,
Qewpe,318.15,0,101.3,1.4638,Seki et al. (2019),Refractive index,Liquid,ABJzqe,CCCC[N+]1(C)CCCC1.O=S(=O)(F)[N-]S(=O)(=O)F,1-butyl-1-methylpyrrolidinium bis(fluorosulfonyl)amide,ABLPzJ,CCCC[N+]1(C)CCCC1.O=C1O[B-]2(OC1=O)OC(=O)C(=O)O2,1-butyl-1-methylpyrrolidinium bis(oxalato)borate,,,,
Qewpe,318.15,0.2,101.3,1.4602,Seki et al. (2019),Refractive index,Liquid,ABJzqe,CCCC[N+]1(C)CCCC1.O=S(=O)(F)[N-]S(=O)(=O)F,1-butyl-1-methylpyrrolidinium bis(fluorosulfonyl)amide,ABLPzJ,CCCC[N+]1(C)CCCC1.O=C1O[B-]2(OC1=O)OC(=O)C(=O)O2,1-butyl-1-methylpyrrolidinium bis(oxalato)borate,,,,
Qewpe,318.15,0.4,101.3,1.457,Seki et al. (2019),Refractive index,Liquid,ABJzqe,CCCC[N+]1(C)CCCC1.O=S(=O)(F)[N-]S(=O)(=O)F,1-butyl-1-methylpyrrolidinium bis(fluorosulfonyl)amide,ABLPzJ,CCCC[N+]1(C)CCCC1.O=C1O[B-]2(OC1=O)OC(=O)C(=O)O2,1-butyl-1-methylpyrrolidinium bis(oxalato)borate,,,,
Qewpe,318.15,0.6,101.3,1.453,Seki et al. (2019),Refractive index,Liquid,ABJzqe,CCCC[N+]1(C)CCCC1.O=S(=O)(F)[N-]S(=O)(=O)F,1-butyl-1-methylpyrrolidinium bis(fluorosulfonyl)amide,ABLPzJ,CCCC[N+]1(C)CCCC1.O=C1O[B-]2(OC1=O)OC(=O)C(=O)O2,1-butyl-1-methylpyrrolidinium bis(oxalato)borate,,,,
Qewpe,318.15,0.8,101.3,1.4487,Seki et al. (2019),Refractive index,Liquid,ABJzqe,CCCC[N+]1(C)CCCC1.O=S(=O)(F)[N-]S(=O)(=O)F,1-butyl-1-methylpyrrolidinium bis(fluorosulfonyl)amide,ABLPzJ,CCCC[N+]1(C)CCCC1.O=C1O[B-]2(OC1=O)OC(=O)C(=O)O2,1-butyl-1-methylpyrrolidinium bis(oxalato)borate,,,,
Qewpe,318.15,1,101.3,1.4436,Seki et al. (2019),Refractive index,Liquid,ABJzqe,CCCC[N+]1(C)CCCC1.O=S(=O)(F)[N-]S(=O)(=O)F,1-butyl-1-methylpyrrolidinium bis(fluorosulfonyl)amide,ABLPzJ,CCCC[N+]1(C)CCCC1.O=C1O[B-]2(OC1=O)OC(=O)C(=O)O2,1-butyl-1-methylpyrrolidinium bis(oxalato)borate,,,,
Qewpe,323.15,0,101.3,1.4622,Seki et al. (2019),Refractive index,Liquid,ABJzqe,CCCC[N+]1(C)CCCC1.O=S(=O)(F)[N-]S(=O)(=O)F,1-butyl-1-methylpyrrolidinium bis(fluorosulfonyl)amide,ABLPzJ,CCCC[N+]1(C)CCCC1.O=C1O[B-]2(OC1=O)OC(=O)C(=O)O2,1-butyl-1-methylpyrrolidinium bis(oxalato)borate,,,,
Qewpe,323.15,0.2,101.3,1.4586,Seki et al. (2019),Refractive index,Liquid,ABJzqe,CCCC[N+]1(C)CCCC1.O=S(=O)(F)[N-]S(=O)(=O)F,1-butyl-1-methylpyrrolidinium bis(fluorosulfonyl)amide,ABLPzJ,CCCC[N+]1(C)CCCC1.O=C1O[B-]2(OC1=O)OC(=O)C(=O)O2,1-butyl-1-methylpyrrolidinium bis(oxalato)borate,,,,
Qewpe,323.15,0.4,101.3,1.4555,Seki et al. (2019),Refractive index,Liquid,ABJzqe,CCCC[N+]1(C)CCCC1.O=S(=O)(F)[N-]S(=O)(=O)F,1-butyl-1-methylpyrrolidinium bis(fluorosulfonyl)amide,ABLPzJ,CCCC[N+]1(C)CCCC1.O=C1O[B-]2(OC1=O)OC(=O)C(=O)O2,1-butyl-1-methylpyrrolidinium bis(oxalato)borate,,,,
Qewpe,323.15,0.6,101.3,1.4516,Seki et al. (2019),Refractive index,Liquid,ABJzqe,CCCC[N+]1(C)CCCC1.O=S(=O)(F)[N-]S(=O)(=O)F,1-butyl-1-methylpyrrolidinium bis(fluorosulfonyl)amide,ABLPzJ,CCCC[N+]1(C)CCCC1.O=C1O[B-]2(OC1=O)OC(=O)C(=O)O2,1-butyl-1-methylpyrrolidinium bis(oxalato)borate,,,,
Qewpe,323.15,0.8,101.3,1.4473,Seki et al. (2019),Refractive index,Liquid,ABJzqe,CCCC[N+]1(C)CCCC1.O=S(=O)(F)[N-]S(=O)(=O)F,1-butyl-1-methylpyrrolidinium bis(fluorosulfonyl)amide,ABLPzJ,CCCC[N+]1(C)CCCC1.O=C1O[B-]2(OC1=O)OC(=O)C(=O)O2,1-butyl-1-methylpyrrolidinium bis(oxalato)borate,,,,
Qewpe,323.15,1,101.3,1.4422,Seki et al. (2019),Refractive index,Liquid,ABJzqe,CCCC[N+]1(C)CCCC1.O=S(=O)(F)[N-]S(=O)(=O)F,1-butyl-1-methylpyrrolidinium bis(fluorosulfonyl)amide,ABLPzJ,CCCC[N+]1(C)CCCC1.O=C1O[B-]2(OC1=O)OC(=O)C(=O)O2,1-butyl-1-methylpyrrolidinium bis(oxalato)borate,,,,
Qewpe,328.15,0,101.3,1.4607,Seki et al. (2019),Refractive index,Liquid,ABJzqe,CCCC[N+]1(C)CCCC1.O=S(=O)(F)[N-]S(=O)(=O)F,1-butyl-1-methylpyrrolidinium bis(fluorosulfonyl)amide,ABLPzJ,CCCC[N+]1(C)CCCC1.O=C1O[B-]2(OC1=O)OC(=O)C(=O)O2,1-butyl-1-methylpyrrolidinium bis(oxalato)borate,,,,
Qewpe,328.15,0.2,101.3,1.4571,Seki et al. (2019),Refractive index,Liquid,ABJzqe,CCCC[N+]1(C)CCCC1.O=S(=O)(F)[N-]S(=O)(=O)F,1-butyl-1-methylpyrrolidinium bis(fluorosulfonyl)amide,ABLPzJ,CCCC[N+]1(C)CCCC1.O=C1O[B-]2(OC1=O)OC(=O)C(=O)O2,1-butyl-1-methylpyrrolidinium bis(oxalato)borate,,,,
Qewpe,328.15,0.4,101.3,1.4539,Seki et al. (2019),Refractive index,Liquid,ABJzqe,CCCC[N+]1(C)CCCC1.O=S(=O)(F)[N-]S(=O)(=O)F,1-butyl-1-methylpyrrolidinium bis(fluorosulfonyl)amide,ABLPzJ,CCCC[N+]1(C)CCCC1.O=C1O[B-]2(OC1=O)OC(=O)C(=O)O2,1-butyl-1-methylpyrrolidinium bis(oxalato)borate,,,,
Qewpe,328.15,0.6,101.3,1.4501,Seki et al. (2019),Refractive index,Liquid,ABJzqe,CCCC[N+]1(C)CCCC1.O=S(=O)(F)[N-]S(=O)(=O)F,1-butyl-1-methylpyrrolidinium bis(fluorosulfonyl)amide,ABLPzJ,CCCC[N+]1(C)CCCC1.O=C1O[B-]2(OC1=O)OC(=O)C(=O)O2,1-butyl-1-methylpyrrolidinium bis(oxalato)borate,,,,
Qewpe,328.15,0.8,101.3,1.4459,Seki et al. (2019),Refractive index,Liquid,ABJzqe,CCCC[N+]1(C)CCCC1.O=S(=O)(F)[N-]S(=O)(=O)F,1-butyl-1-methylpyrrolidinium bis(fluorosulfonyl)amide,ABLPzJ,CCCC[N+]1(C)CCCC1.O=C1O[B-]2(OC1=O)OC(=O)C(=O)O2,1-butyl-1-methylpyrrolidinium bis(oxalato)borate,,,,
Qewpe,328.15,1,101.3,1.4409,Seki et al. (2019),Refractive index,Liquid,ABJzqe,CCCC[N+]1(C)CCCC1.O=S(=O)(F)[N-]S(=O)(=O)F,1-butyl-1-methylpyrrolidinium bis(fluorosulfonyl)amide,ABLPzJ,CCCC[N+]1(C)CCCC1.O=C1O[B-]2(OC1=O)OC(=O)C(=O)O2,1-butyl-1-methylpyrrolidinium bis(oxalato)borate,,,,
Qewpe,333.15,0,101.3,1.4591,Seki et al. (2019),Refractive index,Liquid,ABJzqe,CCCC[N+]1(C)CCCC1.O=S(=O)(F)[N-]S(=O)(=O)F,1-butyl-1-methylpyrrolidinium bis(fluorosulfonyl)amide,ABLPzJ,CCCC[N+]1(C)CCCC1.O=C1O[B-]2(OC1=O)OC(=O)C(=O)O2,1-butyl-1-methylpyrrolidinium bis(oxalato)borate,,,,
Qewpe,333.15,0.2,101.3,1.4556,Seki et al. (2019),Refractive index,Liquid,ABJzqe,CCCC[N+]1(C)CCCC1.O=S(=O)(F)[N-]S(=O)(=O)F,1-butyl-1-methylpyrrolidinium bis(fluorosulfonyl)amide,ABLPzJ,CCCC[N+]1(C)CCCC1.O=C1O[B-]2(OC1=O)OC(=O)C(=O)O2,1-butyl-1-methylpyrrolidinium bis(oxalato)borate,,,,
Qewpe,333.15,0.4,101.3,1.4525,Seki et al. (2019),Refractive index,Liquid,ABJzqe,CCCC[N+]1(C)CCCC1.O=S(=O)(F)[N-]S(=O)(=O)F,1-butyl-1-methylpyrrolidinium bis(fluorosulfonyl)amide,ABLPzJ,CCCC[N+]1(C)CCCC1.O=C1O[B-]2(OC1=O)OC(=O)C(=O)O2,1-butyl-1-methylpyrrolidinium bis(oxalato)borate,,,,
Qewpe,333.15,0.6,101.3,1.4486,Seki et al. (2019),Refractive index,Liquid,ABJzqe,CCCC[N+]1(C)CCCC1.O=S(=O)(F)[N-]S(=O)(=O)F,1-butyl-1-methylpyrrolidinium bis(fluorosulfonyl)amide,ABLPzJ,CCCC[N+]1(C)CCCC1.O=C1O[B-]2(OC1=O)OC(=O)C(=O)O2,1-butyl-1-methylpyrrolidinium bis(oxalato)borate,,,,
Qewpe,333.15,0.8,101.3,1.4445,Seki et al. (2019),Refractive index,Liquid,ABJzqe,CCCC[N+]1(C)CCCC1.O=S(=O)(F)[N-]S(=O)(=O)F,1-butyl-1-methylpyrrolidinium bis(fluorosulfonyl)amide,ABLPzJ,CCCC[N+]1(C)CCCC1.O=C1O[B-]2(OC1=O)OC(=O)C(=O)O2,1-butyl-1-methylpyrrolidinium bis(oxalato)borate,,,,
Qewpe,333.15,1,101.3,1.4396,Seki et al. (2019),Refractive index,Liquid,ABJzqe,CCCC[N+]1(C)CCCC1.O=S(=O)(F)[N-]S(=O)(=O)F,1-butyl-1-methylpyrrolidinium bis(fluorosulfonyl)amide,ABLPzJ,CCCC[N+]1(C)CCCC1.O=C1O[B-]2(OC1=O)OC(=O)C(=O)O2,1-butyl-1-methylpyrrolidinium bis(oxalato)borate,,,,
Qewpe,338.15,0,101.3,1.4576,Seki et al. (2019),Refractive index,Liquid,ABJzqe,CCCC[N+]1(C)CCCC1.O=S(=O)(F)[N-]S(=O)(=O)F,1-butyl-1-methylpyrrolidinium bis(fluorosulfonyl)amide,ABLPzJ,CCCC[N+]1(C)CCCC1.O=C1O[B-]2(OC1=O)OC(=O)C(=O)O2,1-butyl-1-methylpyrrolidinium bis(oxalato)borate,,,,
Qewpe,338.15,0.2,101.3,1.454,Seki et al. (2019),Refractive index,Liquid,ABJzqe,CCCC[N+]1(C)CCCC1.O=S(=O)(F)[N-]S(=O)(=O)F,1-butyl-1-methylpyrrolidinium bis(fluorosulfonyl)amide,ABLPzJ,CCCC[N+]1(C)CCCC1.O=C1O[B-]2(OC1=O)OC(=O)C(=O)O2,1-butyl-1-methylpyrrolidinium bis(oxalato)borate,,,,
Qewpe,338.15,0.4,101.3,1.451,Seki et al. (2019),Refractive index,Liquid,ABJzqe,CCCC[N+]1(C)CCCC1.O=S(=O)(F)[N-]S(=O)(=O)F,1-butyl-1-methylpyrrolidinium bis(fluorosulfonyl)amide,ABLPzJ,CCCC[N+]1(C)CCCC1.O=C1O[B-]2(OC1=O)OC(=O)C(=O)O2,1-butyl-1-methylpyrrolidinium bis(oxalato)borate,,,,
Qewpe,338.15,0.6,101.3,1.4472,Seki et al. (2019),Refractive index,Liquid,ABJzqe,CCCC[N+]1(C)CCCC1.O=S(=O)(F)[N-]S(=O)(=O)F,1-butyl-1-methylpyrrolidinium bis(fluorosulfonyl)amide,ABLPzJ,CCCC[N+]1(C)CCCC1.O=C1O[B-]2(OC1=O)OC(=O)C(=O)O2,1-butyl-1-methylpyrrolidinium bis(oxalato)borate,,,,
Qewpe,338.15,0.8,101.3,1.4431,Seki et al. (2019),Refractive index,Liquid,ABJzqe,CCCC[N+]1(C)CCCC1.O=S(=O)(F)[N-]S(=O)(=O)F,1-butyl-1-methylpyrrolidinium bis(fluorosulfonyl)amide,ABLPzJ,CCCC[N+]1(C)CCCC1.O=C1O[B-]2(OC1=O)OC(=O)C(=O)O2,1-butyl-1-methylpyrrolidinium bis(oxalato)borate,,,,
Qewpe,338.15,1,101.3,1.4383,Seki et al. (2019),Refractive index,Liquid,ABJzqe,CCCC[N+]1(C)CCCC1.O=S(=O)(F)[N-]S(=O)(=O)F,1-butyl-1-methylpyrrolidinium bis(fluorosulfonyl)amide,ABLPzJ,CCCC[N+]1(C)CCCC1.O=C1O[B-]2(OC1=O)OC(=O)C(=O)O2,1-butyl-1-methylpyrrolidinium bis(oxalato)borate,,,,
Qewpe,343.15,0,101.3,1.4561,Seki et al. (2019),Refractive index,Liquid,ABJzqe,CCCC[N+]1(C)CCCC1.O=S(=O)(F)[N-]S(=O)(=O)F,1-butyl-1-methylpyrrolidinium bis(fluorosulfonyl)amide,ABLPzJ,CCCC[N+]1(C)CCCC1.O=C1O[B-]2(OC1=O)OC(=O)C(=O)O2,1-butyl-1-methylpyrrolidinium bis(oxalato)borate,,,,
Qewpe,343.15,0.2,101.3,1.4525,Seki et al. (2019),Refractive index,Liquid,ABJzqe,CCCC[N+]1(C)CCCC1.O=S(=O)(F)[N-]S(=O)(=O)F,1-butyl-1-methylpyrrolidinium bis(fluorosulfonyl)amide,ABLPzJ,CCCC[N+]1(C)CCCC1.O=C1O[B-]2(OC1=O)OC(=O)C(=O)O2,1-butyl-1-methylpyrrolidinium bis(oxalato)borate,,,,
Qewpe,343.15,0.4,101.3,1.4495,Seki et al. (2019),Refractive index,Liquid,ABJzqe,CCCC[N+]1(C)CCCC1.O=S(=O)(F)[N-]S(=O)(=O)F,1-butyl-1-methylpyrrolidinium bis(fluorosulfonyl)amide,ABLPzJ,CCCC[N+]1(C)CCCC1.O=C1O[B-]2(OC1=O)OC(=O)C(=O)O2,1-butyl-1-methylpyrrolidinium bis(oxalato)borate,,,,
Qewpe,343.15,0.6,101.3,1.4457,Seki et al. (2019),Refractive index,Liquid,ABJzqe,CCCC[N+]1(C)CCCC1.O=S(=O)(F)[N-]S(=O)(=O)F,1-butyl-1-methylpyrrolidinium bis(fluorosulfonyl)amide,ABLPzJ,CCCC[N+]1(C)CCCC1.O=C1O[B-]2(OC1=O)OC(=O)C(=O)O2,1-butyl-1-methylpyrrolidinium bis(oxalato)borate,,,,
Qewpe,343.15,0.8,101.3,1.4417,Seki et al. (2019),Refractive index,Liquid,ABJzqe,CCCC[N+]1(C)CCCC1.O=S(=O)(F)[N-]S(=O)(=O)F,1-butyl-1-methylpyrrolidinium bis(fluorosulfonyl)amide,ABLPzJ,CCCC[N+]1(C)CCCC1.O=C1O[B-]2(OC1=O)OC(=O)C(=O)O2,1-butyl-1-methylpyrrolidinium bis(oxalato)borate,,,,
Qewpe,343.15,1,101.3,1.437,Seki et al. (2019),Refractive index,Liquid,ABJzqe,CCCC[N+]1(C)CCCC1.O=S(=O)(F)[N-]S(=O)(=O)F,1-butyl-1-methylpyrrolidinium bis(fluorosulfonyl)amide,ABLPzJ,CCCC[N+]1(C)CCCC1.O=C1O[B-]2(OC1=O)OC(=O)C(=O)O2,1-butyl-1-methylpyrrolidinium bis(oxalato)borate,,,,
Qewpe,348.15,0,101.3,1.4546,Seki et al. (2019),Refractive index,Liquid,ABJzqe,CCCC[N+]1(C)CCCC1.O=S(=O)(F)[N-]S(=O)(=O)F,1-butyl-1-methylpyrrolidinium bis(fluorosulfonyl)amide,ABLPzJ,CCCC[N+]1(C)CCCC1.O=C1O[B-]2(OC1=O)OC(=O)C(=O)O2,1-butyl-1-methylpyrrolidinium bis(oxalato)borate,,,,
Qewpe,348.15,0.2,101.3,1.451,Seki et al. (2019),Refractive index,Liquid,ABJzqe,CCCC[N+]1(C)CCCC1.O=S(=O)(F)[N-]S(=O)(=O)F,1-butyl-1-methylpyrrolidinium bis(fluorosulfonyl)amide,ABLPzJ,CCCC[N+]1(C)CCCC1.O=C1O[B-]2(OC1=O)OC(=O)C(=O)O2,1-butyl-1-methylpyrrolidinium bis(oxalato)borate,,,,
Qewpe,348.15,0.4,101.3,1.448,Seki et al. (2019),Refractive index,Liquid,ABJzqe,CCCC[N+]1(C)CCCC1.O=S(=O)(F)[N-]S(=O)(=O)F,1-butyl-1-methylpyrrolidinium bis(fluorosulfonyl)amide,ABLPzJ,CCCC[N+]1(C)CCCC1.O=C1O[B-]2(OC1=O)OC(=O)C(=O)O2,1-butyl-1-methylpyrrolidinium bis(oxalato)borate,,,,
Qewpe,348.15,0.6,101.3,1.4443,Seki et al. (2019),Refractive index,Liquid,ABJzqe,CCCC[N+]1(C)CCCC1.O=S(=O)(F)[N-]S(=O)(=O)F,1-butyl-1-methylpyrrolidinium bis(fluorosulfonyl)amide,ABLPzJ,CCCC[N+]1(C)CCCC1.O=C1O[B-]2(OC1=O)OC(=O)C(=O)O2,1-butyl-1-methylpyrrolidinium bis(oxalato)borate,,,,
Qewpe,348.15,0.8,101.3,1.4403,Seki et al. (2019),Refractive index,Liquid,ABJzqe,CCCC[N+]1(C)CCCC1.O=S(=O)(F)[N-]S(=O)(=O)F,1-butyl-1-methylpyrrolidinium bis(fluorosulfonyl)amide,ABLPzJ,CCCC[N+]1(C)CCCC1.O=C1O[B-]2(OC1=O)OC(=O)C(=O)O2,1-butyl-1-methylpyrrolidinium bis(oxalato)borate,,,,
Qewpe,348.15,1,101.3,1.4357,Seki et al. (2019),Refractive index,Liquid,ABJzqe,CCCC[N+]1(C)CCCC1.O=S(=O)(F)[N-]S(=O)(=O)F,1-butyl-1-methylpyrrolidinium bis(fluorosulfonyl)amide,ABLPzJ,CCCC[N+]1(C)CCCC1.O=C1O[B-]2(OC1=O)OC(=O)C(=O)O2,1-butyl-1-methylpyrrolidinium bis(oxalato)borate,,,,
Qewpe,353.15,0,101.3,1.4531,Seki et al. (2019),Refractive index,Liquid,ABJzqe,CCCC[N+]1(C)CCCC1.O=S(=O)(F)[N-]S(=O)(=O)F,1-butyl-1-methylpyrrolidinium bis(fluorosulfonyl)amide,ABLPzJ,CCCC[N+]1(C)CCCC1.O=C1O[B-]2(OC1=O)OC(=O)C(=O)O2,1-butyl-1-methylpyrrolidinium bis(oxalato)borate,,,,
Qewpe,353.15,0.2,101.3,1.4495,Seki et al. (2019),Refractive index,Liquid,ABJzqe,CCCC[N+]1(C)CCCC1.O=S(=O)(F)[N-]S(=O)(=O)F,1-butyl-1-methylpyrrolidinium bis(fluorosulfonyl)amide,ABLPzJ,CCCC[N+]1(C)CCCC1.O=C1O[B-]2(OC1=O)OC(=O)C(=O)O2,1-butyl-1-methylpyrrolidinium bis(oxalato)borate,,,,
Qewpe,353.15,0.4,101.3,1.4466,Seki et al. (2019),Refractive index,Liquid,ABJzqe,CCCC[N+]1(C)CCCC1.O=S(=O)(F)[N-]S(=O)(=O)F,1-butyl-1-methylpyrrolidinium bis(fluorosulfonyl)amide,ABLPzJ,CCCC[N+]1(C)CCCC1.O=C1O[B-]2(OC1=O)OC(=O)C(=O)O2,1-butyl-1-methylpyrrolidinium bis(oxalato)borate,,,,
Qewpe,353.15,0.6,101.3,1.4429,Seki et al. (2019),Refractive index,Liquid,ABJzqe,CCCC[N+]1(C)CCCC1.O=S(=O)(F)[N-]S(=O)(=O)F,1-butyl-1-methylpyrrolidinium bis(fluorosulfonyl)amide,ABLPzJ,CCCC[N+]1(C)CCCC1.O=C1O[B-]2(OC1=O)OC(=O)C(=O)O2,1-butyl-1-methylpyrrolidinium bis(oxalato)borate,,,,
Qewpe,353.15,0.8,101.3,1.439,Seki et al. (2019),Refractive index,Liquid,ABJzqe,CCCC[N+]1(C)CCCC1.O=S(=O)(F)[N-]S(=O)(=O)F,1-butyl-1-methylpyrrolidinium bis(fluorosulfonyl)amide,ABLPzJ,CCCC[N+]1(C)CCCC1.O=C1O[B-]2(OC1=O)OC(=O)C(=O)O2,1-butyl-1-methylpyrrolidinium bis(oxalato)borate,,,,
Qewpe,353.15,1,101.3,1.4344,Seki et al. (2019),Refractive index,Liquid,ABJzqe,CCCC[N+]1(C)CCCC1.O=S(=O)(F)[N-]S(=O)(=O)F,1-butyl-1-methylpyrrolidinium bis(fluorosulfonyl)amide,ABLPzJ,CCCC[N+]1(C)CCCC1.O=C1O[B-]2(OC1=O)OC(=O)C(=O)O2,1-butyl-1-methylpyrrolidinium bis(oxalato)borate,,,,
