Repository: kamranayazheydarov/ILTHERMO-data

# ILThermo Data Processing

This project processes JSON files containing density data and merges them into CSV files. It also updates the CSV files with metadata and SMILES strings for compounds.

## main_functions.py

This script contains the main functions for processing the density data.

## File Descriptions

### #file:compounds.csv

This file contains compound information with the following headers:
- `id` (integer): The unique identifier for each compound.
- `smiles` (string): The SMILES string representation of the compound.

File: refindex_csv_data/refindex_setid_RFZEK.csv
setid,"Temperature, K",Mole fraction of 1-butyl-3-methylimidazolium tetrafluoroborate,"Pressure, kPa",Refractive index (Na D-line),reference,propertiy,phases,compound id 1,smile 1,compound name 1,compound id 2,smile 2,compound name 2,compound id 3,smile 3,compound name 3,Unnamed: 13
RFZEK,293.15,0,101.3,1.58547,Master and Malek (2021a),Refractive index,Liquid,AArYBF,CCCC[n+]1ccn(C)c1.F[B-](F)(F)F,1-butyl-3-methylimidazolium tetrafluoroborate,AARvIf,Nc1ccccc1,aniline,,,,
RFZEK,293.15,0.0925,101.3,1.55895,Master and Malek (2021a),Refractive index,Liquid,AArYBF,CCCC[n+]1ccn(C)c1.F[B-](F)(F)F,1-butyl-3-methylimidazolium tetrafluoroborate,AARvIf,Nc1ccccc1,aniline,,,,
RFZEK,293.15,0.2022,101.3,1.53351,Master and Malek (2021a),Refractive index,Liquid,AArYBF,CCCC[n+]1ccn(C)c1.F[B-](F)(F)F,1-butyl-3-methylimidazolium tetrafluoroborate,AARvIf,Nc1ccccc1,aniline,,,,
RFZEK,293.15,0.2995,101.3,1.51413,Master and Malek (2021a),Refractive index,Liquid,AArYBF,CCCC[n+]1ccn(C)c1.F[B-](F)(F)F,1-butyl-3-methylimidazolium tetrafluoroborate,AARvIf,Nc1ccccc1,aniline,,,,
RFZEK,293.15,0.4002,101.3,1.49757,Master and Malek (2021a),Refractive index,Liquid,AArYBF,CCCC[n+]1ccn(C)c1.F[B-](F)(F)F,1-butyl-3-methylimidazolium tetrafluoroborate,AARvIf,Nc1ccccc1,aniline,,,,
RFZEK,293.15,0.4982,101.3,1.48453,Master and Malek (2021a),Refractive index,Liquid,AArYBF,CCCC[n+]1ccn(C)c1.F[B-](F)(F)F,1-butyl-3-methylimidazolium tetrafluoroborate,AARvIf,Nc1ccccc1,aniline,,,,
RFZEK,293.15,0.5953,101.3,1.47245,Master and Malek (2021a),Refractive index,Liquid,AArYBF,CCCC[n+]1ccn(C)c1.F[B-](F)(F)F,1-butyl-3-methylimidazolium tetrafluoroborate,AARvIf,Nc1ccccc1,aniline,,,,
RFZEK,293.15,0.6935,101.3,1.46056,Master and Malek (2021a),Refractive index,Liquid,AArYBF,CCCC[n+]1ccn(C)c1.F[B-](F)(F)F,1-butyl-3-methylimidazolium tetrafluoroborate,AARvIf,Nc1ccccc1,aniline,,,,
RFZEK,293.15,0.7904,101.3,1.44963,Master and Malek (2021a),Refractive index,Liquid,AArYBF,CCCC[n+]1ccn(C)c1.F[B-](F)(F)F,1-butyl-3-methylimidazolium tetrafluoroborate,AARvIf,Nc1ccccc1,aniline,,,,
RFZEK,293.15,0.9191,101.3,1.43466,Master and Malek (2021a),Refractive index,Liquid,AArYBF,CCCC[n+]1ccn(C)c1.F[B-](F)(F)F,1-butyl-3-methylimidazolium tetrafluoroborate,AARvIf,Nc1ccccc1,aniline,,,,
RFZEK,298.15,0,101.3,1.5824,Master and Malek (2021a),Refractive index,Liquid,AArYBF,CCCC[n+]1ccn(C)c1.F[B-](F)(F)F,1-butyl-3-methylimidazolium tetrafluoroborate,AARvIf,Nc1ccccc1,aniline,,,,
RFZEK,298.15,0.0925,101.3,1.55729,Master and Malek (2021a),Refractive index,Liquid,AArYBF,CCCC[n+]1ccn(C)c1.F[B-](F)(F)F,1-butyl-3-methylimidazolium tetrafluoroborate,AARvIf,Nc1ccccc1,aniline,,,,
RFZEK,298.15,0.2022,101.3,1.53162,Master and Malek (2021a),Refractive index,Liquid,AArYBF,CCCC[n+]1ccn(C)c1.F[B-](F)(F)F,1-butyl-3-methylimidazolium tetrafluoroborate,AARvIf,Nc1ccccc1,aniline,,,,
RFZEK,298.15,0.2995,101.3,1.51275,Master and Malek (2021a),Refractive index,Liquid,AArYBF,CCCC[n+]1ccn(C)c1.F[B-](F)(F)F,1-butyl-3-methylimidazolium tetrafluoroborate,AARvIf,Nc1ccccc1,aniline,,,,
RFZEK,298.15,0.4002,101.3,1.49641,Master and Malek (2021a),Refractive index,Liquid,AArYBF,CCCC[n+]1ccn(C)c1.F[B-](F)(F)F,1-butyl-3-methylimidazolium tetrafluoroborate,AARvIf,Nc1ccccc1,aniline,,,,
RFZEK,298.15,0.4982,101.3,1.48326,Master and Malek (2021a),Refractive index,Liquid,AArYBF,CCCC[n+]1ccn(C)c1.F[B-](F)(F)F,1-butyl-3-methylimidazolium tetrafluoroborate,AARvIf,Nc1ccccc1,aniline,,,,
RFZEK,298.15,0.5953,101.3,1.47121,Master and Malek (2021a),Refractive index,Liquid,AArYBF,CCCC[n+]1ccn(C)c1.F[B-](F)(F)F,1-butyl-3-methylimidazolium tetrafluoroborate,AARvIf,Nc1ccccc1,aniline,,,,
RFZEK,298.15,0.6935,101.3,1.45951,Master and Malek (2021a),Refractive index,Liquid,AArYBF,CCCC[n+]1ccn(C)c1.F[B-](F)(F)F,1-butyl-3-methylimidazolium tetrafluoroborate,AARvIf,Nc1ccccc1,aniline,,,,
RFZEK,298.15,0.7904,101.3,1.44905,Master and Malek (2021a),Refractive index,Liquid,AArYBF,CCCC[n+]1ccn(C)c1.F[B-](F)(F)F,1-butyl-3-methylimidazolium tetrafluoroborate,AARvIf,Nc1ccccc1,aniline,,,,
RFZEK,298.15,0.9191,101.3,1.43328,Master and Malek (2021a),Refractive index,Liquid,AArYBF,CCCC[n+]1ccn(C)c1.F[B-](F)(F)F,1-butyl-3-methylimidazolium tetrafluoroborate,AARvIf,Nc1ccccc1,aniline,,,,
RFZEK,303.15,0,101.3,1.5796,Master and Malek (2021a),Refractive index,Liquid,AArYBF,CCCC[n+]1ccn(C)c1.F[B-](F)(F)F,1-butyl-3-methylimidazolium tetrafluoroborate,AARvIf,Nc1ccccc1,aniline,,,,
RFZEK,303.15,0.0925,101.3,1.55559,Master and Malek (2021a),Refractive index,Liquid,AArYBF,CCCC[n+]1ccn(C)c1.F[B-](F)(F)F,1-butyl-3-methylimidazolium tetrafluoroborate,AARvIf,Nc1ccccc1,aniline,,,,
RFZEK,303.15,0.2022,101.3,1.53002,Master and Malek (2021a),Refractive index,Liquid,AArYBF,CCCC[n+]1ccn(C)c1.F[B-](F)(F)F,1-butyl-3-methylimidazolium tetrafluoroborate,AARvIf,Nc1ccccc1,aniline,,,,
RFZEK,303.15,0.2995,101.3,1.51155,Master and Malek (2021a),Refractive index,Liquid,AArYBF,CCCC[n+]1ccn(C)c1.F[B-](F)(F)F,1-butyl-3-methylimidazolium tetrafluoroborate,AARvIf,Nc1ccccc1,aniline,,,,
RFZEK,303.15,0.4002,101.3,1.49545,Master and Malek (2021a),Refractive index,Liquid,AArYBF,CCCC[n+]1ccn(C)c1.F[B-](F)(F)F,1-butyl-3-methylimidazolium tetrafluoroborate,AARvIf,Nc1ccccc1,aniline,,,,
RFZEK,303.15,0.4982,101.3,1.48225,Master and Malek (2021a),Refractive index,Liquid,AArYBF,CCCC[n+]1ccn(C)c1.F[B-](F)(F)F,1-butyl-3-methylimidazolium tetrafluoroborate,AARvIf,Nc1ccccc1,aniline,,,,
RFZEK,303.15,0.5953,101.3,1.47025,Master and Malek (2021a),Refractive index,Liquid,AArYBF,CCCC[n+]1ccn(C)c1.F[B-](F)(F)F,1-butyl-3-methylimidazolium tetrafluoroborate,AARvIf,Nc1ccccc1,aniline,,,,
RFZEK,303.15,0.6935,101.3,1.45891,Master and Malek (2021a),Refractive index,Liquid,AArYBF,CCCC[n+]1ccn(C)c1.F[B-](F)(F)F,1-butyl-3-methylimidazolium tetrafluoroborate,AARvIf,Nc1ccccc1,aniline,,,,
RFZEK,303.15,0.7904,101.3,1.44835,Master and Malek (2021a),Refractive index,Liquid,AArYBF,CCCC[n+]1ccn(C)c1.F[B-](F)(F)F,1-butyl-3-methylimidazolium tetrafluoroborate,AARvIf,Nc1ccccc1,aniline,,,,
RFZEK,303.15,0.9191,101.3,1.43208,Master and Malek (2021a),Refractive index,Liquid,AArYBF,CCCC[n+]1ccn(C)c1.F[B-](F)(F)F,1-butyl-3-methylimidazolium tetrafluoroborate,AARvIf,Nc1ccccc1,aniline,,,,
RFZEK,308.15,0,101.3,1.57689,Master and Malek (2021a),Refractive index,Liquid,AArYBF,CCCC[n+]1ccn(C)c1.F[B-](F)(F)F,1-butyl-3-methylimidazolium tetrafluoroborate,AARvIf,Nc1ccccc1,aniline,,,,
RFZEK,308.15,0.0925,101.3,1.55359,Master and Malek (2021a),Refractive index,Liquid,AArYBF,CCCC[n+]1ccn(C)c1.F[B-](F)(F)F,1-butyl-3-methylimidazolium tetrafluoroborate,AARvIf,Nc1ccccc1,aniline,,,,
RFZEK,308.15,0.2022,101.3,1.52822,Master and Malek (2021a),Refractive index,Liquid,AArYBF,CCCC[n+]1ccn(C)c1.F[B-](F)(F)F,1-butyl-3-methylimidazolium tetrafluoroborate,AARvIf,Nc1ccccc1,aniline,,,,
RFZEK,308.15,0.2995,101.3,1.51005,Master and Malek (2021a),Refractive index,Liquid,AArYBF,CCCC[n+]1ccn(C)c1.F[B-](F)(F)F,1-butyl-3-methylimidazolium tetrafluoroborate,AARvIf,Nc1ccccc1,aniline,,,,
RFZEK,308.15,0.4002,101.3,1.49385,Master and Malek (2021a),Refractive index,Liquid,AArYBF,CCCC[n+]1ccn(C)c1.F[B-](F)(F)F,1-butyl-3-methylimidazolium tetrafluoroborate,AARvIf,Nc1ccccc1,aniline,,,,
RFZEK,308.15,0.4982,101.3,1.48085,Master and Malek (2021a),Refractive index,Liquid,AArYBF,CCCC[n+]1ccn(C)c1.F[B-](F)(F)F,1-butyl-3-methylimidazolium tetrafluoroborate,AARvIf,Nc1ccccc1,aniline,,,,
RFZEK,308.15,0.5953,101.3,1.46905,Master and Malek (2021a),Refractive index,Liquid,AArYBF,CCCC[n+]1ccn(C)c1.F[B-](F)(F)F,1-butyl-3-methylimidazolium tetrafluoroborate,AARvIf,Nc1ccccc1,aniline,,,,
RFZEK,308.15,0.6935,101.3,1.45811,Master and Malek (2021a),Refractive index,Liquid,AArYBF,CCCC[n+]1ccn(C)c1.F[B-](F)(F)F,1-butyl-3-methylimidazolium tetrafluoroborate,AARvIf,Nc1ccccc1,aniline,,,,
RFZEK,308.15,0.7904,101.3,1.44725,Master and Malek (2021a),Refractive index,Liquid,AArYBF,CCCC[n+]1ccn(C)c1.F[B-](F)(F)F,1-butyl-3-methylimidazolium tetrafluoroborate,AARvIf,Nc1ccccc1,aniline,,,,
RFZEK,308.15,0.9191,101.3,1.43088,Master and Malek (2021a),Refractive index,Liquid,AArYBF,CCCC[n+]1ccn(C)c1.F[B-](F)(F)F,1-butyl-3-methylimidazolium tetrafluoroborate,AARvIf,Nc1ccccc1,aniline,,,,
RFZEK,313.15,0,101.3,1.57423,Master and Malek (2021a),Refractive index,Liquid,AArYBF,CCCC[n+]1ccn(C)c1.F[B-](F)(F)F,1-butyl-3-methylimidazolium tetrafluoroborate,AARvIf,Nc1ccccc1,aniline,,,,
RFZEK,313.15,0.0925,101.3,1.55169,Master and Malek (2021a),Refractive index,Liquid,AArYBF,CCCC[n+]1ccn(C)c1.F[B-](F)(F)F,1-butyl-3-methylimidazolium tetrafluoroborate,AARvIf,Nc1ccccc1,aniline,,,,
RFZEK,313.15,0.2022,101.3,1.52682,Master and Malek (2021a),Refractive index,Liquid,AArYBF,CCCC[n+]1ccn(C)c1.F[B-](F)(F)F,1-butyl-3-methylimidazolium tetrafluoroborate,AARvIf,Nc1ccccc1,aniline,,,,
RFZEK,313.15,0.2995,101.3,1.50885,Master and Malek (2021a),Refractive index,Liquid,AArYBF,CCCC[n+]1ccn(C)c1.F[B-](F)(F)F,1-butyl-3-methylimidazolium tetrafluoroborate,AARvIf,Nc1ccccc1,aniline,,,,
RFZEK,313.15,0.4002,101.3,1.49275,Master and Malek (2021a),Refractive index,Liquid,AArYBF,CCCC[n+]1ccn(C)c1.F[B-](F)(F)F,1-butyl-3-methylimidazolium tetrafluoroborate,AARvIf,Nc1ccccc1,aniline,,,,
RFZEK,313.15,0.4982,101.3,1.47955,Master and Malek (2021a),Refractive index,Liquid,AArYBF,CCCC[n+]1ccn(C)c1.F[B-](F)(F)F,1-butyl-3-methylimidazolium tetrafluoroborate,AARvIf,Nc1ccccc1,aniline,,,,
RFZEK,313.15,0.5953,101.3,1.46795,Master and Malek (2021a),Refractive index,Liquid,AArYBF,CCCC[n+]1ccn(C)c1.F[B-](F)(F)F,1-butyl-3-methylimidazolium tetrafluoroborate,AARvIf,Nc1ccccc1,aniline,,,,
RFZEK,313.15,0.6935,101.3,1.45721,Master and Malek (2021a),Refractive index,Liquid,AArYBF,CCCC[n+]1ccn(C)c1.F[B-](F)(F)F,1-butyl-3-methylimidazolium tetrafluoroborate,AARvIf,Nc1ccccc1,aniline,,,,
RFZEK,313.15,0.7904,101.3,1.44635,Master and Malek (2021a),Refractive index,Liquid,AArYBF,CCCC[n+]1ccn(C)c1.F[B-](F)(F)F,1-butyl-3-methylimidazolium tetrafluoroborate,AARvIf,Nc1ccccc1,aniline,,,,
RFZEK,313.15,0.9191,101.3,1.42998,Master and Malek (2021a),Refractive index,Liquid,AArYBF,CCCC[n+]1ccn(C)c1.F[B-](F)(F)F,1-butyl-3-methylimidazolium tetrafluoroborate,AARvIf,Nc1ccccc1,aniline,,,,
RFZEK,318.15,0,101.3,1.57162,Master and Malek (2021a),Refractive index,Liquid,AArYBF,CCCC[n+]1ccn(C)c1.F[B-](F)(F)F,1-butyl-3-methylimidazolium tetrafluoroborate,AARvIf,Nc1ccccc1,aniline,,,,
RFZEK,318.15,0.0925,101.3,1.54979,Master and Malek (2021a),Refractive index,Liquid,AArYBF,CCCC[n+]1ccn(C)c1.F[B-](F)(F)F,1-butyl-3-methylimidazolium tetrafluoroborate,AARvIf,Nc1ccccc1,aniline,,,,
RFZEK,318.15,0.2022,101.3,1.52542,Master and Malek (2021a),Refractive index,Liquid,AArYBF,CCCC[n+]1ccn(C)c1.F[B-](F)(F)F,1-butyl-3-methylimidazolium tetrafluoroborate,AARvIf,Nc1ccccc1,aniline,,,,
RFZEK,318.15,0.2995,101.3,1.50755,Master and Malek (2021a),Refractive index,Liquid,AArYBF,CCCC[n+]1ccn(C)c1.F[B-](F)(F)F,1-butyl-3-methylimidazolium tetrafluoroborate,AARvIf,Nc1ccccc1,aniline,,,,
RFZEK,318.15,0.4002,101.3,1.49165,Master and Malek (2021a),Refractive index,Liquid,AArYBF,CCCC[n+]1ccn(C)c1.F[B-](F)(F)F,1-butyl-3-methylimidazolium tetrafluoroborate,AARvIf,Nc1ccccc1,aniline,,,,
RFZEK,318.15,0.4982,101.3,1.47855,Master and Malek (2021a),Refractive index,Liquid,AArYBF,CCCC[n+]1ccn(C)c1.F[B-](F)(F)F,1-butyl-3-methylimidazolium tetrafluoroborate,AARvIf,Nc1ccccc1,aniline,,,,
RFZEK,318.15,0.5953,101.3,1.46705,Master and Malek (2021a),Refractive index,Liquid,AArYBF,CCCC[n+]1ccn(C)c1.F[B-](F)(F)F,1-butyl-3-methylimidazolium tetrafluoroborate,AARvIf,Nc1ccccc1,aniline,,,,
RFZEK,318.15,0.6935,101.3,1.45651,Master and Malek (2021a),Refractive index,Liquid,AArYBF,CCCC[n+]1ccn(C)c1.F[B-](F)(F)F,1-butyl-3-methylimidazolium tetrafluoroborate,AARvIf,Nc1ccccc1,aniline,,,,
RFZEK,318.15,0.7904,101.3,1.44555,Master and Malek (2021a),Refractive index,Liquid,AArYBF,CCCC[n+]1ccn(C)c1.F[B-](F)(F)F,1-butyl-3-methylimidazolium tetrafluoroborate,AARvIf,Nc1ccccc1,aniline,,,,
RFZEK,318.15,0.9191,101.3,1.42908,Master and Malek (2021a),Refractive index,Liquid,AArYBF,CCCC[n+]1ccn(C)c1.F[B-](F)(F)F,1-butyl-3-methylimidazolium tetrafluoroborate,AARvIf,Nc1ccccc1,aniline,,,,
RFZEK,323.15,0,101.3,1.56906,Master and Malek (2021a),Refractive index,Liquid,AArYBF,CCCC[n+]1ccn(C)c1.F[B-](F)(F)F,1-butyl-3-methylimidazolium tetrafluoroborate,AARvIf,Nc1ccccc1,aniline,,,,
RFZEK,323.15,0.0925,101.3,1.54769,Master and Malek (2021a),Refractive index,Liquid,AArYBF,CCCC[n+]1ccn(C)c1.F[B-](F)(F)F,1-butyl-3-methylimidazolium tetrafluoroborate,AARvIf,Nc1ccccc1,aniline,,,,
RFZEK,323.15,0.2022,101.3,1.52392,Master and Malek (2021a),Refractive index,Liquid,AArYBF,CCCC[n+]1ccn(C)c1.F[B-](F)(F)F,1-butyl-3-methylimidazolium tetrafluoroborate,AARvIf,Nc1ccccc1,aniline,,,,
RFZEK,323.15,0.2995,101.3,1.50655,Master and Malek (2021a),Refractive index,Liquid,AArYBF,CCCC[n+]1ccn(C)c1.F[B-](F)(F)F,1-butyl-3-methylimidazolium tetrafluoroborate,AARvIf,Nc1ccccc1,aniline,,,,
RFZEK,323.15,0.4002,101.3,1.49055,Master and Malek (2021a),Refractive index,Liquid,AArYBF,CCCC[n+]1ccn(C)c1.F[B-](F)(F)F,1-butyl-3-methylimidazolium tetrafluoroborate,AARvIf,Nc1ccccc1,aniline,,,,
RFZEK,323.15,0.4982,101.3,1.47755,Master and Malek (2021a),Refractive index,Liquid,AArYBF,CCCC[n+]1ccn(C)c1.F[B-](F)(F)F,1-butyl-3-methylimidazolium tetrafluoroborate,AARvIf,Nc1ccccc1,aniline,,,,
RFZEK,323.15,0.5953,101.3,1.46605,Master and Malek (2021a),Refractive index,Liquid,AArYBF,CCCC[n+]1ccn(C)c1.F[B-](F)(F)F,1-butyl-3-methylimidazolium tetrafluoroborate,AARvIf,Nc1ccccc1,aniline,,,,
RFZEK,323.15,0.6935,101.3,1.45521,Master and Malek (2021a),Refractive index,Liquid,AArYBF,CCCC[n+]1ccn(C)c1.F[B-](F)(F)F,1-butyl-3-methylimidazolium tetrafluoroborate,AARvIf,Nc1ccccc1,aniline,,,,
RFZEK,323.15,0.7904,101.3,1.44455,Master and Malek (2021a),Refractive index,Liquid,AArYBF,CCCC[n+]1ccn(C)c1.F[B-](F)(F)F,1-butyl-3-methylimidazolium tetrafluoroborate,AARvIf,Nc1ccccc1,aniline,,,,
RFZEK,323.15,0.9191,101.3,1.42768,Master and Malek (2021a),Refractive index,Liquid,AArYBF,CCCC[n+]1ccn(C)c1.F[B-](F)(F)F,1-butyl-3-methylimidazolium tetrafluoroborate,AARvIf,Nc1ccccc1,aniline,,,,

File: refindex_csv_data/refindex_setid_RbuJi.csv
setid,"Temperature, K",Weight fraction of 1-ethyl-3-methylimidazolium chloride,Weight fraction of cesium sulfate,"Pressure, kPa",Refractive index (Na D-line),reference,propertiy,phases,compound id 1,smile 1,compound name 1,compound id 2,smile 2,compound name 2,compound id 3,smile 3,compound name 3,Unnamed: 13
RbuJi,298.2,0,0.644,100,1.40913,Li et al. (2019e),Refractive index,Liquid,AAcKZa,CC[n+]1ccn(C)c1.[Cl-],1-ethyl-3-methylimidazolium chloride,ABRejD,O=S(=O)([O-])[O-].[Cs+].[Cs+],cesium sulfate,AADYJk,O,water,
RbuJi,298.2,0.0329,0.609,100,1.41037,Li et al. (2019e),Refractive index,Liquid,AAcKZa,CC[n+]1ccn(C)c1.[Cl-],1-ethyl-3-methylimidazolium chloride,ABRejD,O=S(=O)([O-])[O-].[Cs+].[Cs+],cesium sulfate,AADYJk,O,water,
RbuJi,298.2,0.0778,0.538,100,1.41153,Li et al. (2019e),Refractive index,Liquid,AAcKZa,CC[n+]1ccn(C)c1.[Cl-],1-ethyl-3-methylimidazolium chloride,ABRejD,O=S(=O)([O-])[O-].[Cs+].[Cs+],cesium sulfate,AADYJk,O,water,
RbuJi,298.2,0.1371,0.457,100,1.41374,Li et al. (2019e),Refractive index,Liquid,AAcKZa,CC[n+]1ccn(C)c1.[Cl-],1-ethyl-3-methylimidazolium chloride,ABRejD,O=S(=O)([O-])[O-].[Cs+].[Cs+],cesium sulfate,AADYJk,O,water,
RbuJi,298.2,0.2164,0.357,100,1.41747,Li et al. (2019e),Refractive index,Liquid,AAcKZa,CC[n+]1ccn(C)c1.[Cl-],1-ethyl-3-methylimidazolium chloride,ABRejD,O=S(=O)([O-])[O-].[Cs+].[Cs+],cesium sulfate,AADYJk,O,water,
RbuJi,298.2,0.3236,0.231,100,1.42516,Li et al. (2019e),Refractive index,Liquid,AAcKZa,CC[n+]1ccn(C)c1.[Cl-],1-ethyl-3-methylimidazolium chloride,ABRejD,O=S(=O)([O-])[O-].[Cs+].[Cs+],cesium sulfate,AADYJk,O,water,
RbuJi,298.2,0.445,0.118,100,1.43751,Li et al. (2019e),Refractive index,Liquid,AAcKZa,CC[n+]1ccn(C)c1.[Cl-],1-ethyl-3-methylimidazolium chloride,ABRejD,O=S(=O)([O-])[O-].[Cs+].[Cs+],cesium sulfate,AADYJk,O,water,
RbuJi,298.2,0.5625,0.045,100,1.4529,Li et al. (2019e),Refractive index,Liquid,AAcKZa,CC[n+]1ccn(C)c1.[Cl-],1-ethyl-3-methylimidazolium chloride,ABRejD,O=S(=O)([O-])[O-].[Cs+].[Cs+],cesium sulfate,AADYJk,O,water,
RbuJi,298.2,0.6627,0.015,100,1.4699,Li et al. (2019e),Refractive index,Liquid,AAcKZa,CC[n+]1ccn(C)c1.[Cl-],1-ethyl-3-methylimidazolium chloride,ABRejD,O=S(=O)([O-])[O-].[Cs+].[Cs+],cesium sulfate,AADYJk,O,water,
RbuJi,298.2,0.7529,0.0054,100,1.489,Li et al. (2019e),Refractive index,Liquid,AAcKZa,CC[n+]1ccn(C)c1.[Cl-],1-ethyl-3-methylimidazolium chloride,ABRejD,O=S(=O)([O-])[O-].[Cs+].[Cs+],cesium sulfate,AADYJk,O,water,
RbuJi,298.2,0.8373,0.0046,100,1.50923,Li et al. (2019e),Refractive index,Liquid,AAcKZa,CC[n+]1ccn(C)c1.[Cl-],1-ethyl-3-methylimidazolium chloride,ABRejD,O=S(=O)([O-])[O-].[Cs+].[Cs+],cesium sulfate,AADYJk,O,water,
RbuJi,308.2,0,0.656,100,1.40999,Li et al. (2019e),Refractive index,Liquid,AAcKZa,CC[n+]1ccn(C)c1.[Cl-],1-ethyl-3-methylimidazolium chloride,ABRejD,O=S(=O)([O-])[O-].[Cs+].[Cs+],cesium sulfate,AADYJk,O,water,
RbuJi,308.2,0.0344,0.61,100,1.40954,Li et al. (2019e),Refractive index,Liquid,AAcKZa,CC[n+]1ccn(C)c1.[Cl-],1-ethyl-3-methylimidazolium chloride,ABRejD,O=S(=O)([O-])[O-].[Cs+].[Cs+],cesium sulfate,AADYJk,O,water,
RbuJi,308.2,0.0799,0.532,100,1.41074,Li et al. (2019e),Refractive index,Liquid,AAcKZa,CC[n+]1ccn(C)c1.[Cl-],1-ethyl-3-methylimidazolium chloride,ABRejD,O=S(=O)([O-])[O-].[Cs+].[Cs+],cesium sulfate,AADYJk,O,water,
RbuJi,308.2,0.1425,0.435,100,1.41297,Li et al. (2019e),Refractive index,Liquid,AAcKZa,CC[n+]1ccn(C)c1.[Cl-],1-ethyl-3-methylimidazolium chloride,ABRejD,O=S(=O)([O-])[O-].[Cs+].[Cs+],cesium sulfate,AADYJk,O,water,
RbuJi,308.2,0.22,0.332,100,1.41661,Li et al. (2019e),Refractive index,Liquid,AAcKZa,CC[n+]1ccn(C)c1.[Cl-],1-ethyl-3-methylimidazolium chloride,ABRejD,O=S(=O)([O-])[O-].[Cs+].[Cs+],cesium sulfate,AADYJk,O,water,
RbuJi,308.2,0.3636,0.151,100,1.42416,Li et al. (2019e),Refractive index,Liquid,AAcKZa,CC[n+]1ccn(C)c1.[Cl-],1-ethyl-3-methylimidazolium chloride,ABRejD,O=S(=O)([O-])[O-].[Cs+].[Cs+],cesium sulfate,AADYJk,O,water,
RbuJi,308.2,0.4674,0.09,100,1.43451,Li et al. (2019e),Refractive index,Liquid,AAcKZa,CC[n+]1ccn(C)c1.[Cl-],1-ethyl-3-methylimidazolium chloride,ABRejD,O=S(=O)([O-])[O-].[Cs+].[Cs+],cesium sulfate,AADYJk,O,water,
RbuJi,308.2,0.569,0.041,100,1.44945,Li et al. (2019e),Refractive index,Liquid,AAcKZa,CC[n+]1ccn(C)c1.[Cl-],1-ethyl-3-methylimidazolium chloride,ABRejD,O=S(=O)([O-])[O-].[Cs+].[Cs+],cesium sulfate,AADYJk,O,water,
RbuJi,308.2,0.6758,0.013,100,1.468,Li et al. (2019e),Refractive index,Liquid,AAcKZa,CC[n+]1ccn(C)c1.[Cl-],1-ethyl-3-methylimidazolium chloride,ABRejD,O=S(=O)([O-])[O-].[Cs+].[Cs+],cesium sulfate,AADYJk,O,water,
RbuJi,308.2,0.7682,0.0032,100,1.48699,Li et al. (2019e),Refractive index,Liquid,AAcKZa,CC[n+]1ccn(C)c1.[Cl-],1-ethyl-3-methylimidazolium chloride,ABRejD,O=S(=O)([O-])[O-].[Cs+].[Cs+],cesium sulfate,AADYJk,O,water,
RbuJi,308.2,0.855,0.0014,100,1.50727,Li et al. (2019e),Refractive index,Liquid,AAcKZa,CC[n+]1ccn(C)c1.[Cl-],1-ethyl-3-methylimidazolium chloride,ABRejD,O=S(=O)([O-])[O-].[Cs+].[Cs+],cesium sulfate,AADYJk,O,water,

File: refindex_csv_data/refindex_setid_RgAmc.csv
setid,"Temperature, K",Mole fraction of 1-butyl-3-methylimidazolium tetrafluoroborate,"Pressure, kPa",Refractive index (Na D-line),reference,propertiy,phases,compound id 1,smile 1,compound name 1,compound id 2,smile 2,compound name 2,compound id 3,smile 3,compound name 3,Unnamed: 13
RgAmc,298.15,0,100,1.46346,Govardhana Rao et al. (2015),Refractive index,Liquid,AAlxOI,CCCCCCCCN1CCCC1=O,N-octyl-2-pyrrolidone,AArYBF,CCCC[n+]1ccn(C)c1.F[B-](F)(F)F,1-butyl-3-methylimidazolium tetrafluoroborate,,,,
RgAmc,298.15,0.1084,100,1.46095,Govardhana Rao et al. (2015),Refractive index,Liquid,AAlxOI,CCCCCCCCN1CCCC1=O,N-octyl-2-pyrrolidone,AArYBF,CCCC[n+]1ccn(C)c1.F[B-](F)(F)F,1-butyl-3-methylimidazolium tetrafluoroborate,,,,
RgAmc,298.15,0.196,100,1.45803,Govardhana Rao et al. (2015),Refractive index,Liquid,AAlxOI,CCCCCCCCN1CCCC1=O,N-octyl-2-pyrrolidone,AArYBF,CCCC[n+]1ccn(C)c1.F[B-](F)(F)F,1-butyl-3-methylimidazolium tetrafluoroborate,,,,
RgAmc,298.15,0.3023,100,1.45399,Govardhana Rao et al. (2015),Refractive index,Liquid,AAlxOI,CCCCCCCCN1CCCC1=O,N-octyl-2-pyrrolidone,AArYBF,CCCC[n+]1ccn(C)c1.F[B-](F)(F)F,1-butyl-3-methylimidazolium tetrafluoroborate,,,,
RgAmc,298.15,0.4087,100,1.44986,Govardhana Rao et al. (2015),Refractive index,Liquid,AAlxOI,CCCCCCCCN1CCCC1=O,N-octyl-2-pyrrolidone,AArYBF,CCCC[n+]1ccn(C)c1.F[B-](F)(F)F,1-butyl-3-methylimidazolium tetrafluoroborate,,,,
RgAmc,298.15,0.5064,100,1.44556,Govardhana Rao et al. (2015),Refractive index,Liquid,AAlxOI,CCCCCCCCN1CCCC1=O,N-octyl-2-pyrrolidone,AArYBF,CCCC[n+]1ccn(C)c1.F[B-](F)(F)F,1-butyl-3-methylimidazolium tetrafluoroborate,,,,
RgAmc,298.15,0.6027,100,1.44155,Govardhana Rao et al. (2015),Refractive index,Liquid,AAlxOI,CCCCCCCCN1CCCC1=O,N-octyl-2-pyrrolidone,AArYBF,CCCC[n+]1ccn(C)c1.F[B-](F)(F)F,1-butyl-3-methylimidazolium tetrafluoroborate,,,,
RgAmc,298.15,0.6981,100,1.43713,Govardhana Rao et al. (2015),Refractive index,Liquid,AAlxOI,CCCCCCCCN1CCCC1=O,N-octyl-2-pyrrolidone,AArYBF,CCCC[n+]1ccn(C)c1.F[B-](F)(F)F,1-butyl-3-methylimidazolium tetrafluoroborate,,,,
RgAmc,298.15,0.7966,100,1.43209,Govardhana Rao et al. (2015),Refractive index,Liquid,AAlxOI,CCCCCCCCN1CCCC1=O,N-octyl-2-pyrrolidone,AArYBF,CCCC[n+]1ccn(C)c1.F[B-](F)(F)F,1-butyl-3-methylimidazolium tetrafluoroborate,,,,
RgAmc,298.15,0.8978,100,1.42695,Govardhana Rao et al. (2015),Refractive index,Liquid,AAlxOI,CCCCCCCCN1CCCC1=O,N-octyl-2-pyrrolidone,AArYBF,CCCC[n+]1ccn(C)c1.F[B-](F)(F)F,1-butyl-3-methylimidazolium tetrafluoroborate,,,,
RgAmc,298.15,1,100,1.42058,Govardhana Rao et al. (2015),Refractive index,Liquid,AAlxOI,CCCCCCCCN1CCCC1=O,N-octyl-2-pyrrolidone,AArYBF,CCCC[n+]1ccn(C)c1.F[B-](F)(F)F,1-butyl-3-methylimidazolium tetrafluoroborate,,,,
RgAmc,303.15,0,100,1.46152,Govardhana Rao et al. (2015),Refractive index,Liquid,AAlxOI,CCCCCCCCN1CCCC1=O,N-octyl-2-pyrrolidone,AArYBF,CCCC[n+]1ccn(C)c1.F[B-](F)(F)F,1-butyl-3-methylimidazolium tetrafluoroborate,,,,
RgAmc,303.15,0.1084,100,1.45882,Govardhana Rao et al. (2015),Refractive index,Liquid,AAlxOI,CCCCCCCCN1CCCC1=O,N-octyl-2-pyrrolidone,AArYBF,CCCC[n+]1ccn(C)c1.F[B-](F)(F)F,1-butyl-3-methylimidazolium tetrafluoroborate,,,,
RgAmc,303.15,0.196,100,1.45622,Govardhana Rao et al. (2015),Refractive index,Liquid,AAlxOI,CCCCCCCCN1CCCC1=O,N-octyl-2-pyrrolidone,AArYBF,CCCC[n+]1ccn(C)c1.F[B-](F)(F)F,1-butyl-3-methylimidazolium tetrafluoroborate,,,,
RgAmc,303.15,0.3023,100,1.45226,Govardhana Rao et al. (2015),Refractive index,Liquid,AAlxOI,CCCCCCCCN1CCCC1=O,N-octyl-2-pyrrolidone,AArYBF,CCCC[n+]1ccn(C)c1.F[B-](F)(F)F,1-butyl-3-methylimidazolium tetrafluoroborate,,,,
RgAmc,303.15,0.4087,100,1.4482,Govardhana Rao et al. (2015),Refractive index,Liquid,AAlxOI,CCCCCCCCN1CCCC1=O,N-octyl-2-pyrrolidone,AArYBF,CCCC[n+]1ccn(C)c1.F[B-](F)(F)F,1-butyl-3-methylimidazolium tetrafluoroborate,,,,
RgAmc,303.15,0.5064,100,1.44392,Govardhana Rao et al. (2015),Refractive index,Liquid,AAlxOI,CCCCCCCCN1CCCC1=O,N-octyl-2-pyrrolidone,AArYBF,CCCC[n+]1ccn(C)c1.F[B-](F)(F)F,1-butyl-3-methylimidazolium tetrafluoroborate,,,,
RgAmc,303.15,0.6027,100,1.43996,Govardhana Rao et al. (2015),Refractive index,Liquid,AAlxOI,CCCCCCCCN1CCCC1=O,N-octyl-2-pyrrolidone,AArYBF,CCCC[n+]1ccn(C)c1.F[B-](F)(F)F,1-butyl-3-methylimidazolium tetrafluoroborate,,,,
RgAmc,303.15,0.6981,100,1.43564,Govardhana Rao et al. (2015),Refractive index,Liquid,AAlxOI,CCCCCCCCN1CCCC1=O,N-octyl-2-pyrrolidone,AArYBF,CCCC[n+]1ccn(C)c1.F[B-](F)(F)F,1-butyl-3-methylimidazolium tetrafluoroborate,,,,
RgAmc,303.15,0.7966,100,1.4307,Govardhana Rao et al. (2015),Refractive index,Liquid,AAlxOI,CCCCCCCCN1CCCC1=O,N-octyl-2-pyrrolidone,AArYBF,CCCC[n+]1ccn(C)c1.F[B-](F)(F)F,1-butyl-3-methylimidazolium tetrafluoroborate,,,,
RgAmc,303.15,0.8978,100,1.42526,Govardhana Rao et al. (2015),Refractive index,Liquid,AAlxOI,CCCCCCCCN1CCCC1=O,N-octyl-2-pyrrolidone,AArYBF,CCCC[n+]1ccn(C)c1.F[B-](F)(F)F,1-butyl-3-methylimidazolium tetrafluoroborate,,,,
RgAmc,303.15,1,100,1.41913,Govardhana Rao et al. (2015),Refractive index,Liquid,AAlxOI,CCCCCCCCN1CCCC1=O,N-octyl-2-pyrrolidone,AArYBF,CCCC[n+]1ccn(C)c1.F[B-](F)(F)F,1-butyl-3-methylimidazolium tetrafluoroborate,,,,
RgAmc,308.15,0,100,1.45955,Govardhana Rao et al. (2015),Refractive index,Liquid,AAlxOI,CCCCCCCCN1CCCC1=O,N-octyl-2-pyrrolidone,AArYBF,CCCC[n+]1ccn(C)c1.F[B-](F)(F)F,1-butyl-3-methylimidazolium tetrafluoroborate,,,,
RgAmc,308.15,0.1084,100,1.45675,Govardhana Rao et al. (2015),Refractive index,Liquid,AAlxOI,CCCCCCCCN1CCCC1=O,N-octyl-2-pyrrolidone,AArYBF,CCCC[n+]1ccn(C)c1.F[B-](F)(F)F,1-butyl-3-methylimidazolium tetrafluoroborate,,,,
RgAmc,308.15,0.196,100,1.45433,Govardhana Rao et al. (2015),Refractive index,Liquid,AAlxOI,CCCCCCCCN1CCCC1=O,N-octyl-2-pyrrolidone,AArYBF,CCCC[n+]1ccn(C)c1.F[B-](F)(F)F,1-butyl-3-methylimidazolium tetrafluoroborate,,,,
RgAmc,308.15,0.3023,100,1.45051,Govardhana Rao et al. (2015),Refractive index,Liquid,AAlxOI,CCCCCCCCN1CCCC1=O,N-octyl-2-pyrrolidone,AArYBF,CCCC[n+]1ccn(C)c1.F[B-](F)(F)F,1-butyl-3-methylimidazolium tetrafluoroborate,,,,
RgAmc,308.15,0.4087,100,1.44653,Govardhana Rao et al. (2015),Refractive index,Liquid,AAlxOI,CCCCCCCCN1CCCC1=O,N-octyl-2-pyrrolidone,AArYBF,CCCC[n+]1ccn(C)c1.F[B-](F)(F)F,1-butyl-3-methylimidazolium tetrafluoroborate,,,,
RgAmc,308.15,0.5064,100,1.4423,Govardhana Rao et al. (2015),Refractive index,Liquid,AAlxOI,CCCCCCCCN1CCCC1=O,N-octyl-2-pyrrolidone,AArYBF,CCCC[n+]1ccn(C)c1.F[B-](F)(F)F,1-butyl-3-methylimidazolium tetrafluoroborate,,,,
RgAmc,308.15,0.6027,100,1.43842,Govardhana Rao et al. (2015),Refractive index,Liquid,AAlxOI,CCCCCCCCN1CCCC1=O,N-octyl-2-pyrrolidone,AArYBF,CCCC[n+]1ccn(C)c1.F[B-](F)(F)F,1-butyl-3-methylimidazolium tetrafluoroborate,,,,
RgAmc,308.15,0.6981,100,1.43416,Govardhana Rao et al. (2015),Refractive index,Liquid,AAlxOI,CCCCCCCCN1CCCC1=O,N-octyl-2-pyrrolidone,AArYBF,CCCC[n+]1ccn(C)c1.F[B-](F)(F)F,1-butyl-3-methylimidazolium tetrafluoroborate,,,,
RgAmc,308.15,0.7966,100,1.42923,Govardhana Rao et al. (2015),Refractive index,Liquid,AAlxOI,CCCCCCCCN1CCCC1=O,N-octyl-2-pyrrolidone,AArYBF,CCCC[n+]1ccn(C)c1.F[B-](F)(F)F,1-butyl-3-methylimidazolium tetrafluoroborate,,,,
RgAmc,308.15,0.8978,100,1.42379,Govardhana Rao et al. (2015),Refractive index,Liquid,AAlxOI,CCCCCCCCN1CCCC1=O,N-octyl-2-pyrrolidone,AArYBF,CCCC[n+]1ccn(C)c1.F[B-](F)(F)F,1-butyl-3-methylimidazolium tetrafluoroborate,,,,
RgAmc,308.15,1,100,1.41764,Govardhana Rao et al. (2015),Refractive index,Liquid,AAlxOI,CCCCCCCCN1CCCC1=O,N-octyl-2-pyrrolidone,AArYBF,CCCC[n+]1ccn(C)c1.F[B-](F)(F)F,1-butyl-3-methylimidazolium tetrafluoroborate,,,,
RgAmc,313.15,0,100,1.45761,Govardhana Rao et al. (2015),Refractive index,Liquid,AAlxOI,CCCCCCCCN1CCCC1=O,N-octyl-2-pyrrolidone,AArYBF,CCCC[n+]1ccn(C)c1.F[B-](F)(F)F,1-butyl-3-methylimidazolium tetrafluoroborate,,,,
RgAmc,313.15,0.1084,100,1.45482,Govardhana Rao et al. (2015),Refractive index,Liquid,AAlxOI,CCCCCCCCN1CCCC1=O,N-octyl-2-pyrrolidone,AArYBF,CCCC[n+]1ccn(C)c1.F[B-](F)(F)F,1-butyl-3-methylimidazolium tetrafluoroborate,,,,
RgAmc,313.15,0.196,100,1.45243,Govardhana Rao et al. (2015),Refractive index,Liquid,AAlxOI,CCCCCCCCN1CCCC1=O,N-octyl-2-pyrrolidone,AArYBF,CCCC[n+]1ccn(C)c1.F[B-](F)(F)F,1-butyl-3-methylimidazolium tetrafluoroborate,,,,
RgAmc,313.15,0.3023,100,1.44871,Govardhana Rao et al. (2015),Refractive index,Liquid,AAlxOI,CCCCCCCCN1CCCC1=O,N-octyl-2-pyrrolidone,AArYBF,CCCC[n+]1ccn(C)c1.F[B-](F)(F)F,1-butyl-3-methylimidazolium tetrafluoroborate,,,,
RgAmc,313.15,0.4087,100,1.44484,Govardhana Rao et al. (2015),Refractive index,Liquid,AAlxOI,CCCCCCCCN1CCCC1=O,N-octyl-2-pyrrolidone,AArYBF,CCCC[n+]1ccn(C)c1.F[B-](F)(F)F,1-butyl-3-methylimidazolium tetrafluoroborate,,,,
RgAmc,313.15,0.5064,100,1.44059,Govardhana Rao et al. (2015),Refractive index,Liquid,AAlxOI,CCCCCCCCN1CCCC1=O,N-octyl-2-pyrrolidone,AArYBF,CCCC[n+]1ccn(C)c1.F[B-](F)(F)F,1-butyl-3-methylimidazolium tetrafluoroborate,,,,
RgAmc,313.15,0.6027,100,1.43681,Govardhana Rao et al. (2015),Refractive index,Liquid,AAlxOI,CCCCCCCCN1CCCC1=O,N-octyl-2-pyrrolidone,AArYBF,CCCC[n+]1ccn(C)c1.F[B-](F)(F)F,1-butyl-3-methylimidazolium tetrafluoroborate,,,,
RgAmc,313.15,0.6981,100,1.43266,Govardhana Rao et al. (2015),Refractive index,Liquid,AAlxOI,CCCCCCCCN1CCCC1=O,N-octyl-2-pyrrolidone,AArYBF,CCCC[n+]1ccn(C)c1.F[B-](F)(F)F,1-butyl-3-methylimidazolium tetrafluoroborate,,,,
RgAmc,313.15,0.7966,100,1.42777,Govardhana Rao et al. (2015),Refractive index,Liquid,AAlxOI,CCCCCCCCN1CCCC1=O,N-octyl-2-pyrrolidone,AArYBF,CCCC[n+]1ccn(C)c1.F[B-](F)(F)F,1-butyl-3-methylimidazolium tetrafluoroborate,,,,
RgAmc,313.15,0.8978,100,1.4223,Govardhana Rao et al. (2015),Refractive index,Liquid,AAlxOI,CCCCCCCCN1CCCC1=O,N-octyl-2-pyrrolidone,AArYBF,CCCC[n+]1ccn(C)c1.F[B-](F)(F)F,1-butyl-3-methylimidazolium tetrafluoroborate,,,,
RgAmc,313.15,1,100,1.41621,Govardhana Rao et al. (2015),Refractive index,Liquid,AAlxOI,CCCCCCCCN1CCCC1=O,N-octyl-2-pyrrolidone,AArYBF,CCCC[n+]1ccn(C)c1.F[B-](F)(F)F,1-butyl-3-methylimidazolium tetrafluoroborate,,,,
RgAmc,318.15,0,100,1.45564,Govardhana Rao et al. (2015),Refractive index,Liquid,AAlxOI,CCCCCCCCN1CCCC1=O,N-octyl-2-pyrrolidone,AArYBF,CCCC[n+]1ccn(C)c1.F[B-](F)(F)F,1-butyl-3-methylimidazolium tetrafluoroborate,,,,
RgAmc,318.15,0.1084,100,1.45292,Govardhana Rao et al. (2015),Refractive index,Liquid,AAlxOI,CCCCCCCCN1CCCC1=O,N-octyl-2-pyrrolidone,AArYBF,CCCC[n+]1ccn(C)c1.F[B-](F)(F)F,1-butyl-3-methylimidazolium tetrafluoroborate,,,,
RgAmc,318.15,0.196,100,1.45054,Govardhana Rao et al. (2015),Refractive index,Liquid,AAlxOI,CCCCCCCCN1CCCC1=O,N-octyl-2-pyrrolidone,AArYBF,CCCC[n+]1ccn(C)c1.F[B-](F)(F)F,1-butyl-3-methylimidazolium tetrafluoroborate,,,,
RgAmc,318.15,0.3023,100,1.44692,Govardhana Rao et al. (2015),Refractive index,Liquid,AAlxOI,CCCCCCCCN1CCCC1=O,N-octyl-2-pyrrolidone,AArYBF,CCCC[n+]1ccn(C)c1.F[B-](F)(F)F,1-butyl-3-methylimidazolium tetrafluoroborate,,,,
RgAmc,318.15,0.4087,100,1.44312,Govardhana Rao et al. (2015),Refractive index,Liquid,AAlxOI,CCCCCCCCN1CCCC1=O,N-octyl-2-pyrrolidone,AArYBF,CCCC[n+]1ccn(C)c1.F[B-](F)(F)F,1-butyl-3-methylimidazolium tetrafluoroborate,,,,
RgAmc,318.15,0.5064,100,1.43894,Govardhana Rao et al. (2015),Refractive index,Liquid,AAlxOI,CCCCCCCCN1CCCC1=O,N-octyl-2-pyrrolidone,AArYBF,CCCC[n+]1ccn(C)c1.F[B-](F)(F)F,1-butyl-3-methylimidazolium tetrafluoroborate,,,,
RgAmc,318.15,0.6027,100,1.43513,Govardhana Rao et al. (2015),Refractive index,Liquid,AAlxOI,CCCCCCCCN1CCCC1=O,N-octyl-2-pyrrolidone,AArYBF,CCCC[n+]1ccn(C)c1.F[B-](F)(F)F,1-butyl-3-methylimidazolium tetrafluoroborate,,,,
RgAmc,318.15,0.6981,100,1.43111,Govardhana Rao et al. (2015),Refractive index,Liquid,AAlxOI,CCCCCCCCN1CCCC1=O,N-octyl-2-pyrrolidone,AArYBF,CCCC[n+]1ccn(C)c1.F[B-](F)(F)F,1-butyl-3-methylimidazolium tetrafluoroborate,,,,
RgAmc,318.15,0.7966,100,1.4263,Govardhana Rao et al. (2015),Refractive index,Liquid,AAlxOI,CCCCCCCCN1CCCC1=O,N-octyl-2-pyrrolidone,AArYBF,CCCC[n+]1ccn(C)c1.F[B-](F)(F)F,1-butyl-3-methylimidazolium tetrafluoroborate,,,,
RgAmc,318.15,0.8978,100,1.4208,Govardhana Rao et al. (2015),Refractive index,Liquid,AAlxOI,CCCCCCCCN1CCCC1=O,N-octyl-2-pyrrolidone,AArYBF,CCCC[n+]1ccn(C)c1.F[B-](F)(F)F,1-butyl-3-methylimidazolium tetrafluoroborate,,,,
RgAmc,318.15,1,100,1.41472,Govardhana Rao et al. (2015),Refractive index,Liquid,AAlxOI,CCCCCCCCN1CCCC1=O,N-octyl-2-pyrrolidone,AArYBF,CCCC[n+]1ccn(C)c1.F[B-](F)(F)F,1-butyl-3-methylimidazolium tetrafluoroborate,,,,
RgAmc,323.15,0,100,1.45367,Govardhana Rao et al. (2015),Refractive index,Liquid,AAlxOI,CCCCCCCCN1CCCC1=O,N-octyl-2-pyrrolidone,AArYBF,CCCC[n+]1ccn(C)c1.F[B-](F)(F)F,1-butyl-3-methylimidazolium tetrafluoroborate,,,,
RgAmc,323.15,0.1084,100,1.45088,Govardhana Rao et al. (2015),Refractive index,Liquid,AAlxOI,CCCCCCCCN1CCCC1=O,N-octyl-2-pyrrolidone,AArYBF,CCCC[n+]1ccn(C)c1.F[B-](F)(F)F,1-butyl-3-methylimidazolium tetrafluoroborate,,,,
RgAmc,323.15,0.196,100,1.44862,Govardhana Rao et al. (2015),Refractive index,Liquid,AAlxOI,CCCCCCCCN1CCCC1=O,N-octyl-2-pyrrolidone,AArYBF,CCCC[n+]1ccn(C)c1.F[B-](F)(F)F,1-butyl-3-methylimidazolium tetrafluoroborate,,,,
RgAmc,323.15,0.3023,100,1.44512,Govardhana Rao et al. (2015),Refractive index,Liquid,AAlxOI,CCCCCCCCN1CCCC1=O,N-octyl-2-pyrrolidone,AArYBF,CCCC[n+]1ccn(C)c1.F[B-](F)(F)F,1-butyl-3-methylimidazolium tetrafluoroborate,,,,
RgAmc,323.15,0.4087,100,1.44146,Govardhana Rao et al. (2015),Refractive index,Liquid,AAlxOI,CCCCCCCCN1CCCC1=O,N-octyl-2-pyrrolidone,AArYBF,CCCC[n+]1ccn(C)c1.F[B-](F)(F)F,1-butyl-3-methylimidazolium tetrafluoroborate,,,,
RgAmc,323.15,0.5064,100,1.43731,Govardhana Rao et al. (2015),Refractive index,Liquid,AAlxOI,CCCCCCCCN1CCCC1=O,N-octyl-2-pyrrolidone,AArYBF,CCCC[n+]1ccn(C)c1.F[B-](F)(F)F,1-butyl-3-methylimidazolium tetrafluoroborate,,,,
RgAmc,323.15,0.6027,100,1.43346,Govardhana Rao et al. (2015),Refractive index,Liquid,AAlxOI,CCCCCCCCN1CCCC1=O,N-octyl-2-pyrrolidone,AArYBF,CCCC[n+]1ccn(C)c1.F[B-](F)(F)F,1-butyl-3-methylimidazolium tetrafluoroborate,,,,
RgAmc,323.15,0.6981,100,1.42954,Govardhana Rao et al. (2015),Refractive index,Liquid,AAlxOI,CCCCCCCCN1CCCC1=O,N-octyl-2-pyrrolidone,AArYBF,CCCC[n+]1ccn(C)c1.F[B-](F)(F)F,1-butyl-3-methylimidazolium tetrafluoroborate,,,,
RgAmc,323.15,0.7966,100,1.42478,Govardhana Rao et al. (2015),Refractive index,Liquid,AAlxOI,CCCCCCCCN1CCCC1=O,N-octyl-2-pyrrolidone,AArYBF,CCCC[n+]1ccn(C)c1.F[B-](F)(F)F,1-butyl-3-methylimidazolium tetrafluoroborate,,,,
RgAmc,323.15,0.8978,100,1.41935,Govardhana Rao et al. (2015),Refractive index,Liquid,AAlxOI,CCCCCCCCN1CCCC1=O,N-octyl-2-pyrrolidone,AArYBF,CCCC[n+]1ccn(C)c1.F[B-](F)(F)F,1-butyl-3-methylimidazolium tetrafluoroborate,,,,
RgAmc,323.15,1,100,1.4133,Govardhana Rao et al. (2015),Refractive index,Liquid,AAlxOI,CCCCCCCCN1CCCC1=O,N-octyl-2-pyrrolidone,AArYBF,CCCC[n+]1ccn(C)c1.F[B-](F)(F)F,1-butyl-3-methylimidazolium tetrafluoroborate,,,,
