Repository: kamranayazheydarov/ILTHERMO-data

# ILThermo Data Processing

This project processes JSON files containing density data and merges them into CSV files. It also updates the CSV files with metadata and SMILES strings for compounds.

## main_functions.py

This script contains the main functions for processing the density data.

## File Descriptions

### #file:compounds.csv

This file contains compound information with the following headers:
- `id` (integer): The unique identifier for each compound.
- `smiles` (string): The SMILES string representation of the compound.

File: refindex_csv_data/refindex_setid_RmZlA.csv
setid,"Temperature, K",Mole fraction of 1-butyl-3-methylimidazolium tetrafluoroborate,"Pressure, kPa",Refractive index (Na D-line),reference,propertiy,phases,compound id 1,smile 1,compound name 1,compound id 2,smile 2,compound name 2,compound id 3,smile 3,compound name 3,Unnamed: 13
RmZlA,298.15,0,101,1.4205,Ciocirlan et al. (2014),Refractive index,Liquid,AAQxnz,C1COCCO1,"1,4-dioxane",AArYBF,CCCC[n+]1ccn(C)c1.F[B-](F)(F)F,1-butyl-3-methylimidazolium tetrafluoroborate,,,,
RmZlA,298.15,0.2559,101,1.4253,Ciocirlan et al. (2014),Refractive index,Liquid,AAQxnz,C1COCCO1,"1,4-dioxane",AArYBF,CCCC[n+]1ccn(C)c1.F[B-](F)(F)F,1-butyl-3-methylimidazolium tetrafluoroborate,,,,
RmZlA,298.15,0.3956,101,1.4258,Ciocirlan et al. (2014),Refractive index,Liquid,AAQxnz,C1COCCO1,"1,4-dioxane",AArYBF,CCCC[n+]1ccn(C)c1.F[B-](F)(F)F,1-butyl-3-methylimidazolium tetrafluoroborate,,,,
RmZlA,298.15,0.4988,101,1.4256,Ciocirlan et al. (2014),Refractive index,Liquid,AAQxnz,C1COCCO1,"1,4-dioxane",AArYBF,CCCC[n+]1ccn(C)c1.F[B-](F)(F)F,1-butyl-3-methylimidazolium tetrafluoroborate,,,,
RmZlA,298.15,0.6,101,1.4249,Ciocirlan et al. (2014),Refractive index,Liquid,AAQxnz,C1COCCO1,"1,4-dioxane",AArYBF,CCCC[n+]1ccn(C)c1.F[B-](F)(F)F,1-butyl-3-methylimidazolium tetrafluoroborate,,,,
RmZlA,298.15,0.7021,101,1.4241,Ciocirlan et al. (2014),Refractive index,Liquid,AAQxnz,C1COCCO1,"1,4-dioxane",AArYBF,CCCC[n+]1ccn(C)c1.F[B-](F)(F)F,1-butyl-3-methylimidazolium tetrafluoroborate,,,,
RmZlA,298.15,0.8993,101,1.4222,Ciocirlan et al. (2014),Refractive index,Liquid,AAQxnz,C1COCCO1,"1,4-dioxane",AArYBF,CCCC[n+]1ccn(C)c1.F[B-](F)(F)F,1-butyl-3-methylimidazolium tetrafluoroborate,,,,
RmZlA,298.15,1,101,1.4215,Ciocirlan et al. (2014),Refractive index,Liquid,AAQxnz,C1COCCO1,"1,4-dioxane",AArYBF,CCCC[n+]1ccn(C)c1.F[B-](F)(F)F,1-butyl-3-methylimidazolium tetrafluoroborate,,,,
RmZlA,303.15,0,101,1.4171,Ciocirlan et al. (2014),Refractive index,Liquid,AAQxnz,C1COCCO1,"1,4-dioxane",AArYBF,CCCC[n+]1ccn(C)c1.F[B-](F)(F)F,1-butyl-3-methylimidazolium tetrafluoroborate,,,,
RmZlA,303.15,0.2559,101,1.4236,Ciocirlan et al. (2014),Refractive index,Liquid,AAQxnz,C1COCCO1,"1,4-dioxane",AArYBF,CCCC[n+]1ccn(C)c1.F[B-](F)(F)F,1-butyl-3-methylimidazolium tetrafluoroborate,,,,
RmZlA,303.15,0.3956,101,1.4244,Ciocirlan et al. (2014),Refractive index,Liquid,AAQxnz,C1COCCO1,"1,4-dioxane",AArYBF,CCCC[n+]1ccn(C)c1.F[B-](F)(F)F,1-butyl-3-methylimidazolium tetrafluoroborate,,,,
RmZlA,303.15,0.4988,101,1.4242,Ciocirlan et al. (2014),Refractive index,Liquid,AAQxnz,C1COCCO1,"1,4-dioxane",AArYBF,CCCC[n+]1ccn(C)c1.F[B-](F)(F)F,1-butyl-3-methylimidazolium tetrafluoroborate,,,,
RmZlA,303.15,0.6,101,1.4235,Ciocirlan et al. (2014),Refractive index,Liquid,AAQxnz,C1COCCO1,"1,4-dioxane",AArYBF,CCCC[n+]1ccn(C)c1.F[B-](F)(F)F,1-butyl-3-methylimidazolium tetrafluoroborate,,,,
RmZlA,303.15,0.7021,101,1.4225,Ciocirlan et al. (2014),Refractive index,Liquid,AAQxnz,C1COCCO1,"1,4-dioxane",AArYBF,CCCC[n+]1ccn(C)c1.F[B-](F)(F)F,1-butyl-3-methylimidazolium tetrafluoroborate,,,,
RmZlA,303.15,0.8993,101,1.4207,Ciocirlan et al. (2014),Refractive index,Liquid,AAQxnz,C1COCCO1,"1,4-dioxane",AArYBF,CCCC[n+]1ccn(C)c1.F[B-](F)(F)F,1-butyl-3-methylimidazolium tetrafluoroborate,,,,
RmZlA,303.15,1,101,1.4202,Ciocirlan et al. (2014),Refractive index,Liquid,AAQxnz,C1COCCO1,"1,4-dioxane",AArYBF,CCCC[n+]1ccn(C)c1.F[B-](F)(F)F,1-butyl-3-methylimidazolium tetrafluoroborate,,,,
RmZlA,313.15,0,101,1.4112,Ciocirlan et al. (2014),Refractive index,Liquid,AAQxnz,C1COCCO1,"1,4-dioxane",AArYBF,CCCC[n+]1ccn(C)c1.F[B-](F)(F)F,1-butyl-3-methylimidazolium tetrafluoroborate,,,,
RmZlA,313.15,0.2559,101,1.4196,Ciocirlan et al. (2014),Refractive index,Liquid,AAQxnz,C1COCCO1,"1,4-dioxane",AArYBF,CCCC[n+]1ccn(C)c1.F[B-](F)(F)F,1-butyl-3-methylimidazolium tetrafluoroborate,,,,
RmZlA,313.15,0.3956,101,1.421,Ciocirlan et al. (2014),Refractive index,Liquid,AAQxnz,C1COCCO1,"1,4-dioxane",AArYBF,CCCC[n+]1ccn(C)c1.F[B-](F)(F)F,1-butyl-3-methylimidazolium tetrafluoroborate,,,,
RmZlA,313.15,0.4988,101,1.4211,Ciocirlan et al. (2014),Refractive index,Liquid,AAQxnz,C1COCCO1,"1,4-dioxane",AArYBF,CCCC[n+]1ccn(C)c1.F[B-](F)(F)F,1-butyl-3-methylimidazolium tetrafluoroborate,,,,
RmZlA,313.15,0.6,101,1.4206,Ciocirlan et al. (2014),Refractive index,Liquid,AAQxnz,C1COCCO1,"1,4-dioxane",AArYBF,CCCC[n+]1ccn(C)c1.F[B-](F)(F)F,1-butyl-3-methylimidazolium tetrafluoroborate,,,,
RmZlA,313.15,0.7021,101,1.4199,Ciocirlan et al. (2014),Refractive index,Liquid,AAQxnz,C1COCCO1,"1,4-dioxane",AArYBF,CCCC[n+]1ccn(C)c1.F[B-](F)(F)F,1-butyl-3-methylimidazolium tetrafluoroborate,,,,
RmZlA,313.15,0.8993,101,1.4183,Ciocirlan et al. (2014),Refractive index,Liquid,AAQxnz,C1COCCO1,"1,4-dioxane",AArYBF,CCCC[n+]1ccn(C)c1.F[B-](F)(F)F,1-butyl-3-methylimidazolium tetrafluoroborate,,,,
RmZlA,313.15,1,101,1.4179,Ciocirlan et al. (2014),Refractive index,Liquid,AAQxnz,C1COCCO1,"1,4-dioxane",AArYBF,CCCC[n+]1ccn(C)c1.F[B-](F)(F)F,1-butyl-3-methylimidazolium tetrafluoroborate,,,,
RmZlA,323.15,0,101,1.4063,Ciocirlan et al. (2014),Refractive index,Liquid,AAQxnz,C1COCCO1,"1,4-dioxane",AArYBF,CCCC[n+]1ccn(C)c1.F[B-](F)(F)F,1-butyl-3-methylimidazolium tetrafluoroborate,,,,
RmZlA,323.15,0.2559,101,1.4161,Ciocirlan et al. (2014),Refractive index,Liquid,AAQxnz,C1COCCO1,"1,4-dioxane",AArYBF,CCCC[n+]1ccn(C)c1.F[B-](F)(F)F,1-butyl-3-methylimidazolium tetrafluoroborate,,,,
RmZlA,323.15,0.3956,101,1.4179,Ciocirlan et al. (2014),Refractive index,Liquid,AAQxnz,C1COCCO1,"1,4-dioxane",AArYBF,CCCC[n+]1ccn(C)c1.F[B-](F)(F)F,1-butyl-3-methylimidazolium tetrafluoroborate,,,,
RmZlA,323.15,0.4988,101,1.4181,Ciocirlan et al. (2014),Refractive index,Liquid,AAQxnz,C1COCCO1,"1,4-dioxane",AArYBF,CCCC[n+]1ccn(C)c1.F[B-](F)(F)F,1-butyl-3-methylimidazolium tetrafluoroborate,,,,
RmZlA,323.15,0.6,101,1.4177,Ciocirlan et al. (2014),Refractive index,Liquid,AAQxnz,C1COCCO1,"1,4-dioxane",AArYBF,CCCC[n+]1ccn(C)c1.F[B-](F)(F)F,1-butyl-3-methylimidazolium tetrafluoroborate,,,,
RmZlA,323.15,0.7021,101,1.4169,Ciocirlan et al. (2014),Refractive index,Liquid,AAQxnz,C1COCCO1,"1,4-dioxane",AArYBF,CCCC[n+]1ccn(C)c1.F[B-](F)(F)F,1-butyl-3-methylimidazolium tetrafluoroborate,,,,
RmZlA,323.15,0.8993,101,1.4155,Ciocirlan et al. (2014),Refractive index,Liquid,AAQxnz,C1COCCO1,"1,4-dioxane",AArYBF,CCCC[n+]1ccn(C)c1.F[B-](F)(F)F,1-butyl-3-methylimidazolium tetrafluoroborate,,,,
RmZlA,323.15,1,101,1.4153,Ciocirlan et al. (2014),Refractive index,Liquid,AAQxnz,C1COCCO1,"1,4-dioxane",AArYBF,CCCC[n+]1ccn(C)c1.F[B-](F)(F)F,1-butyl-3-methylimidazolium tetrafluoroborate,,,,

File: refindex_csv_data/refindex_setid_RoPoX.csv
setid,"Temperature, K",Mole fraction of 1-butyl-3-methylimidazolium tetrafluoroborate,"Pressure, kPa",Refractive index (Na D-line),reference,propertiy,phases,compound id 1,smile 1,compound name 1,compound id 2,smile 2,compound name 2,compound id 3,smile 3,compound name 3,Unnamed: 13
RoPoX,293.15,0,101,1.43385,Chaudhary and Nain (2020a),Refractive index,Liquid,AArYBF,CCCC[n+]1ccn(C)c1.F[B-](F)(F)F,1-butyl-3-methylimidazolium tetrafluoroborate,AAOCDM,CNC(C)=O,N-methylacetamide,,,,
RoPoX,293.15,0.0711,101,1.43322,Chaudhary and Nain (2020a),Refractive index,Liquid,AArYBF,CCCC[n+]1ccn(C)c1.F[B-](F)(F)F,1-butyl-3-methylimidazolium tetrafluoroborate,AAOCDM,CNC(C)=O,N-methylacetamide,,,,
RoPoX,293.15,0.1409,101,1.4326,Chaudhary and Nain (2020a),Refractive index,Liquid,AArYBF,CCCC[n+]1ccn(C)c1.F[B-](F)(F)F,1-butyl-3-methylimidazolium tetrafluoroborate,AAOCDM,CNC(C)=O,N-methylacetamide,,,,
RoPoX,293.15,0.2042,101,1.43203,Chaudhary and Nain (2020a),Refractive index,Liquid,AArYBF,CCCC[n+]1ccn(C)c1.F[B-](F)(F)F,1-butyl-3-methylimidazolium tetrafluoroborate,AAOCDM,CNC(C)=O,N-methylacetamide,,,,
RoPoX,293.15,0.27,101,1.43144,Chaudhary and Nain (2020a),Refractive index,Liquid,AArYBF,CCCC[n+]1ccn(C)c1.F[B-](F)(F)F,1-butyl-3-methylimidazolium tetrafluoroborate,AAOCDM,CNC(C)=O,N-methylacetamide,,,,
RoPoX,293.15,0.3564,101,1.43063,Chaudhary and Nain (2020a),Refractive index,Liquid,AArYBF,CCCC[n+]1ccn(C)c1.F[B-](F)(F)F,1-butyl-3-methylimidazolium tetrafluoroborate,AAOCDM,CNC(C)=O,N-methylacetamide,,,,
RoPoX,293.15,0.4343,101,1.42986,Chaudhary and Nain (2020a),Refractive index,Liquid,AArYBF,CCCC[n+]1ccn(C)c1.F[B-](F)(F)F,1-butyl-3-methylimidazolium tetrafluoroborate,AAOCDM,CNC(C)=O,N-methylacetamide,,,,
RoPoX,293.15,0.4992,101,1.42917,Chaudhary and Nain (2020a),Refractive index,Liquid,AArYBF,CCCC[n+]1ccn(C)c1.F[B-](F)(F)F,1-butyl-3-methylimidazolium tetrafluoroborate,AAOCDM,CNC(C)=O,N-methylacetamide,,,,
RoPoX,293.15,0.5552,101,1.42856,Chaudhary and Nain (2020a),Refractive index,Liquid,AArYBF,CCCC[n+]1ccn(C)c1.F[B-](F)(F)F,1-butyl-3-methylimidazolium tetrafluoroborate,AAOCDM,CNC(C)=O,N-methylacetamide,,,,
RoPoX,293.15,0.6389,101,1.42759,Chaudhary and Nain (2020a),Refractive index,Liquid,AArYBF,CCCC[n+]1ccn(C)c1.F[B-](F)(F)F,1-butyl-3-methylimidazolium tetrafluoroborate,AAOCDM,CNC(C)=O,N-methylacetamide,,,,
RoPoX,293.15,0.714,101,1.42667,Chaudhary and Nain (2020a),Refractive index,Liquid,AArYBF,CCCC[n+]1ccn(C)c1.F[B-](F)(F)F,1-butyl-3-methylimidazolium tetrafluoroborate,AAOCDM,CNC(C)=O,N-methylacetamide,,,,
RoPoX,293.15,0.7774,101,1.42587,Chaudhary and Nain (2020a),Refractive index,Liquid,AArYBF,CCCC[n+]1ccn(C)c1.F[B-](F)(F)F,1-butyl-3-methylimidazolium tetrafluoroborate,AAOCDM,CNC(C)=O,N-methylacetamide,,,,
RoPoX,293.15,0.8495,101,1.42494,Chaudhary and Nain (2020a),Refractive index,Liquid,AArYBF,CCCC[n+]1ccn(C)c1.F[B-](F)(F)F,1-butyl-3-methylimidazolium tetrafluoroborate,AAOCDM,CNC(C)=O,N-methylacetamide,,,,
RoPoX,293.15,0.9302,101,1.42388,Chaudhary and Nain (2020a),Refractive index,Liquid,AArYBF,CCCC[n+]1ccn(C)c1.F[B-](F)(F)F,1-butyl-3-methylimidazolium tetrafluoroborate,AAOCDM,CNC(C)=O,N-methylacetamide,,,,
RoPoX,293.15,1,101,1.42295,Chaudhary and Nain (2020a),Refractive index,Liquid,AArYBF,CCCC[n+]1ccn(C)c1.F[B-](F)(F)F,1-butyl-3-methylimidazolium tetrafluoroborate,AAOCDM,CNC(C)=O,N-methylacetamide,,,,
RoPoX,298.15,0,101,1.43266,Chaudhary and Nain (2020a),Refractive index,Liquid,AArYBF,CCCC[n+]1ccn(C)c1.F[B-](F)(F)F,1-butyl-3-methylimidazolium tetrafluoroborate,AAOCDM,CNC(C)=O,N-methylacetamide,,,,
RoPoX,298.15,0.0711,101,1.43204,Chaudhary and Nain (2020a),Refractive index,Liquid,AArYBF,CCCC[n+]1ccn(C)c1.F[B-](F)(F)F,1-butyl-3-methylimidazolium tetrafluoroborate,AAOCDM,CNC(C)=O,N-methylacetamide,,,,
RoPoX,298.15,0.1409,101,1.43139,Chaudhary and Nain (2020a),Refractive index,Liquid,AArYBF,CCCC[n+]1ccn(C)c1.F[B-](F)(F)F,1-butyl-3-methylimidazolium tetrafluoroborate,AAOCDM,CNC(C)=O,N-methylacetamide,,,,
RoPoX,298.15,0.2042,101,1.43079,Chaudhary and Nain (2020a),Refractive index,Liquid,AArYBF,CCCC[n+]1ccn(C)c1.F[B-](F)(F)F,1-butyl-3-methylimidazolium tetrafluoroborate,AAOCDM,CNC(C)=O,N-methylacetamide,,,,
RoPoX,298.15,0.27,101,1.43018,Chaudhary and Nain (2020a),Refractive index,Liquid,AArYBF,CCCC[n+]1ccn(C)c1.F[B-](F)(F)F,1-butyl-3-methylimidazolium tetrafluoroborate,AAOCDM,CNC(C)=O,N-methylacetamide,,,,
RoPoX,298.15,0.3564,101,1.42934,Chaudhary and Nain (2020a),Refractive index,Liquid,AArYBF,CCCC[n+]1ccn(C)c1.F[B-](F)(F)F,1-butyl-3-methylimidazolium tetrafluoroborate,AAOCDM,CNC(C)=O,N-methylacetamide,,,,
RoPoX,298.15,0.4343,101,1.42855,Chaudhary and Nain (2020a),Refractive index,Liquid,AArYBF,CCCC[n+]1ccn(C)c1.F[B-](F)(F)F,1-butyl-3-methylimidazolium tetrafluoroborate,AAOCDM,CNC(C)=O,N-methylacetamide,,,,
RoPoX,298.15,0.4992,101,1.42784,Chaudhary and Nain (2020a),Refractive index,Liquid,AArYBF,CCCC[n+]1ccn(C)c1.F[B-](F)(F)F,1-butyl-3-methylimidazolium tetrafluoroborate,AAOCDM,CNC(C)=O,N-methylacetamide,,,,
RoPoX,298.15,0.5552,101,1.42721,Chaudhary and Nain (2020a),Refractive index,Liquid,AArYBF,CCCC[n+]1ccn(C)c1.F[B-](F)(F)F,1-butyl-3-methylimidazolium tetrafluoroborate,AAOCDM,CNC(C)=O,N-methylacetamide,,,,
RoPoX,298.15,0.6389,101,1.42622,Chaudhary and Nain (2020a),Refractive index,Liquid,AArYBF,CCCC[n+]1ccn(C)c1.F[B-](F)(F)F,1-butyl-3-methylimidazolium tetrafluoroborate,AAOCDM,CNC(C)=O,N-methylacetamide,,,,
RoPoX,298.15,0.714,101,1.42528,Chaudhary and Nain (2020a),Refractive index,Liquid,AArYBF,CCCC[n+]1ccn(C)c1.F[B-](F)(F)F,1-butyl-3-methylimidazolium tetrafluoroborate,AAOCDM,CNC(C)=O,N-methylacetamide,,,,
RoPoX,298.15,0.7774,101,1.42446,Chaudhary and Nain (2020a),Refractive index,Liquid,AArYBF,CCCC[n+]1ccn(C)c1.F[B-](F)(F)F,1-butyl-3-methylimidazolium tetrafluoroborate,AAOCDM,CNC(C)=O,N-methylacetamide,,,,
RoPoX,298.15,0.8495,101,1.4235,Chaudhary and Nain (2020a),Refractive index,Liquid,AArYBF,CCCC[n+]1ccn(C)c1.F[B-](F)(F)F,1-butyl-3-methylimidazolium tetrafluoroborate,AAOCDM,CNC(C)=O,N-methylacetamide,,,,
RoPoX,298.15,0.9302,101,1.4224,Chaudhary and Nain (2020a),Refractive index,Liquid,AArYBF,CCCC[n+]1ccn(C)c1.F[B-](F)(F)F,1-butyl-3-methylimidazolium tetrafluoroborate,AAOCDM,CNC(C)=O,N-methylacetamide,,,,
RoPoX,298.15,1,101,1.42143,Chaudhary and Nain (2020a),Refractive index,Liquid,AArYBF,CCCC[n+]1ccn(C)c1.F[B-](F)(F)F,1-butyl-3-methylimidazolium tetrafluoroborate,AAOCDM,CNC(C)=O,N-methylacetamide,,,,
RoPoX,303.15,0,101,1.43138,Chaudhary and Nain (2020a),Refractive index,Liquid,AArYBF,CCCC[n+]1ccn(C)c1.F[B-](F)(F)F,1-butyl-3-methylimidazolium tetrafluoroborate,AAOCDM,CNC(C)=O,N-methylacetamide,,,,
RoPoX,303.15,0.0711,101,1.43082,Chaudhary and Nain (2020a),Refractive index,Liquid,AArYBF,CCCC[n+]1ccn(C)c1.F[B-](F)(F)F,1-butyl-3-methylimidazolium tetrafluoroborate,AAOCDM,CNC(C)=O,N-methylacetamide,,,,
RoPoX,303.15,0.1409,101,1.43018,Chaudhary and Nain (2020a),Refractive index,Liquid,AArYBF,CCCC[n+]1ccn(C)c1.F[B-](F)(F)F,1-butyl-3-methylimidazolium tetrafluoroborate,AAOCDM,CNC(C)=O,N-methylacetamide,,,,
RoPoX,303.15,0.2042,101,1.42959,Chaudhary and Nain (2020a),Refractive index,Liquid,AArYBF,CCCC[n+]1ccn(C)c1.F[B-](F)(F)F,1-butyl-3-methylimidazolium tetrafluoroborate,AAOCDM,CNC(C)=O,N-methylacetamide,,,,
RoPoX,303.15,0.27,101,1.42898,Chaudhary and Nain (2020a),Refractive index,Liquid,AArYBF,CCCC[n+]1ccn(C)c1.F[B-](F)(F)F,1-butyl-3-methylimidazolium tetrafluoroborate,AAOCDM,CNC(C)=O,N-methylacetamide,,,,
RoPoX,303.15,0.3564,101,1.42815,Chaudhary and Nain (2020a),Refractive index,Liquid,AArYBF,CCCC[n+]1ccn(C)c1.F[B-](F)(F)F,1-butyl-3-methylimidazolium tetrafluoroborate,AAOCDM,CNC(C)=O,N-methylacetamide,,,,
RoPoX,303.15,0.4343,101,1.42737,Chaudhary and Nain (2020a),Refractive index,Liquid,AArYBF,CCCC[n+]1ccn(C)c1.F[B-](F)(F)F,1-butyl-3-methylimidazolium tetrafluoroborate,AAOCDM,CNC(C)=O,N-methylacetamide,,,,
RoPoX,303.15,0.4992,101,1.42667,Chaudhary and Nain (2020a),Refractive index,Liquid,AArYBF,CCCC[n+]1ccn(C)c1.F[B-](F)(F)F,1-butyl-3-methylimidazolium tetrafluoroborate,AAOCDM,CNC(C)=O,N-methylacetamide,,,,
RoPoX,303.15,0.5552,101,1.42604,Chaudhary and Nain (2020a),Refractive index,Liquid,AArYBF,CCCC[n+]1ccn(C)c1.F[B-](F)(F)F,1-butyl-3-methylimidazolium tetrafluoroborate,AAOCDM,CNC(C)=O,N-methylacetamide,,,,
RoPoX,303.15,0.6389,101,1.42504,Chaudhary and Nain (2020a),Refractive index,Liquid,AArYBF,CCCC[n+]1ccn(C)c1.F[B-](F)(F)F,1-butyl-3-methylimidazolium tetrafluoroborate,AAOCDM,CNC(C)=O,N-methylacetamide,,,,
RoPoX,303.15,0.714,101,1.42409,Chaudhary and Nain (2020a),Refractive index,Liquid,AArYBF,CCCC[n+]1ccn(C)c1.F[B-](F)(F)F,1-butyl-3-methylimidazolium tetrafluoroborate,AAOCDM,CNC(C)=O,N-methylacetamide,,,,
RoPoX,303.15,0.7774,101,1.42326,Chaudhary and Nain (2020a),Refractive index,Liquid,AArYBF,CCCC[n+]1ccn(C)c1.F[B-](F)(F)F,1-butyl-3-methylimidazolium tetrafluoroborate,AAOCDM,CNC(C)=O,N-methylacetamide,,,,
RoPoX,303.15,0.8495,101,1.42228,Chaudhary and Nain (2020a),Refractive index,Liquid,AArYBF,CCCC[n+]1ccn(C)c1.F[B-](F)(F)F,1-butyl-3-methylimidazolium tetrafluoroborate,AAOCDM,CNC(C)=O,N-methylacetamide,,,,
RoPoX,303.15,0.9302,101,1.42116,Chaudhary and Nain (2020a),Refractive index,Liquid,AArYBF,CCCC[n+]1ccn(C)c1.F[B-](F)(F)F,1-butyl-3-methylimidazolium tetrafluoroborate,AAOCDM,CNC(C)=O,N-methylacetamide,,,,
RoPoX,303.15,1,101,1.42016,Chaudhary and Nain (2020a),Refractive index,Liquid,AArYBF,CCCC[n+]1ccn(C)c1.F[B-](F)(F)F,1-butyl-3-methylimidazolium tetrafluoroborate,AAOCDM,CNC(C)=O,N-methylacetamide,,,,
RoPoX,308.15,0,101,1.43003,Chaudhary and Nain (2020a),Refractive index,Liquid,AArYBF,CCCC[n+]1ccn(C)c1.F[B-](F)(F)F,1-butyl-3-methylimidazolium tetrafluoroborate,AAOCDM,CNC(C)=O,N-methylacetamide,,,,
RoPoX,308.15,0.0711,101,1.42957,Chaudhary and Nain (2020a),Refractive index,Liquid,AArYBF,CCCC[n+]1ccn(C)c1.F[B-](F)(F)F,1-butyl-3-methylimidazolium tetrafluoroborate,AAOCDM,CNC(C)=O,N-methylacetamide,,,,
RoPoX,308.15,0.1409,101,1.42897,Chaudhary and Nain (2020a),Refractive index,Liquid,AArYBF,CCCC[n+]1ccn(C)c1.F[B-](F)(F)F,1-butyl-3-methylimidazolium tetrafluoroborate,AAOCDM,CNC(C)=O,N-methylacetamide,,,,
RoPoX,308.15,0.2042,101,1.42842,Chaudhary and Nain (2020a),Refractive index,Liquid,AArYBF,CCCC[n+]1ccn(C)c1.F[B-](F)(F)F,1-butyl-3-methylimidazolium tetrafluoroborate,AAOCDM,CNC(C)=O,N-methylacetamide,,,,
RoPoX,308.15,0.27,101,1.42783,Chaudhary and Nain (2020a),Refractive index,Liquid,AArYBF,CCCC[n+]1ccn(C)c1.F[B-](F)(F)F,1-butyl-3-methylimidazolium tetrafluoroborate,AAOCDM,CNC(C)=O,N-methylacetamide,,,,
RoPoX,308.15,0.3564,101,1.42703,Chaudhary and Nain (2020a),Refractive index,Liquid,AArYBF,CCCC[n+]1ccn(C)c1.F[B-](F)(F)F,1-butyl-3-methylimidazolium tetrafluoroborate,AAOCDM,CNC(C)=O,N-methylacetamide,,,,
RoPoX,308.15,0.4343,101,1.42627,Chaudhary and Nain (2020a),Refractive index,Liquid,AArYBF,CCCC[n+]1ccn(C)c1.F[B-](F)(F)F,1-butyl-3-methylimidazolium tetrafluoroborate,AAOCDM,CNC(C)=O,N-methylacetamide,,,,
RoPoX,308.15,0.4992,101,1.42559,Chaudhary and Nain (2020a),Refractive index,Liquid,AArYBF,CCCC[n+]1ccn(C)c1.F[B-](F)(F)F,1-butyl-3-methylimidazolium tetrafluoroborate,AAOCDM,CNC(C)=O,N-methylacetamide,,,,
RoPoX,308.15,0.5552,101,1.42496,Chaudhary and Nain (2020a),Refractive index,Liquid,AArYBF,CCCC[n+]1ccn(C)c1.F[B-](F)(F)F,1-butyl-3-methylimidazolium tetrafluoroborate,AAOCDM,CNC(C)=O,N-methylacetamide,,,,
RoPoX,308.15,0.6389,101,1.42398,Chaudhary and Nain (2020a),Refractive index,Liquid,AArYBF,CCCC[n+]1ccn(C)c1.F[B-](F)(F)F,1-butyl-3-methylimidazolium tetrafluoroborate,AAOCDM,CNC(C)=O,N-methylacetamide,,,,
RoPoX,308.15,0.714,101,1.42303,Chaudhary and Nain (2020a),Refractive index,Liquid,AArYBF,CCCC[n+]1ccn(C)c1.F[B-](F)(F)F,1-butyl-3-methylimidazolium tetrafluoroborate,AAOCDM,CNC(C)=O,N-methylacetamide,,,,
RoPoX,308.15,0.7774,101,1.4222,Chaudhary and Nain (2020a),Refractive index,Liquid,AArYBF,CCCC[n+]1ccn(C)c1.F[B-](F)(F)F,1-butyl-3-methylimidazolium tetrafluoroborate,AAOCDM,CNC(C)=O,N-methylacetamide,,,,
RoPoX,308.15,0.8495,101,1.42122,Chaudhary and Nain (2020a),Refractive index,Liquid,AArYBF,CCCC[n+]1ccn(C)c1.F[B-](F)(F)F,1-butyl-3-methylimidazolium tetrafluoroborate,AAOCDM,CNC(C)=O,N-methylacetamide,,,,
RoPoX,308.15,0.9302,101,1.42008,Chaudhary and Nain (2020a),Refractive index,Liquid,AArYBF,CCCC[n+]1ccn(C)c1.F[B-](F)(F)F,1-butyl-3-methylimidazolium tetrafluoroborate,AAOCDM,CNC(C)=O,N-methylacetamide,,,,
RoPoX,308.15,1,101,1.41906,Chaudhary and Nain (2020a),Refractive index,Liquid,AArYBF,CCCC[n+]1ccn(C)c1.F[B-](F)(F)F,1-butyl-3-methylimidazolium tetrafluoroborate,AAOCDM,CNC(C)=O,N-methylacetamide,,,,
RoPoX,313.15,0,101,1.42867,Chaudhary and Nain (2020a),Refractive index,Liquid,AArYBF,CCCC[n+]1ccn(C)c1.F[B-](F)(F)F,1-butyl-3-methylimidazolium tetrafluoroborate,AAOCDM,CNC(C)=O,N-methylacetamide,,,,
RoPoX,313.15,0.0711,101,1.42832,Chaudhary and Nain (2020a),Refractive index,Liquid,AArYBF,CCCC[n+]1ccn(C)c1.F[B-](F)(F)F,1-butyl-3-methylimidazolium tetrafluoroborate,AAOCDM,CNC(C)=O,N-methylacetamide,,,,
RoPoX,313.15,0.1409,101,1.42781,Chaudhary and Nain (2020a),Refractive index,Liquid,AArYBF,CCCC[n+]1ccn(C)c1.F[B-](F)(F)F,1-butyl-3-methylimidazolium tetrafluoroborate,AAOCDM,CNC(C)=O,N-methylacetamide,,,,
RoPoX,313.15,0.2042,101,1.42729,Chaudhary and Nain (2020a),Refractive index,Liquid,AArYBF,CCCC[n+]1ccn(C)c1.F[B-](F)(F)F,1-butyl-3-methylimidazolium tetrafluoroborate,AAOCDM,CNC(C)=O,N-methylacetamide,,,,
RoPoX,313.15,0.27,101,1.42675,Chaudhary and Nain (2020a),Refractive index,Liquid,AArYBF,CCCC[n+]1ccn(C)c1.F[B-](F)(F)F,1-butyl-3-methylimidazolium tetrafluoroborate,AAOCDM,CNC(C)=O,N-methylacetamide,,,,
RoPoX,313.15,0.3564,101,1.42601,Chaudhary and Nain (2020a),Refractive index,Liquid,AArYBF,CCCC[n+]1ccn(C)c1.F[B-](F)(F)F,1-butyl-3-methylimidazolium tetrafluoroborate,AAOCDM,CNC(C)=O,N-methylacetamide,,,,
RoPoX,313.15,0.4343,101,1.42529,Chaudhary and Nain (2020a),Refractive index,Liquid,AArYBF,CCCC[n+]1ccn(C)c1.F[B-](F)(F)F,1-butyl-3-methylimidazolium tetrafluoroborate,AAOCDM,CNC(C)=O,N-methylacetamide,,,,
RoPoX,313.15,0.4992,101,1.42463,Chaudhary and Nain (2020a),Refractive index,Liquid,AArYBF,CCCC[n+]1ccn(C)c1.F[B-](F)(F)F,1-butyl-3-methylimidazolium tetrafluoroborate,AAOCDM,CNC(C)=O,N-methylacetamide,,,,
RoPoX,313.15,0.5552,101,1.42403,Chaudhary and Nain (2020a),Refractive index,Liquid,AArYBF,CCCC[n+]1ccn(C)c1.F[B-](F)(F)F,1-butyl-3-methylimidazolium tetrafluoroborate,AAOCDM,CNC(C)=O,N-methylacetamide,,,,
RoPoX,313.15,0.6389,101,1.42307,Chaudhary and Nain (2020a),Refractive index,Liquid,AArYBF,CCCC[n+]1ccn(C)c1.F[B-](F)(F)F,1-butyl-3-methylimidazolium tetrafluoroborate,AAOCDM,CNC(C)=O,N-methylacetamide,,,,
RoPoX,313.15,0.714,101,1.42213,Chaudhary and Nain (2020a),Refractive index,Liquid,AArYBF,CCCC[n+]1ccn(C)c1.F[B-](F)(F)F,1-butyl-3-methylimidazolium tetrafluoroborate,AAOCDM,CNC(C)=O,N-methylacetamide,,,,
RoPoX,313.15,0.7774,101,1.4213,Chaudhary and Nain (2020a),Refractive index,Liquid,AArYBF,CCCC[n+]1ccn(C)c1.F[B-](F)(F)F,1-butyl-3-methylimidazolium tetrafluoroborate,AAOCDM,CNC(C)=O,N-methylacetamide,,,,
RoPoX,313.15,0.8495,101,1.42031,Chaudhary and Nain (2020a),Refractive index,Liquid,AArYBF,CCCC[n+]1ccn(C)c1.F[B-](F)(F)F,1-butyl-3-methylimidazolium tetrafluoroborate,AAOCDM,CNC(C)=O,N-methylacetamide,,,,
RoPoX,313.15,0.9302,101,1.41917,Chaudhary and Nain (2020a),Refractive index,Liquid,AArYBF,CCCC[n+]1ccn(C)c1.F[B-](F)(F)F,1-butyl-3-methylimidazolium tetrafluoroborate,AAOCDM,CNC(C)=O,N-methylacetamide,,,,
RoPoX,313.15,1,101,1.41814,Chaudhary and Nain (2020a),Refractive index,Liquid,AArYBF,CCCC[n+]1ccn(C)c1.F[B-](F)(F)F,1-butyl-3-methylimidazolium tetrafluoroborate,AAOCDM,CNC(C)=O,N-methylacetamide,,,,
RoPoX,318.15,0,101,1.42725,Chaudhary and Nain (2020a),Refractive index,Liquid,AArYBF,CCCC[n+]1ccn(C)c1.F[B-](F)(F)F,1-butyl-3-methylimidazolium tetrafluoroborate,AAOCDM,CNC(C)=O,N-methylacetamide,,,,
RoPoX,318.15,0.0711,101,1.42705,Chaudhary and Nain (2020a),Refractive index,Liquid,AArYBF,CCCC[n+]1ccn(C)c1.F[B-](F)(F)F,1-butyl-3-methylimidazolium tetrafluoroborate,AAOCDM,CNC(C)=O,N-methylacetamide,,,,
RoPoX,318.15,0.1409,101,1.42663,Chaudhary and Nain (2020a),Refractive index,Liquid,AArYBF,CCCC[n+]1ccn(C)c1.F[B-](F)(F)F,1-butyl-3-methylimidazolium tetrafluoroborate,AAOCDM,CNC(C)=O,N-methylacetamide,,,,
RoPoX,318.15,0.2042,101,1.42619,Chaudhary and Nain (2020a),Refractive index,Liquid,AArYBF,CCCC[n+]1ccn(C)c1.F[B-](F)(F)F,1-butyl-3-methylimidazolium tetrafluoroborate,AAOCDM,CNC(C)=O,N-methylacetamide,,,,
RoPoX,318.15,0.27,101,1.42571,Chaudhary and Nain (2020a),Refractive index,Liquid,AArYBF,CCCC[n+]1ccn(C)c1.F[B-](F)(F)F,1-butyl-3-methylimidazolium tetrafluoroborate,AAOCDM,CNC(C)=O,N-methylacetamide,,,,
RoPoX,318.15,0.3564,101,1.42504,Chaudhary and Nain (2020a),Refractive index,Liquid,AArYBF,CCCC[n+]1ccn(C)c1.F[B-](F)(F)F,1-butyl-3-methylimidazolium tetrafluoroborate,AAOCDM,CNC(C)=O,N-methylacetamide,,,,
RoPoX,318.15,0.4343,101,1.42437,Chaudhary and Nain (2020a),Refractive index,Liquid,AArYBF,CCCC[n+]1ccn(C)c1.F[B-](F)(F)F,1-butyl-3-methylimidazolium tetrafluoroborate,AAOCDM,CNC(C)=O,N-methylacetamide,,,,
RoPoX,318.15,0.4992,101,1.42376,Chaudhary and Nain (2020a),Refractive index,Liquid,AArYBF,CCCC[n+]1ccn(C)c1.F[B-](F)(F)F,1-butyl-3-methylimidazolium tetrafluoroborate,AAOCDM,CNC(C)=O,N-methylacetamide,,,,
RoPoX,318.15,0.5552,101,1.42319,Chaudhary and Nain (2020a),Refractive index,Liquid,AArYBF,CCCC[n+]1ccn(C)c1.F[B-](F)(F)F,1-butyl-3-methylimidazolium tetrafluoroborate,AAOCDM,CNC(C)=O,N-methylacetamide,,,,
RoPoX,318.15,0.6389,101,1.42227,Chaudhary and Nain (2020a),Refractive index,Liquid,AArYBF,CCCC[n+]1ccn(C)c1.F[B-](F)(F)F,1-butyl-3-methylimidazolium tetrafluoroborate,AAOCDM,CNC(C)=O,N-methylacetamide,,,,
RoPoX,318.15,0.714,101,1.42136,Chaudhary and Nain (2020a),Refractive index,Liquid,AArYBF,CCCC[n+]1ccn(C)c1.F[B-](F)(F)F,1-butyl-3-methylimidazolium tetrafluoroborate,AAOCDM,CNC(C)=O,N-methylacetamide,,,,
RoPoX,318.15,0.7774,101,1.42054,Chaudhary and Nain (2020a),Refractive index,Liquid,AArYBF,CCCC[n+]1ccn(C)c1.F[B-](F)(F)F,1-butyl-3-methylimidazolium tetrafluoroborate,AAOCDM,CNC(C)=O,N-methylacetamide,,,,
RoPoX,318.15,0.8495,101,1.41956,Chaudhary and Nain (2020a),Refractive index,Liquid,AArYBF,CCCC[n+]1ccn(C)c1.F[B-](F)(F)F,1-butyl-3-methylimidazolium tetrafluoroborate,AAOCDM,CNC(C)=O,N-methylacetamide,,,,
RoPoX,318.15,0.9302,101,1.41843,Chaudhary and Nain (2020a),Refractive index,Liquid,AArYBF,CCCC[n+]1ccn(C)c1.F[B-](F)(F)F,1-butyl-3-methylimidazolium tetrafluoroborate,AAOCDM,CNC(C)=O,N-methylacetamide,,,,
RoPoX,318.15,1,101,1.41739,Chaudhary and Nain (2020a),Refractive index,Liquid,AArYBF,CCCC[n+]1ccn(C)c1.F[B-](F)(F)F,1-butyl-3-methylimidazolium tetrafluoroborate,AAOCDM,CNC(C)=O,N-methylacetamide,,,,

File: refindex_csv_data/refindex_setid_SBATB.csv
setid,"Temperature, K","Pressure, kPa","Wavelength, A",Refractive index,reference,propertiy,phases,compound id 1,smile 1,compound name 1,compound id 2,smile 2,compound name 2,compound id 3,smile 3,compound name 3,Unnamed: 13
SBATB,279.705,82,632.8,1.4316,Zhang et al. (2016f),Refractive index,Liquid,AAwscj,CCCCCC[n+]1ccn(C)c1.F[B-](F)(F)F,1-hexyl-3-methylimidazolium tetrafluoroborate,,,,,,,
SBATB,281.353,82,632.8,1.4311,Zhang et al. (2016f),Refractive index,Liquid,AAwscj,CCCCCC[n+]1ccn(C)c1.F[B-](F)(F)F,1-hexyl-3-methylimidazolium tetrafluoroborate,,,,,,,
SBATB,283.005,82,632.8,1.4307,Zhang et al. (2016f),Refractive index,Liquid,AAwscj,CCCCCC[n+]1ccn(C)c1.F[B-](F)(F)F,1-hexyl-3-methylimidazolium tetrafluoroborate,,,,,,,
SBATB,284.648,82,632.8,1.4303,Zhang et al. (2016f),Refractive index,Liquid,AAwscj,CCCCCC[n+]1ccn(C)c1.F[B-](F)(F)F,1-hexyl-3-methylimidazolium tetrafluoroborate,,,,,,,
SBATB,286.268,82,632.8,1.4298,Zhang et al. (2016f),Refractive index,Liquid,AAwscj,CCCCCC[n+]1ccn(C)c1.F[B-](F)(F)F,1-hexyl-3-methylimidazolium tetrafluoroborate,,,,,,,
SBATB,287.911,82,632.8,1.4294,Zhang et al. (2016f),Refractive index,Liquid,AAwscj,CCCCCC[n+]1ccn(C)c1.F[B-](F)(F)F,1-hexyl-3-methylimidazolium tetrafluoroborate,,,,,,,
SBATB,289.625,82,632.8,1.4289,Zhang et al. (2016f),Refractive index,Liquid,AAwscj,CCCCCC[n+]1ccn(C)c1.F[B-](F)(F)F,1-hexyl-3-methylimidazolium tetrafluoroborate,,,,,,,
SBATB,291.193,82,632.8,1.4285,Zhang et al. (2016f),Refractive index,Liquid,AAwscj,CCCCCC[n+]1ccn(C)c1.F[B-](F)(F)F,1-hexyl-3-methylimidazolium tetrafluoroborate,,,,,,,

File: refindex_csv_data/refindex_setid_STvAz.csv
setid,"Temperature, K","Pressure, kPa","Wavelength, A",Refractive index,reference,propertiy,phases,compound id 1,smile 1,compound name 1,compound id 2,smile 2,compound name 2,compound id 3,smile 3,compound name 3,Unnamed: 13
STvAz,316.157,109,632.8,1.3558,Guo et al. (2017b),Refractive index,Liquid mixture 1,Liquid mixture 2,,45,ABChJv,CCCC[n+]1ccn(C)c1.F[P-](F)(F)(F)(F)F,1-butyl-3-methylimidazolium hexafluorophosphate,AAIsrh,CCO,ethanol,
STvAz,317.033,109,632.8,1.3558,Guo et al. (2017b),Refractive index,Liquid mixture 1,Liquid mixture 2,,45,ABChJv,CCCC[n+]1ccn(C)c1.F[P-](F)(F)(F)(F)F,1-butyl-3-methylimidazolium hexafluorophosphate,AAIsrh,CCO,ethanol,
STvAz,317.826,109,632.8,1.3558,Guo et al. (2017b),Refractive index,Liquid mixture 1,Liquid mixture 2,,45,ABChJv,CCCC[n+]1ccn(C)c1.F[P-](F)(F)(F)(F)F,1-butyl-3-methylimidazolium hexafluorophosphate,AAIsrh,CCO,ethanol,
STvAz,318.513,109,632.8,1.3557,Guo et al. (2017b),Refractive index,Liquid mixture 1,Liquid mixture 2,,45,ABChJv,CCCC[n+]1ccn(C)c1.F[P-](F)(F)(F)(F)F,1-butyl-3-methylimidazolium hexafluorophosphate,AAIsrh,CCO,ethanol,
STvAz,319.099,109,632.8,1.3558,Guo et al. (2017b),Refractive index,Liquid mixture 1,Liquid mixture 2,,45,ABChJv,CCCC[n+]1ccn(C)c1.F[P-](F)(F)(F)(F)F,1-butyl-3-methylimidazolium hexafluorophosphate,AAIsrh,CCO,ethanol,
STvAz,319.574,109,632.8,1.3558,Guo et al. (2017b),Refractive index,Liquid mixture 1,Liquid mixture 2,,45,ABChJv,CCCC[n+]1ccn(C)c1.F[P-](F)(F)(F)(F)F,1-butyl-3-methylimidazolium hexafluorophosphate,AAIsrh,CCO,ethanol,
STvAz,320.048,109,632.8,1.3559,Guo et al. (2017b),Refractive index,Liquid mixture 1,Liquid mixture 2,,45,ABChJv,CCCC[n+]1ccn(C)c1.F[P-](F)(F)(F)(F)F,1-butyl-3-methylimidazolium hexafluorophosphate,AAIsrh,CCO,ethanol,
STvAz,320.549,109,632.8,1.3561,Guo et al. (2017b),Refractive index,Liquid mixture 1,Liquid mixture 2,,45,ABChJv,CCCC[n+]1ccn(C)c1.F[P-](F)(F)(F)(F)F,1-butyl-3-methylimidazolium hexafluorophosphate,AAIsrh,CCO,ethanol,
STvAz,321.051,109,632.8,1.3562,Guo et al. (2017b),Refractive index,Liquid mixture 1,Liquid mixture 2,,45,ABChJv,CCCC[n+]1ccn(C)c1.F[P-](F)(F)(F)(F)F,1-butyl-3-methylimidazolium hexafluorophosphate,AAIsrh,CCO,ethanol,
STvAz,321.493,109,632.8,1.3564,Guo et al. (2017b),Refractive index,Liquid mixture 1,Liquid mixture 2,,45,ABChJv,CCCC[n+]1ccn(C)c1.F[P-](F)(F)(F)(F)F,1-butyl-3-methylimidazolium hexafluorophosphate,AAIsrh,CCO,ethanol,
STvAz,321.837,109,632.8,1.3565,Guo et al. (2017b),Refractive index,Liquid mixture 1,Liquid mixture 2,,45,ABChJv,CCCC[n+]1ccn(C)c1.F[P-](F)(F)(F)(F)F,1-butyl-3-methylimidazolium hexafluorophosphate,AAIsrh,CCO,ethanol,
STvAz,322.149,109,632.8,1.3567,Guo et al. (2017b),Refractive index,Liquid mixture 1,Liquid mixture 2,,45,ABChJv,CCCC[n+]1ccn(C)c1.F[P-](F)(F)(F)(F)F,1-butyl-3-methylimidazolium hexafluorophosphate,AAIsrh,CCO,ethanol,
STvAz,322.45,109,632.8,1.3568,Guo et al. (2017b),Refractive index,Liquid mixture 1,Liquid mixture 2,,45,ABChJv,CCCC[n+]1ccn(C)c1.F[P-](F)(F)(F)(F)F,1-butyl-3-methylimidazolium hexafluorophosphate,AAIsrh,CCO,ethanol,
STvAz,322.728,109,632.8,1.357,Guo et al. (2017b),Refractive index,Liquid mixture 1,Liquid mixture 2,,45,ABChJv,CCCC[n+]1ccn(C)c1.F[P-](F)(F)(F)(F)F,1-butyl-3-methylimidazolium hexafluorophosphate,AAIsrh,CCO,ethanol,
STvAz,323.013,109,632.8,1.3572,Guo et al. (2017b),Refractive index,Liquid mixture 1,Liquid mixture 2,,45,ABChJv,CCCC[n+]1ccn(C)c1.F[P-](F)(F)(F)(F)F,1-butyl-3-methylimidazolium hexafluorophosphate,AAIsrh,CCO,ethanol,
STvAz,323.254,109,632.8,1.3574,Guo et al. (2017b),Refractive index,Liquid mixture 1,Liquid mixture 2,,45,ABChJv,CCCC[n+]1ccn(C)c1.F[P-](F)(F)(F)(F)F,1-butyl-3-methylimidazolium hexafluorophosphate,AAIsrh,CCO,ethanol,
STvAz,323.496,109,632.8,1.3575,Guo et al. (2017b),Refractive index,Liquid mixture 1,Liquid mixture 2,,45,ABChJv,CCCC[n+]1ccn(C)c1.F[P-](F)(F)(F)(F)F,1-butyl-3-methylimidazolium hexafluorophosphate,AAIsrh,CCO,ethanol,
STvAz,323.712,109,632.8,1.3577,Guo et al. (2017b),Refractive index,Liquid mixture 1,Liquid mixture 2,,45,ABChJv,CCCC[n+]1ccn(C)c1.F[P-](F)(F)(F)(F)F,1-butyl-3-methylimidazolium hexafluorophosphate,AAIsrh,CCO,ethanol,
STvAz,323.904,109,632.8,1.358,Guo et al. (2017b),Refractive index,Liquid mixture 1,Liquid mixture 2,,45,ABChJv,CCCC[n+]1ccn(C)c1.F[P-](F)(F)(F)(F)F,1-butyl-3-methylimidazolium hexafluorophosphate,AAIsrh,CCO,ethanol,
STvAz,324.104,109,632.8,1.3583,Guo et al. (2017b),Refractive index,Liquid mixture 1,Liquid mixture 2,,45,ABChJv,CCCC[n+]1ccn(C)c1.F[P-](F)(F)(F)(F)F,1-butyl-3-methylimidazolium hexafluorophosphate,AAIsrh,CCO,ethanol,
STvAz,324.275,109,632.8,1.3586,Guo et al. (2017b),Refractive index,Liquid mixture 1,Liquid mixture 2,,45,ABChJv,CCCC[n+]1ccn(C)c1.F[P-](F)(F)(F)(F)F,1-butyl-3-methylimidazolium hexafluorophosphate,AAIsrh,CCO,ethanol,
STvAz,324.423,109,632.8,1.3589,Guo et al. (2017b),Refractive index,Liquid mixture 1,Liquid mixture 2,,45,ABChJv,CCCC[n+]1ccn(C)c1.F[P-](F)(F)(F)(F)F,1-butyl-3-methylimidazolium hexafluorophosphate,AAIsrh,CCO,ethanol,
STvAz,324.548,109,632.8,1.3592,Guo et al. (2017b),Refractive index,Liquid mixture 1,Liquid mixture 2,,45,ABChJv,CCCC[n+]1ccn(C)c1.F[P-](F)(F)(F)(F)F,1-butyl-3-methylimidazolium hexafluorophosphate,AAIsrh,CCO,ethanol,
STvAz,324.674,109,632.8,1.3595,Guo et al. (2017b),Refractive index,Liquid mixture 1,Liquid mixture 2,,45,ABChJv,CCCC[n+]1ccn(C)c1.F[P-](F)(F)(F)(F)F,1-butyl-3-methylimidazolium hexafluorophosphate,AAIsrh,CCO,ethanol,
STvAz,324.774,109,632.8,1.3597,Guo et al. (2017b),Refractive index,Liquid mixture 1,Liquid mixture 2,,45,ABChJv,CCCC[n+]1ccn(C)c1.F[P-](F)(F)(F)(F)F,1-butyl-3-methylimidazolium hexafluorophosphate,AAIsrh,CCO,ethanol,
STvAz,324.849,109,632.8,1.36,Guo et al. (2017b),Refractive index,Liquid mixture 1,Liquid mixture 2,,45,ABChJv,CCCC[n+]1ccn(C)c1.F[P-](F)(F)(F)(F)F,1-butyl-3-methylimidazolium hexafluorophosphate,AAIsrh,CCO,ethanol,
STvAz,324.908,109,632.8,1.3603,Guo et al. (2017b),Refractive index,Liquid mixture 1,Liquid mixture 2,,45,ABChJv,CCCC[n+]1ccn(C)c1.F[P-](F)(F)(F)(F)F,1-butyl-3-methylimidazolium hexafluorophosphate,AAIsrh,CCO,ethanol,
STvAz,324.972,109,632.8,1.3605,Guo et al. (2017b),Refractive index,Liquid mixture 1,Liquid mixture 2,,45,ABChJv,CCCC[n+]1ccn(C)c1.F[P-](F)(F)(F)(F)F,1-butyl-3-methylimidazolium hexafluorophosphate,AAIsrh,CCO,ethanol,
STvAz,325.027,109,632.8,1.3607,Guo et al. (2017b),Refractive index,Liquid mixture 1,Liquid mixture 2,,45,ABChJv,CCCC[n+]1ccn(C)c1.F[P-](F)(F)(F)(F)F,1-butyl-3-methylimidazolium hexafluorophosphate,AAIsrh,CCO,ethanol,
STvAz,325.084,109,632.8,1.3609,Guo et al. (2017b),Refractive index,Liquid mixture 1,Liquid mixture 2,,45,ABChJv,CCCC[n+]1ccn(C)c1.F[P-](F)(F)(F)(F)F,1-butyl-3-methylimidazolium hexafluorophosphate,AAIsrh,CCO,ethanol,
STvAz,325.118,109,632.8,1.3612,Guo et al. (2017b),Refractive index,Liquid mixture 1,Liquid mixture 2,,45,ABChJv,CCCC[n+]1ccn(C)c1.F[P-](F)(F)(F)(F)F,1-butyl-3-methylimidazolium hexafluorophosphate,AAIsrh,CCO,ethanol,
STvAz,325.155,109,632.8,1.3614,Guo et al. (2017b),Refractive index,Liquid mixture 1,Liquid mixture 2,,45,ABChJv,CCCC[n+]1ccn(C)c1.F[P-](F)(F)(F)(F)F,1-butyl-3-methylimidazolium hexafluorophosphate,AAIsrh,CCO,ethanol,
STvAz,325.181,109,632.8,1.3617,Guo et al. (2017b),Refractive index,Liquid mixture 1,Liquid mixture 2,,45,ABChJv,CCCC[n+]1ccn(C)c1.F[P-](F)(F)(F)(F)F,1-butyl-3-methylimidazolium hexafluorophosphate,AAIsrh,CCO,ethanol,
STvAz,325.205,109,632.8,1.3619,Guo et al. (2017b),Refractive index,Liquid mixture 1,Liquid mixture 2,,45,ABChJv,CCCC[n+]1ccn(C)c1.F[P-](F)(F)(F)(F)F,1-butyl-3-methylimidazolium hexafluorophosphate,AAIsrh,CCO,ethanol,
STvAz,325.232,109,632.8,1.3621,Guo et al. (2017b),Refractive index,Liquid mixture 1,Liquid mixture 2,,45,ABChJv,CCCC[n+]1ccn(C)c1.F[P-](F)(F)(F)(F)F,1-butyl-3-methylimidazolium hexafluorophosphate,AAIsrh,CCO,ethanol,
STvAz,325.246,109,632.8,1.3623,Guo et al. (2017b),Refractive index,Liquid mixture 1,Liquid mixture 2,,45,ABChJv,CCCC[n+]1ccn(C)c1.F[P-](F)(F)(F)(F)F,1-butyl-3-methylimidazolium hexafluorophosphate,AAIsrh,CCO,ethanol,
STvAz,325.261,109,632.8,1.3624,Guo et al. (2017b),Refractive index,Liquid mixture 1,Liquid mixture 2,,45,ABChJv,CCCC[n+]1ccn(C)c1.F[P-](F)(F)(F)(F)F,1-butyl-3-methylimidazolium hexafluorophosphate,AAIsrh,CCO,ethanol,
STvAz,325.271,109,632.8,1.3627,Guo et al. (2017b),Refractive index,Liquid mixture 1,Liquid mixture 2,,45,ABChJv,CCCC[n+]1ccn(C)c1.F[P-](F)(F)(F)(F)F,1-butyl-3-methylimidazolium hexafluorophosphate,AAIsrh,CCO,ethanol,
STvAz,325.288,109,632.8,1.363,Guo et al. (2017b),Refractive index,Liquid mixture 1,Liquid mixture 2,,45,ABChJv,CCCC[n+]1ccn(C)c1.F[P-](F)(F)(F)(F)F,1-butyl-3-methylimidazolium hexafluorophosphate,AAIsrh,CCO,ethanol,
STvAz,325.302,109,632.8,1.3631,Guo et al. (2017b),Refractive index,Liquid mixture 1,Liquid mixture 2,,45,ABChJv,CCCC[n+]1ccn(C)c1.F[P-](F)(F)(F)(F)F,1-butyl-3-methylimidazolium hexafluorophosphate,AAIsrh,CCO,ethanol,
STvAz,325.31,109,632.8,1.3633,Guo et al. (2017b),Refractive index,Liquid mixture 1,Liquid mixture 2,,45,ABChJv,CCCC[n+]1ccn(C)c1.F[P-](F)(F)(F)(F)F,1-butyl-3-methylimidazolium hexafluorophosphate,AAIsrh,CCO,ethanol,
STvAz,325.316,109,632.8,1.3635,Guo et al. (2017b),Refractive index,Liquid mixture 1,Liquid mixture 2,,45,ABChJv,CCCC[n+]1ccn(C)c1.F[P-](F)(F)(F)(F)F,1-butyl-3-methylimidazolium hexafluorophosphate,AAIsrh,CCO,ethanol,
STvAz,325.322,109,632.8,1.3636,Guo et al. (2017b),Refractive index,Liquid mixture 1,Liquid mixture 2,,45,ABChJv,CCCC[n+]1ccn(C)c1.F[P-](F)(F)(F)(F)F,1-butyl-3-methylimidazolium hexafluorophosphate,AAIsrh,CCO,ethanol,
STvAz,325.326,109,632.8,1.3639,Guo et al. (2017b),Refractive index,Liquid mixture 1,Liquid mixture 2,,45,ABChJv,CCCC[n+]1ccn(C)c1.F[P-](F)(F)(F)(F)F,1-butyl-3-methylimidazolium hexafluorophosphate,AAIsrh,CCO,ethanol,
STvAz,325.333,109,632.8,1.3641,Guo et al. (2017b),Refractive index,Liquid mixture 1,Liquid mixture 2,,45,ABChJv,CCCC[n+]1ccn(C)c1.F[P-](F)(F)(F)(F)F,1-butyl-3-methylimidazolium hexafluorophosphate,AAIsrh,CCO,ethanol,

File: refindex_csv_data/refindex_setid_SvbLS.csv
setid,Mole fraction of tetrabutylammonium hydrogen sulfate,"Temperature, K","Pressure, kPa",Refractive index (Na D-line),reference,propertiy,phases,compound id 1,smile 1,compound name 1,compound id 2,smile 2,compound name 2,compound id 3,smile 3,compound name 3,Unnamed: 13
SvbLS,0.333,293.15,100,1.46733,Omar and Sadeghi (2022),Refractive index,Liquid,ABNPCp,CCCC[N+](CCCC)(CCCC)CCCC.O=S(=O)([O-])O,tetrabutylammonium hydrogen sulfate,AASILr,O=C(O)CCl,chloroethanoic acid,,,,
SvbLS,0.333,298.15,100,1.46598,Omar and Sadeghi (2022),Refractive index,Liquid,ABNPCp,CCCC[N+](CCCC)(CCCC)CCCC.O=S(=O)([O-])O,tetrabutylammonium hydrogen sulfate,AASILr,O=C(O)CCl,chloroethanoic acid,,,,
SvbLS,0.333,303.15,100,1.46456,Omar and Sadeghi (2022),Refractive index,Liquid,ABNPCp,CCCC[N+](CCCC)(CCCC)CCCC.O=S(=O)([O-])O,tetrabutylammonium hydrogen sulfate,AASILr,O=C(O)CCl,chloroethanoic acid,,,,
SvbLS,0.333,308.15,100,1.46318,Omar and Sadeghi (2022),Refractive index,Liquid,ABNPCp,CCCC[N+](CCCC)(CCCC)CCCC.O=S(=O)([O-])O,tetrabutylammonium hydrogen sulfate,AASILr,O=C(O)CCl,chloroethanoic acid,,,,
SvbLS,0.333,313.15,100,1.46175,Omar and Sadeghi (2022),Refractive index,Liquid,ABNPCp,CCCC[N+](CCCC)(CCCC)CCCC.O=S(=O)([O-])O,tetrabutylammonium hydrogen sulfate,AASILr,O=C(O)CCl,chloroethanoic acid,,,,
SvbLS,0.333,318.15,100,1.46034,Omar and Sadeghi (2022),Refractive index,Liquid,ABNPCp,CCCC[N+](CCCC)(CCCC)CCCC.O=S(=O)([O-])O,tetrabutylammonium hydrogen sulfate,AASILr,O=C(O)CCl,chloroethanoic acid,,,,
SvbLS,0.333,323.15,100,1.45893,Omar and Sadeghi (2022),Refractive index,Liquid,ABNPCp,CCCC[N+](CCCC)(CCCC)CCCC.O=S(=O)([O-])O,tetrabutylammonium hydrogen sulfate,AASILr,O=C(O)CCl,chloroethanoic acid,,,,
SvbLS,0.333,328.15,100,1.45782,Omar and Sadeghi (2022),Refractive index,Liquid,ABNPCp,CCCC[N+](CCCC)(CCCC)CCCC.O=S(=O)([O-])O,tetrabutylammonium hydrogen sulfate,AASILr,O=C(O)CCl,chloroethanoic acid,,,,
SvbLS,0.333,333.15,100,1.45616,Omar and Sadeghi (2022),Refractive index,Liquid,ABNPCp,CCCC[N+](CCCC)(CCCC)CCCC.O=S(=O)([O-])O,tetrabutylammonium hydrogen sulfate,AASILr,O=C(O)CCl,chloroethanoic acid,,,,
SvbLS,0.5,293.15,100,1.46334,Omar and Sadeghi (2022),Refractive index,Liquid,ABNPCp,CCCC[N+](CCCC)(CCCC)CCCC.O=S(=O)([O-])O,tetrabutylammonium hydrogen sulfate,AASILr,O=C(O)CCl,chloroethanoic acid,,,,
SvbLS,0.5,298.15,100,1.46189,Omar and Sadeghi (2022),Refractive index,Liquid,ABNPCp,CCCC[N+](CCCC)(CCCC)CCCC.O=S(=O)([O-])O,tetrabutylammonium hydrogen sulfate,AASILr,O=C(O)CCl,chloroethanoic acid,,,,
SvbLS,0.5,303.15,100,1.46039,Omar and Sadeghi (2022),Refractive index,Liquid,ABNPCp,CCCC[N+](CCCC)(CCCC)CCCC.O=S(=O)([O-])O,tetrabutylammonium hydrogen sulfate,AASILr,O=C(O)CCl,chloroethanoic acid,,,,
SvbLS,0.5,308.15,100,1.45892,Omar and Sadeghi (2022),Refractive index,Liquid,ABNPCp,CCCC[N+](CCCC)(CCCC)CCCC.O=S(=O)([O-])O,tetrabutylammonium hydrogen sulfate,AASILr,O=C(O)CCl,chloroethanoic acid,,,,
SvbLS,0.5,313.15,100,1.45743,Omar and Sadeghi (2022),Refractive index,Liquid,ABNPCp,CCCC[N+](CCCC)(CCCC)CCCC.O=S(=O)([O-])O,tetrabutylammonium hydrogen sulfate,AASILr,O=C(O)CCl,chloroethanoic acid,,,,
SvbLS,0.5,318.15,100,1.45595,Omar and Sadeghi (2022),Refractive index,Liquid,ABNPCp,CCCC[N+](CCCC)(CCCC)CCCC.O=S(=O)([O-])O,tetrabutylammonium hydrogen sulfate,AASILr,O=C(O)CCl,chloroethanoic acid,,,,
SvbLS,0.5,323.15,100,1.45446,Omar and Sadeghi (2022),Refractive index,Liquid,ABNPCp,CCCC[N+](CCCC)(CCCC)CCCC.O=S(=O)([O-])O,tetrabutylammonium hydrogen sulfate,AASILr,O=C(O)CCl,chloroethanoic acid,,,,
SvbLS,0.5,328.15,100,1.45296,Omar and Sadeghi (2022),Refractive index,Liquid,ABNPCp,CCCC[N+](CCCC)(CCCC)CCCC.O=S(=O)([O-])O,tetrabutylammonium hydrogen sulfate,AASILr,O=C(O)CCl,chloroethanoic acid,,,,
SvbLS,0.5,333.15,100,1.45152,Omar and Sadeghi (2022),Refractive index,Liquid,ABNPCp,CCCC[N+](CCCC)(CCCC)CCCC.O=S(=O)([O-])O,tetrabutylammonium hydrogen sulfate,AASILr,O=C(O)CCl,chloroethanoic acid,,,,
