Repository: kamranayazheydarov/ILTHERMO-data

# ILThermo Data Processing

This project processes JSON files containing density data and merges them into CSV files. It also updates the CSV files with metadata and SMILES strings for compounds.

## main_functions.py

This script contains the main functions for processing the density data.

## File Descriptions

### #file:compounds.csv

This file contains compound information with the following headers:
- `id` (integer): The unique identifier for each compound.
- `smiles` (string): The SMILES string representation of the compound.

File: refindex_csv_data/refindex_setid_Sxdin.csv
setid,"Temperature, K",Mole fraction of 1-hexyl-3-methylimidazolium tetrafluoroborate,"Pressure, kPa",Refractive index (Na D-line),reference,propertiy,phases,compound id 1,smile 1,compound name 1,compound id 2,smile 2,compound name 2,compound id 3,smile 3,compound name 3,Unnamed: 13
Sxdin,298.15,0,101,1.4042,Ijardar and Malek (2014),Refractive index,Liquid,AANtst,C1CCOC1,tetrahydrofuran,AAwscj,CCCCCC[n+]1ccn(C)c1.F[B-](F)(F)F,1-hexyl-3-methylimidazolium tetrafluoroborate,,,,
Sxdin,298.15,0.0989,101,1.41416,Ijardar and Malek (2014),Refractive index,Liquid,AANtst,C1CCOC1,tetrahydrofuran,AAwscj,CCCCCC[n+]1ccn(C)c1.F[B-](F)(F)F,1-hexyl-3-methylimidazolium tetrafluoroborate,,,,
Sxdin,298.15,0.2022,101,1.42016,Ijardar and Malek (2014),Refractive index,Liquid,AANtst,C1CCOC1,tetrahydrofuran,AAwscj,CCCCCC[n+]1ccn(C)c1.F[B-](F)(F)F,1-hexyl-3-methylimidazolium tetrafluoroborate,,,,
Sxdin,298.15,0.3014,101,1.42373,Ijardar and Malek (2014),Refractive index,Liquid,AANtst,C1CCOC1,tetrahydrofuran,AAwscj,CCCCCC[n+]1ccn(C)c1.F[B-](F)(F)F,1-hexyl-3-methylimidazolium tetrafluoroborate,,,,
Sxdin,298.15,0.3985,101,1.42607,Ijardar and Malek (2014),Refractive index,Liquid,AANtst,C1CCOC1,tetrahydrofuran,AAwscj,CCCCCC[n+]1ccn(C)c1.F[B-](F)(F)F,1-hexyl-3-methylimidazolium tetrafluoroborate,,,,
Sxdin,298.15,0.5109,101,1.4279,Ijardar and Malek (2014),Refractive index,Liquid,AANtst,C1CCOC1,tetrahydrofuran,AAwscj,CCCCCC[n+]1ccn(C)c1.F[B-](F)(F)F,1-hexyl-3-methylimidazolium tetrafluoroborate,,,,
Sxdin,298.15,0.5974,101,1.42888,Ijardar and Malek (2014),Refractive index,Liquid,AANtst,C1CCOC1,tetrahydrofuran,AAwscj,CCCCCC[n+]1ccn(C)c1.F[B-](F)(F)F,1-hexyl-3-methylimidazolium tetrafluoroborate,,,,
Sxdin,298.15,0.6974,101,1.42974,Ijardar and Malek (2014),Refractive index,Liquid,AANtst,C1CCOC1,tetrahydrofuran,AAwscj,CCCCCC[n+]1ccn(C)c1.F[B-](F)(F)F,1-hexyl-3-methylimidazolium tetrafluoroborate,,,,
Sxdin,298.15,0.8045,101,1.4305,Ijardar and Malek (2014),Refractive index,Liquid,AANtst,C1CCOC1,tetrahydrofuran,AAwscj,CCCCCC[n+]1ccn(C)c1.F[B-](F)(F)F,1-hexyl-3-methylimidazolium tetrafluoroborate,,,,
Sxdin,298.15,0.8865,101,1.43095,Ijardar and Malek (2014),Refractive index,Liquid,AANtst,C1CCOC1,tetrahydrofuran,AAwscj,CCCCCC[n+]1ccn(C)c1.F[B-](F)(F)F,1-hexyl-3-methylimidazolium tetrafluoroborate,,,,
Sxdin,298.15,1,101,1.43167,Ijardar and Malek (2014),Refractive index,Liquid,AANtst,C1CCOC1,tetrahydrofuran,AAwscj,CCCCCC[n+]1ccn(C)c1.F[B-](F)(F)F,1-hexyl-3-methylimidazolium tetrafluoroborate,,,,
Sxdin,308.15,0,101,1.39885,Ijardar and Malek (2014),Refractive index,Liquid,AANtst,C1CCOC1,tetrahydrofuran,AAwscj,CCCCCC[n+]1ccn(C)c1.F[B-](F)(F)F,1-hexyl-3-methylimidazolium tetrafluoroborate,,,,
Sxdin,308.15,0.0989,101,1.41006,Ijardar and Malek (2014),Refractive index,Liquid,AANtst,C1CCOC1,tetrahydrofuran,AAwscj,CCCCCC[n+]1ccn(C)c1.F[B-](F)(F)F,1-hexyl-3-methylimidazolium tetrafluoroborate,,,,
Sxdin,308.15,0.2022,101,1.41657,Ijardar and Malek (2014),Refractive index,Liquid,AANtst,C1CCOC1,tetrahydrofuran,AAwscj,CCCCCC[n+]1ccn(C)c1.F[B-](F)(F)F,1-hexyl-3-methylimidazolium tetrafluoroborate,,,,
Sxdin,308.15,0.3014,101,1.42043,Ijardar and Malek (2014),Refractive index,Liquid,AANtst,C1CCOC1,tetrahydrofuran,AAwscj,CCCCCC[n+]1ccn(C)c1.F[B-](F)(F)F,1-hexyl-3-methylimidazolium tetrafluoroborate,,,,
Sxdin,308.15,0.3985,101,1.42284,Ijardar and Malek (2014),Refractive index,Liquid,AANtst,C1CCOC1,tetrahydrofuran,AAwscj,CCCCCC[n+]1ccn(C)c1.F[B-](F)(F)F,1-hexyl-3-methylimidazolium tetrafluoroborate,,,,
Sxdin,308.15,0.5109,101,1.42491,Ijardar and Malek (2014),Refractive index,Liquid,AANtst,C1CCOC1,tetrahydrofuran,AAwscj,CCCCCC[n+]1ccn(C)c1.F[B-](F)(F)F,1-hexyl-3-methylimidazolium tetrafluoroborate,,,,
Sxdin,308.15,0.5974,101,1.42609,Ijardar and Malek (2014),Refractive index,Liquid,AANtst,C1CCOC1,tetrahydrofuran,AAwscj,CCCCCC[n+]1ccn(C)c1.F[B-](F)(F)F,1-hexyl-3-methylimidazolium tetrafluoroborate,,,,
Sxdin,308.15,0.6974,101,1.427,Ijardar and Malek (2014),Refractive index,Liquid,AANtst,C1CCOC1,tetrahydrofuran,AAwscj,CCCCCC[n+]1ccn(C)c1.F[B-](F)(F)F,1-hexyl-3-methylimidazolium tetrafluoroborate,,,,
Sxdin,308.15,0.8045,101,1.42774,Ijardar and Malek (2014),Refractive index,Liquid,AANtst,C1CCOC1,tetrahydrofuran,AAwscj,CCCCCC[n+]1ccn(C)c1.F[B-](F)(F)F,1-hexyl-3-methylimidazolium tetrafluoroborate,,,,
Sxdin,308.15,0.8865,101,1.42822,Ijardar and Malek (2014),Refractive index,Liquid,AANtst,C1CCOC1,tetrahydrofuran,AAwscj,CCCCCC[n+]1ccn(C)c1.F[B-](F)(F)F,1-hexyl-3-methylimidazolium tetrafluoroborate,,,,
Sxdin,308.15,1,101,1.4289,Ijardar and Malek (2014),Refractive index,Liquid,AANtst,C1CCOC1,tetrahydrofuran,AAwscj,CCCCCC[n+]1ccn(C)c1.F[B-](F)(F)F,1-hexyl-3-methylimidazolium tetrafluoroborate,,,,
Sxdin,318.15,0,101,1.39349,Ijardar and Malek (2014),Refractive index,Liquid,AANtst,C1CCOC1,tetrahydrofuran,AAwscj,CCCCCC[n+]1ccn(C)c1.F[B-](F)(F)F,1-hexyl-3-methylimidazolium tetrafluoroborate,,,,
Sxdin,318.15,0.0989,101,1.40595,Ijardar and Malek (2014),Refractive index,Liquid,AANtst,C1CCOC1,tetrahydrofuran,AAwscj,CCCCCC[n+]1ccn(C)c1.F[B-](F)(F)F,1-hexyl-3-methylimidazolium tetrafluoroborate,,,,
Sxdin,318.15,0.2022,101,1.41275,Ijardar and Malek (2014),Refractive index,Liquid,AANtst,C1CCOC1,tetrahydrofuran,AAwscj,CCCCCC[n+]1ccn(C)c1.F[B-](F)(F)F,1-hexyl-3-methylimidazolium tetrafluoroborate,,,,
Sxdin,318.15,0.3014,101,1.4171,Ijardar and Malek (2014),Refractive index,Liquid,AANtst,C1CCOC1,tetrahydrofuran,AAwscj,CCCCCC[n+]1ccn(C)c1.F[B-](F)(F)F,1-hexyl-3-methylimidazolium tetrafluoroborate,,,,
Sxdin,318.15,0.3985,101,1.41964,Ijardar and Malek (2014),Refractive index,Liquid,AANtst,C1CCOC1,tetrahydrofuran,AAwscj,CCCCCC[n+]1ccn(C)c1.F[B-](F)(F)F,1-hexyl-3-methylimidazolium tetrafluoroborate,,,,
Sxdin,318.15,0.5109,101,1.42175,Ijardar and Malek (2014),Refractive index,Liquid,AANtst,C1CCOC1,tetrahydrofuran,AAwscj,CCCCCC[n+]1ccn(C)c1.F[B-](F)(F)F,1-hexyl-3-methylimidazolium tetrafluoroborate,,,,
Sxdin,318.15,0.5974,101,1.42305,Ijardar and Malek (2014),Refractive index,Liquid,AANtst,C1CCOC1,tetrahydrofuran,AAwscj,CCCCCC[n+]1ccn(C)c1.F[B-](F)(F)F,1-hexyl-3-methylimidazolium tetrafluoroborate,,,,
Sxdin,318.15,0.6974,101,1.42418,Ijardar and Malek (2014),Refractive index,Liquid,AANtst,C1CCOC1,tetrahydrofuran,AAwscj,CCCCCC[n+]1ccn(C)c1.F[B-](F)(F)F,1-hexyl-3-methylimidazolium tetrafluoroborate,,,,
Sxdin,318.15,0.8045,101,1.42511,Ijardar and Malek (2014),Refractive index,Liquid,AANtst,C1CCOC1,tetrahydrofuran,AAwscj,CCCCCC[n+]1ccn(C)c1.F[B-](F)(F)F,1-hexyl-3-methylimidazolium tetrafluoroborate,,,,
Sxdin,318.15,0.8865,101,1.42548,Ijardar and Malek (2014),Refractive index,Liquid,AANtst,C1CCOC1,tetrahydrofuran,AAwscj,CCCCCC[n+]1ccn(C)c1.F[B-](F)(F)F,1-hexyl-3-methylimidazolium tetrafluoroborate,,,,
Sxdin,318.15,1,101,1.42612,Ijardar and Malek (2014),Refractive index,Liquid,AANtst,C1CCOC1,tetrahydrofuran,AAwscj,CCCCCC[n+]1ccn(C)c1.F[B-](F)(F)F,1-hexyl-3-methylimidazolium tetrafluoroborate,,,,

File: refindex_csv_data/refindex_setid_TGaXD.csv
setid,"Temperature, K","Pressure, kPa","Wavelength, A",Refractive index,reference,propertiy,phases,compound id 1,smile 1,compound name 1,compound id 2,smile 2,compound name 2,compound id 3,smile 3,compound name 3,Unnamed: 13
TGaXD,316.157,109,632.8,1.3854,Guo et al. (2017b),Refractive index,Liquid mixture 2,Liquid mixture 1,,45,ABChJv,CCCC[n+]1ccn(C)c1.F[P-](F)(F)(F)(F)F,1-butyl-3-methylimidazolium hexafluorophosphate,AAIsrh,CCO,ethanol,
TGaXD,317.033,109,632.8,1.3846,Guo et al. (2017b),Refractive index,Liquid mixture 2,Liquid mixture 1,,45,ABChJv,CCCC[n+]1ccn(C)c1.F[P-](F)(F)(F)(F)F,1-butyl-3-methylimidazolium hexafluorophosphate,AAIsrh,CCO,ethanol,
TGaXD,317.826,109,632.8,1.3838,Guo et al. (2017b),Refractive index,Liquid mixture 2,Liquid mixture 1,,45,ABChJv,CCCC[n+]1ccn(C)c1.F[P-](F)(F)(F)(F)F,1-butyl-3-methylimidazolium hexafluorophosphate,AAIsrh,CCO,ethanol,
TGaXD,318.513,109,632.8,1.3831,Guo et al. (2017b),Refractive index,Liquid mixture 2,Liquid mixture 1,,45,ABChJv,CCCC[n+]1ccn(C)c1.F[P-](F)(F)(F)(F)F,1-butyl-3-methylimidazolium hexafluorophosphate,AAIsrh,CCO,ethanol,
TGaXD,319.099,109,632.8,1.3825,Guo et al. (2017b),Refractive index,Liquid mixture 2,Liquid mixture 1,,45,ABChJv,CCCC[n+]1ccn(C)c1.F[P-](F)(F)(F)(F)F,1-butyl-3-methylimidazolium hexafluorophosphate,AAIsrh,CCO,ethanol,
TGaXD,319.574,109,632.8,1.3819,Guo et al. (2017b),Refractive index,Liquid mixture 2,Liquid mixture 1,,45,ABChJv,CCCC[n+]1ccn(C)c1.F[P-](F)(F)(F)(F)F,1-butyl-3-methylimidazolium hexafluorophosphate,AAIsrh,CCO,ethanol,
TGaXD,320.048,109,632.8,1.3814,Guo et al. (2017b),Refractive index,Liquid mixture 2,Liquid mixture 1,,45,ABChJv,CCCC[n+]1ccn(C)c1.F[P-](F)(F)(F)(F)F,1-butyl-3-methylimidazolium hexafluorophosphate,AAIsrh,CCO,ethanol,
TGaXD,320.549,109,632.8,1.3808,Guo et al. (2017b),Refractive index,Liquid mixture 2,Liquid mixture 1,,45,ABChJv,CCCC[n+]1ccn(C)c1.F[P-](F)(F)(F)(F)F,1-butyl-3-methylimidazolium hexafluorophosphate,AAIsrh,CCO,ethanol,
TGaXD,321.051,109,632.8,1.3801,Guo et al. (2017b),Refractive index,Liquid mixture 2,Liquid mixture 1,,45,ABChJv,CCCC[n+]1ccn(C)c1.F[P-](F)(F)(F)(F)F,1-butyl-3-methylimidazolium hexafluorophosphate,AAIsrh,CCO,ethanol,
TGaXD,321.493,109,632.8,1.3795,Guo et al. (2017b),Refractive index,Liquid mixture 2,Liquid mixture 1,,45,ABChJv,CCCC[n+]1ccn(C)c1.F[P-](F)(F)(F)(F)F,1-butyl-3-methylimidazolium hexafluorophosphate,AAIsrh,CCO,ethanol,
TGaXD,321.837,109,632.8,1.379,Guo et al. (2017b),Refractive index,Liquid mixture 2,Liquid mixture 1,,45,ABChJv,CCCC[n+]1ccn(C)c1.F[P-](F)(F)(F)(F)F,1-butyl-3-methylimidazolium hexafluorophosphate,AAIsrh,CCO,ethanol,
TGaXD,322.149,109,632.8,1.3786,Guo et al. (2017b),Refractive index,Liquid mixture 2,Liquid mixture 1,,45,ABChJv,CCCC[n+]1ccn(C)c1.F[P-](F)(F)(F)(F)F,1-butyl-3-methylimidazolium hexafluorophosphate,AAIsrh,CCO,ethanol,
TGaXD,322.45,109,632.8,1.3781,Guo et al. (2017b),Refractive index,Liquid mixture 2,Liquid mixture 1,,45,ABChJv,CCCC[n+]1ccn(C)c1.F[P-](F)(F)(F)(F)F,1-butyl-3-methylimidazolium hexafluorophosphate,AAIsrh,CCO,ethanol,
TGaXD,322.728,109,632.8,1.3776,Guo et al. (2017b),Refractive index,Liquid mixture 2,Liquid mixture 1,,45,ABChJv,CCCC[n+]1ccn(C)c1.F[P-](F)(F)(F)(F)F,1-butyl-3-methylimidazolium hexafluorophosphate,AAIsrh,CCO,ethanol,
TGaXD,323.013,109,632.8,1.3771,Guo et al. (2017b),Refractive index,Liquid mixture 2,Liquid mixture 1,,45,ABChJv,CCCC[n+]1ccn(C)c1.F[P-](F)(F)(F)(F)F,1-butyl-3-methylimidazolium hexafluorophosphate,AAIsrh,CCO,ethanol,
TGaXD,323.254,109,632.8,1.3767,Guo et al. (2017b),Refractive index,Liquid mixture 2,Liquid mixture 1,,45,ABChJv,CCCC[n+]1ccn(C)c1.F[P-](F)(F)(F)(F)F,1-butyl-3-methylimidazolium hexafluorophosphate,AAIsrh,CCO,ethanol,
TGaXD,323.496,109,632.8,1.3761,Guo et al. (2017b),Refractive index,Liquid mixture 2,Liquid mixture 1,,45,ABChJv,CCCC[n+]1ccn(C)c1.F[P-](F)(F)(F)(F)F,1-butyl-3-methylimidazolium hexafluorophosphate,AAIsrh,CCO,ethanol,
TGaXD,323.712,109,632.8,1.3756,Guo et al. (2017b),Refractive index,Liquid mixture 2,Liquid mixture 1,,45,ABChJv,CCCC[n+]1ccn(C)c1.F[P-](F)(F)(F)(F)F,1-butyl-3-methylimidazolium hexafluorophosphate,AAIsrh,CCO,ethanol,
TGaXD,323.904,109,632.8,1.3752,Guo et al. (2017b),Refractive index,Liquid mixture 2,Liquid mixture 1,,45,ABChJv,CCCC[n+]1ccn(C)c1.F[P-](F)(F)(F)(F)F,1-butyl-3-methylimidazolium hexafluorophosphate,AAIsrh,CCO,ethanol,
TGaXD,324.104,109,632.8,1.3747,Guo et al. (2017b),Refractive index,Liquid mixture 2,Liquid mixture 1,,45,ABChJv,CCCC[n+]1ccn(C)c1.F[P-](F)(F)(F)(F)F,1-butyl-3-methylimidazolium hexafluorophosphate,AAIsrh,CCO,ethanol,
TGaXD,324.275,109,632.8,1.3743,Guo et al. (2017b),Refractive index,Liquid mixture 2,Liquid mixture 1,,45,ABChJv,CCCC[n+]1ccn(C)c1.F[P-](F)(F)(F)(F)F,1-butyl-3-methylimidazolium hexafluorophosphate,AAIsrh,CCO,ethanol,
TGaXD,324.423,109,632.8,1.3737,Guo et al. (2017b),Refractive index,Liquid mixture 2,Liquid mixture 1,,45,ABChJv,CCCC[n+]1ccn(C)c1.F[P-](F)(F)(F)(F)F,1-butyl-3-methylimidazolium hexafluorophosphate,AAIsrh,CCO,ethanol,
TGaXD,324.548,109,632.8,1.3734,Guo et al. (2017b),Refractive index,Liquid mixture 2,Liquid mixture 1,,45,ABChJv,CCCC[n+]1ccn(C)c1.F[P-](F)(F)(F)(F)F,1-butyl-3-methylimidazolium hexafluorophosphate,AAIsrh,CCO,ethanol,
TGaXD,324.674,109,632.8,1.373,Guo et al. (2017b),Refractive index,Liquid mixture 2,Liquid mixture 1,,45,ABChJv,CCCC[n+]1ccn(C)c1.F[P-](F)(F)(F)(F)F,1-butyl-3-methylimidazolium hexafluorophosphate,AAIsrh,CCO,ethanol,
TGaXD,324.774,109,632.8,1.3725,Guo et al. (2017b),Refractive index,Liquid mixture 2,Liquid mixture 1,,45,ABChJv,CCCC[n+]1ccn(C)c1.F[P-](F)(F)(F)(F)F,1-butyl-3-methylimidazolium hexafluorophosphate,AAIsrh,CCO,ethanol,
TGaXD,324.849,109,632.8,1.3722,Guo et al. (2017b),Refractive index,Liquid mixture 2,Liquid mixture 1,,45,ABChJv,CCCC[n+]1ccn(C)c1.F[P-](F)(F)(F)(F)F,1-butyl-3-methylimidazolium hexafluorophosphate,AAIsrh,CCO,ethanol,
TGaXD,324.908,109,632.8,1.3718,Guo et al. (2017b),Refractive index,Liquid mixture 2,Liquid mixture 1,,45,ABChJv,CCCC[n+]1ccn(C)c1.F[P-](F)(F)(F)(F)F,1-butyl-3-methylimidazolium hexafluorophosphate,AAIsrh,CCO,ethanol,
TGaXD,324.972,109,632.8,1.3715,Guo et al. (2017b),Refractive index,Liquid mixture 2,Liquid mixture 1,,45,ABChJv,CCCC[n+]1ccn(C)c1.F[P-](F)(F)(F)(F)F,1-butyl-3-methylimidazolium hexafluorophosphate,AAIsrh,CCO,ethanol,
TGaXD,325.027,109,632.8,1.3712,Guo et al. (2017b),Refractive index,Liquid mixture 2,Liquid mixture 1,,45,ABChJv,CCCC[n+]1ccn(C)c1.F[P-](F)(F)(F)(F)F,1-butyl-3-methylimidazolium hexafluorophosphate,AAIsrh,CCO,ethanol,
TGaXD,325.084,109,632.8,1.3709,Guo et al. (2017b),Refractive index,Liquid mixture 2,Liquid mixture 1,,45,ABChJv,CCCC[n+]1ccn(C)c1.F[P-](F)(F)(F)(F)F,1-butyl-3-methylimidazolium hexafluorophosphate,AAIsrh,CCO,ethanol,
TGaXD,325.118,109,632.8,1.3706,Guo et al. (2017b),Refractive index,Liquid mixture 2,Liquid mixture 1,,45,ABChJv,CCCC[n+]1ccn(C)c1.F[P-](F)(F)(F)(F)F,1-butyl-3-methylimidazolium hexafluorophosphate,AAIsrh,CCO,ethanol,
TGaXD,325.155,109,632.8,1.3703,Guo et al. (2017b),Refractive index,Liquid mixture 2,Liquid mixture 1,,45,ABChJv,CCCC[n+]1ccn(C)c1.F[P-](F)(F)(F)(F)F,1-butyl-3-methylimidazolium hexafluorophosphate,AAIsrh,CCO,ethanol,
TGaXD,325.181,109,632.8,1.3701,Guo et al. (2017b),Refractive index,Liquid mixture 2,Liquid mixture 1,,45,ABChJv,CCCC[n+]1ccn(C)c1.F[P-](F)(F)(F)(F)F,1-butyl-3-methylimidazolium hexafluorophosphate,AAIsrh,CCO,ethanol,
TGaXD,325.205,109,632.8,1.3699,Guo et al. (2017b),Refractive index,Liquid mixture 2,Liquid mixture 1,,45,ABChJv,CCCC[n+]1ccn(C)c1.F[P-](F)(F)(F)(F)F,1-butyl-3-methylimidazolium hexafluorophosphate,AAIsrh,CCO,ethanol,
TGaXD,325.232,109,632.8,1.3696,Guo et al. (2017b),Refractive index,Liquid mixture 2,Liquid mixture 1,,45,ABChJv,CCCC[n+]1ccn(C)c1.F[P-](F)(F)(F)(F)F,1-butyl-3-methylimidazolium hexafluorophosphate,AAIsrh,CCO,ethanol,
TGaXD,325.246,109,632.8,1.3693,Guo et al. (2017b),Refractive index,Liquid mixture 2,Liquid mixture 1,,45,ABChJv,CCCC[n+]1ccn(C)c1.F[P-](F)(F)(F)(F)F,1-butyl-3-methylimidazolium hexafluorophosphate,AAIsrh,CCO,ethanol,
TGaXD,325.261,109,632.8,1.3692,Guo et al. (2017b),Refractive index,Liquid mixture 2,Liquid mixture 1,,45,ABChJv,CCCC[n+]1ccn(C)c1.F[P-](F)(F)(F)(F)F,1-butyl-3-methylimidazolium hexafluorophosphate,AAIsrh,CCO,ethanol,
TGaXD,325.271,109,632.8,1.369,Guo et al. (2017b),Refractive index,Liquid mixture 2,Liquid mixture 1,,45,ABChJv,CCCC[n+]1ccn(C)c1.F[P-](F)(F)(F)(F)F,1-butyl-3-methylimidazolium hexafluorophosphate,AAIsrh,CCO,ethanol,
TGaXD,325.288,109,632.8,1.3687,Guo et al. (2017b),Refractive index,Liquid mixture 2,Liquid mixture 1,,45,ABChJv,CCCC[n+]1ccn(C)c1.F[P-](F)(F)(F)(F)F,1-butyl-3-methylimidazolium hexafluorophosphate,AAIsrh,CCO,ethanol,
TGaXD,325.302,109,632.8,1.3685,Guo et al. (2017b),Refractive index,Liquid mixture 2,Liquid mixture 1,,45,ABChJv,CCCC[n+]1ccn(C)c1.F[P-](F)(F)(F)(F)F,1-butyl-3-methylimidazolium hexafluorophosphate,AAIsrh,CCO,ethanol,
TGaXD,325.31,109,632.8,1.3682,Guo et al. (2017b),Refractive index,Liquid mixture 2,Liquid mixture 1,,45,ABChJv,CCCC[n+]1ccn(C)c1.F[P-](F)(F)(F)(F)F,1-butyl-3-methylimidazolium hexafluorophosphate,AAIsrh,CCO,ethanol,
TGaXD,325.316,109,632.8,1.368,Guo et al. (2017b),Refractive index,Liquid mixture 2,Liquid mixture 1,,45,ABChJv,CCCC[n+]1ccn(C)c1.F[P-](F)(F)(F)(F)F,1-butyl-3-methylimidazolium hexafluorophosphate,AAIsrh,CCO,ethanol,
TGaXD,325.322,109,632.8,1.3678,Guo et al. (2017b),Refractive index,Liquid mixture 2,Liquid mixture 1,,45,ABChJv,CCCC[n+]1ccn(C)c1.F[P-](F)(F)(F)(F)F,1-butyl-3-methylimidazolium hexafluorophosphate,AAIsrh,CCO,ethanol,
TGaXD,325.326,109,632.8,1.3676,Guo et al. (2017b),Refractive index,Liquid mixture 2,Liquid mixture 1,,45,ABChJv,CCCC[n+]1ccn(C)c1.F[P-](F)(F)(F)(F)F,1-butyl-3-methylimidazolium hexafluorophosphate,AAIsrh,CCO,ethanol,
TGaXD,325.333,109,632.8,1.3674,Guo et al. (2017b),Refractive index,Liquid mixture 2,Liquid mixture 1,,45,ABChJv,CCCC[n+]1ccn(C)c1.F[P-](F)(F)(F)(F)F,1-butyl-3-methylimidazolium hexafluorophosphate,AAIsrh,CCO,ethanol,

File: refindex_csv_data/refindex_setid_TUuRk.csv
setid,"Temperature, K","Pressure, kPa","Wavelength, A",Refractive index,reference,propertiy,phases,compound id 1,smile 1,compound name 1,compound id 2,smile 2,compound name 2,compound id 3,smile 3,compound name 3,Unnamed: 13
TUuRk,286.907,101,632.8,1.4228,Lv et al. (2010),Refractive index,Liquid,AArYBF,CCCC[n+]1ccn(C)c1.F[B-](F)(F)F,1-butyl-3-methylimidazolium tetrafluoroborate,,,,,,,
TUuRk,288.889,101,632.8,1.4223,Lv et al. (2010),Refractive index,Liquid,AArYBF,CCCC[n+]1ccn(C)c1.F[B-](F)(F)F,1-butyl-3-methylimidazolium tetrafluoroborate,,,,,,,
TUuRk,290.923,101,632.8,1.4218,Lv et al. (2010),Refractive index,Liquid,AArYBF,CCCC[n+]1ccn(C)c1.F[B-](F)(F)F,1-butyl-3-methylimidazolium tetrafluoroborate,,,,,,,
TUuRk,293.04,101,632.8,1.4212,Lv et al. (2010),Refractive index,Liquid,AArYBF,CCCC[n+]1ccn(C)c1.F[B-](F)(F)F,1-butyl-3-methylimidazolium tetrafluoroborate,,,,,,,
TUuRk,295.032,101,632.8,1.4207,Lv et al. (2010),Refractive index,Liquid,AArYBF,CCCC[n+]1ccn(C)c1.F[B-](F)(F)F,1-butyl-3-methylimidazolium tetrafluoroborate,,,,,,,
TUuRk,297.042,101,632.8,1.4202,Lv et al. (2010),Refractive index,Liquid,AArYBF,CCCC[n+]1ccn(C)c1.F[B-](F)(F)F,1-butyl-3-methylimidazolium tetrafluoroborate,,,,,,,
TUuRk,299.02,101,632.8,1.4197,Lv et al. (2010),Refractive index,Liquid,AArYBF,CCCC[n+]1ccn(C)c1.F[B-](F)(F)F,1-butyl-3-methylimidazolium tetrafluoroborate,,,,,,,
TUuRk,304.123,101,632.8,1.4184,Lv et al. (2010),Refractive index,Liquid,AArYBF,CCCC[n+]1ccn(C)c1.F[B-](F)(F)F,1-butyl-3-methylimidazolium tetrafluoroborate,,,,,,,
TUuRk,309.02,101,632.8,1.4171,Lv et al. (2010),Refractive index,Liquid,AArYBF,CCCC[n+]1ccn(C)c1.F[B-](F)(F)F,1-butyl-3-methylimidazolium tetrafluoroborate,,,,,,,
TUuRk,314.345,101,632.8,1.4157,Lv et al. (2010),Refractive index,Liquid,AArYBF,CCCC[n+]1ccn(C)c1.F[B-](F)(F)F,1-butyl-3-methylimidazolium tetrafluoroborate,,,,,,,
TUuRk,318.922,101,632.8,1.4146,Lv et al. (2010),Refractive index,Liquid,AArYBF,CCCC[n+]1ccn(C)c1.F[B-](F)(F)F,1-butyl-3-methylimidazolium tetrafluoroborate,,,,,,,

File: refindex_csv_data/refindex_setid_UHIxg.csv
setid,"Temperature, K",Mole fraction of 1-butyl-3-methylimidazolium tetrafluoroborate,"Pressure, kPa",Refractive index (Na D-line),reference,propertiy,phases,compound id 1,smile 1,compound name 1,compound id 2,smile 2,compound name 2,compound id 3,smile 3,compound name 3,Unnamed: 13
UHIxg,293.15,0,100,1.3335,Carissimi et al. (2019),Refractive index,Liquid,AArYBF,CCCC[n+]1ccn(C)c1.F[B-](F)(F)F,1-butyl-3-methylimidazolium tetrafluoroborate,AADYJk,O,water,,,,
UHIxg,293.15,0.0994,100,1.383,Carissimi et al. (2019),Refractive index,Liquid,AArYBF,CCCC[n+]1ccn(C)c1.F[B-](F)(F)F,1-butyl-3-methylimidazolium tetrafluoroborate,AADYJk,O,water,,,,
UHIxg,293.15,0.2005,100,1.397,Carissimi et al. (2019),Refractive index,Liquid,AArYBF,CCCC[n+]1ccn(C)c1.F[B-](F)(F)F,1-butyl-3-methylimidazolium tetrafluoroborate,AADYJk,O,water,,,,
UHIxg,293.15,0.3003,100,1.406,Carissimi et al. (2019),Refractive index,Liquid,AArYBF,CCCC[n+]1ccn(C)c1.F[B-](F)(F)F,1-butyl-3-methylimidazolium tetrafluoroborate,AADYJk,O,water,,,,
UHIxg,293.15,0.4003,100,1.411,Carissimi et al. (2019),Refractive index,Liquid,AArYBF,CCCC[n+]1ccn(C)c1.F[B-](F)(F)F,1-butyl-3-methylimidazolium tetrafluoroborate,AADYJk,O,water,,,,
UHIxg,293.15,0.5006,100,1.414,Carissimi et al. (2019),Refractive index,Liquid,AArYBF,CCCC[n+]1ccn(C)c1.F[B-](F)(F)F,1-butyl-3-methylimidazolium tetrafluoroborate,AADYJk,O,water,,,,
UHIxg,293.15,0.6004,100,1.4165,Carissimi et al. (2019),Refractive index,Liquid,AArYBF,CCCC[n+]1ccn(C)c1.F[B-](F)(F)F,1-butyl-3-methylimidazolium tetrafluoroborate,AADYJk,O,water,,,,
UHIxg,293.15,0.7008,100,1.418,Carissimi et al. (2019),Refractive index,Liquid,AArYBF,CCCC[n+]1ccn(C)c1.F[B-](F)(F)F,1-butyl-3-methylimidazolium tetrafluoroborate,AADYJk,O,water,,,,
UHIxg,293.15,0.8006,100,1.42,Carissimi et al. (2019),Refractive index,Liquid,AArYBF,CCCC[n+]1ccn(C)c1.F[B-](F)(F)F,1-butyl-3-methylimidazolium tetrafluoroborate,AADYJk,O,water,,,,
UHIxg,293.15,0.899,100,1.4215,Carissimi et al. (2019),Refractive index,Liquid,AArYBF,CCCC[n+]1ccn(C)c1.F[B-](F)(F)F,1-butyl-3-methylimidazolium tetrafluoroborate,AADYJk,O,water,,,,
UHIxg,303.15,0,100,1.3315,Carissimi et al. (2019),Refractive index,Liquid,AArYBF,CCCC[n+]1ccn(C)c1.F[B-](F)(F)F,1-butyl-3-methylimidazolium tetrafluoroborate,AADYJk,O,water,,,,
UHIxg,303.15,0.0994,100,1.379,Carissimi et al. (2019),Refractive index,Liquid,AArYBF,CCCC[n+]1ccn(C)c1.F[B-](F)(F)F,1-butyl-3-methylimidazolium tetrafluoroborate,AADYJk,O,water,,,,
UHIxg,303.15,0.2005,100,1.395,Carissimi et al. (2019),Refractive index,Liquid,AArYBF,CCCC[n+]1ccn(C)c1.F[B-](F)(F)F,1-butyl-3-methylimidazolium tetrafluoroborate,AADYJk,O,water,,,,
UHIxg,303.15,0.3003,100,1.403,Carissimi et al. (2019),Refractive index,Liquid,AArYBF,CCCC[n+]1ccn(C)c1.F[B-](F)(F)F,1-butyl-3-methylimidazolium tetrafluoroborate,AADYJk,O,water,,,,
UHIxg,303.15,0.4003,100,1.409,Carissimi et al. (2019),Refractive index,Liquid,AArYBF,CCCC[n+]1ccn(C)c1.F[B-](F)(F)F,1-butyl-3-methylimidazolium tetrafluoroborate,AADYJk,O,water,,,,
UHIxg,303.15,0.5006,100,1.4125,Carissimi et al. (2019),Refractive index,Liquid,AArYBF,CCCC[n+]1ccn(C)c1.F[B-](F)(F)F,1-butyl-3-methylimidazolium tetrafluoroborate,AADYJk,O,water,,,,
UHIxg,303.15,0.6004,100,1.415,Carissimi et al. (2019),Refractive index,Liquid,AArYBF,CCCC[n+]1ccn(C)c1.F[B-](F)(F)F,1-butyl-3-methylimidazolium tetrafluoroborate,AADYJk,O,water,,,,
UHIxg,303.15,0.7008,100,1.4165,Carissimi et al. (2019),Refractive index,Liquid,AArYBF,CCCC[n+]1ccn(C)c1.F[B-](F)(F)F,1-butyl-3-methylimidazolium tetrafluoroborate,AADYJk,O,water,,,,
UHIxg,303.15,0.8006,100,1.418,Carissimi et al. (2019),Refractive index,Liquid,AArYBF,CCCC[n+]1ccn(C)c1.F[B-](F)(F)F,1-butyl-3-methylimidazolium tetrafluoroborate,AADYJk,O,water,,,,
UHIxg,303.15,0.899,100,1.4195,Carissimi et al. (2019),Refractive index,Liquid,AArYBF,CCCC[n+]1ccn(C)c1.F[B-](F)(F)F,1-butyl-3-methylimidazolium tetrafluoroborate,AADYJk,O,water,,,,
UHIxg,313.15,0,100,1.3305,Carissimi et al. (2019),Refractive index,Liquid,AArYBF,CCCC[n+]1ccn(C)c1.F[B-](F)(F)F,1-butyl-3-methylimidazolium tetrafluoroborate,AADYJk,O,water,,,,
UHIxg,313.15,0.0994,100,1.3765,Carissimi et al. (2019),Refractive index,Liquid,AArYBF,CCCC[n+]1ccn(C)c1.F[B-](F)(F)F,1-butyl-3-methylimidazolium tetrafluoroborate,AADYJk,O,water,,,,
UHIxg,313.15,0.2005,100,1.394,Carissimi et al. (2019),Refractive index,Liquid,AArYBF,CCCC[n+]1ccn(C)c1.F[B-](F)(F)F,1-butyl-3-methylimidazolium tetrafluoroborate,AADYJk,O,water,,,,
UHIxg,313.15,0.3003,100,1.4015,Carissimi et al. (2019),Refractive index,Liquid,AArYBF,CCCC[n+]1ccn(C)c1.F[B-](F)(F)F,1-butyl-3-methylimidazolium tetrafluoroborate,AADYJk,O,water,,,,
UHIxg,313.15,0.4003,100,1.4075,Carissimi et al. (2019),Refractive index,Liquid,AArYBF,CCCC[n+]1ccn(C)c1.F[B-](F)(F)F,1-butyl-3-methylimidazolium tetrafluoroborate,AADYJk,O,water,,,,
UHIxg,313.15,0.5006,100,1.41,Carissimi et al. (2019),Refractive index,Liquid,AArYBF,CCCC[n+]1ccn(C)c1.F[B-](F)(F)F,1-butyl-3-methylimidazolium tetrafluoroborate,AADYJk,O,water,,,,
UHIxg,313.15,0.6004,100,1.4125,Carissimi et al. (2019),Refractive index,Liquid,AArYBF,CCCC[n+]1ccn(C)c1.F[B-](F)(F)F,1-butyl-3-methylimidazolium tetrafluoroborate,AADYJk,O,water,,,,
UHIxg,313.15,0.7008,100,1.414,Carissimi et al. (2019),Refractive index,Liquid,AArYBF,CCCC[n+]1ccn(C)c1.F[B-](F)(F)F,1-butyl-3-methylimidazolium tetrafluoroborate,AADYJk,O,water,,,,
UHIxg,313.15,0.8006,100,1.416,Carissimi et al. (2019),Refractive index,Liquid,AArYBF,CCCC[n+]1ccn(C)c1.F[B-](F)(F)F,1-butyl-3-methylimidazolium tetrafluoroborate,AADYJk,O,water,,,,
UHIxg,313.15,0.899,100,1.4175,Carissimi et al. (2019),Refractive index,Liquid,AArYBF,CCCC[n+]1ccn(C)c1.F[B-](F)(F)F,1-butyl-3-methylimidazolium tetrafluoroborate,AADYJk,O,water,,,,
UHIxg,323.15,0,100,1.329,Carissimi et al. (2019),Refractive index,Liquid,AArYBF,CCCC[n+]1ccn(C)c1.F[B-](F)(F)F,1-butyl-3-methylimidazolium tetrafluoroborate,AADYJk,O,water,,,,
UHIxg,323.15,0.0994,100,1.376,Carissimi et al. (2019),Refractive index,Liquid,AArYBF,CCCC[n+]1ccn(C)c1.F[B-](F)(F)F,1-butyl-3-methylimidazolium tetrafluoroborate,AADYJk,O,water,,,,
UHIxg,323.15,0.2005,100,1.393,Carissimi et al. (2019),Refractive index,Liquid,AArYBF,CCCC[n+]1ccn(C)c1.F[B-](F)(F)F,1-butyl-3-methylimidazolium tetrafluoroborate,AADYJk,O,water,,,,
UHIxg,323.15,0.3003,100,1.4015,Carissimi et al. (2019),Refractive index,Liquid,AArYBF,CCCC[n+]1ccn(C)c1.F[B-](F)(F)F,1-butyl-3-methylimidazolium tetrafluoroborate,AADYJk,O,water,,,,
UHIxg,323.15,0.4003,100,1.4055,Carissimi et al. (2019),Refractive index,Liquid,AArYBF,CCCC[n+]1ccn(C)c1.F[B-](F)(F)F,1-butyl-3-methylimidazolium tetrafluoroborate,AADYJk,O,water,,,,
UHIxg,323.15,0.5006,100,1.4075,Carissimi et al. (2019),Refractive index,Liquid,AArYBF,CCCC[n+]1ccn(C)c1.F[B-](F)(F)F,1-butyl-3-methylimidazolium tetrafluoroborate,AADYJk,O,water,,,,
UHIxg,323.15,0.6004,100,1.4105,Carissimi et al. (2019),Refractive index,Liquid,AArYBF,CCCC[n+]1ccn(C)c1.F[B-](F)(F)F,1-butyl-3-methylimidazolium tetrafluoroborate,AADYJk,O,water,,,,
UHIxg,323.15,0.7008,100,1.4125,Carissimi et al. (2019),Refractive index,Liquid,AArYBF,CCCC[n+]1ccn(C)c1.F[B-](F)(F)F,1-butyl-3-methylimidazolium tetrafluoroborate,AADYJk,O,water,,,,
UHIxg,323.15,0.8006,100,1.414,Carissimi et al. (2019),Refractive index,Liquid,AArYBF,CCCC[n+]1ccn(C)c1.F[B-](F)(F)F,1-butyl-3-methylimidazolium tetrafluoroborate,AADYJk,O,water,,,,
UHIxg,323.15,0.899,100,1.415,Carissimi et al. (2019),Refractive index,Liquid,AArYBF,CCCC[n+]1ccn(C)c1.F[B-](F)(F)F,1-butyl-3-methylimidazolium tetrafluoroborate,AADYJk,O,water,,,,
UHIxg,333.15,0,100,1.3275,Carissimi et al. (2019),Refractive index,Liquid,AArYBF,CCCC[n+]1ccn(C)c1.F[B-](F)(F)F,1-butyl-3-methylimidazolium tetrafluoroborate,AADYJk,O,water,,,,
UHIxg,333.15,0.0994,100,1.3755,Carissimi et al. (2019),Refractive index,Liquid,AArYBF,CCCC[n+]1ccn(C)c1.F[B-](F)(F)F,1-butyl-3-methylimidazolium tetrafluoroborate,AADYJk,O,water,,,,
UHIxg,333.15,0.2005,100,1.39,Carissimi et al. (2019),Refractive index,Liquid,AArYBF,CCCC[n+]1ccn(C)c1.F[B-](F)(F)F,1-butyl-3-methylimidazolium tetrafluoroborate,AADYJk,O,water,,,,
UHIxg,333.15,0.3003,100,1.401,Carissimi et al. (2019),Refractive index,Liquid,AArYBF,CCCC[n+]1ccn(C)c1.F[B-](F)(F)F,1-butyl-3-methylimidazolium tetrafluoroborate,AADYJk,O,water,,,,
UHIxg,333.15,0.4003,100,1.405,Carissimi et al. (2019),Refractive index,Liquid,AArYBF,CCCC[n+]1ccn(C)c1.F[B-](F)(F)F,1-butyl-3-methylimidazolium tetrafluoroborate,AADYJk,O,water,,,,
UHIxg,333.15,0.5006,100,1.4075,Carissimi et al. (2019),Refractive index,Liquid,AArYBF,CCCC[n+]1ccn(C)c1.F[B-](F)(F)F,1-butyl-3-methylimidazolium tetrafluoroborate,AADYJk,O,water,,,,
UHIxg,333.15,0.6004,100,1.4095,Carissimi et al. (2019),Refractive index,Liquid,AArYBF,CCCC[n+]1ccn(C)c1.F[B-](F)(F)F,1-butyl-3-methylimidazolium tetrafluoroborate,AADYJk,O,water,,,,
UHIxg,333.15,0.7008,100,1.411,Carissimi et al. (2019),Refractive index,Liquid,AArYBF,CCCC[n+]1ccn(C)c1.F[B-](F)(F)F,1-butyl-3-methylimidazolium tetrafluoroborate,AADYJk,O,water,,,,
UHIxg,333.15,0.8006,100,1.4125,Carissimi et al. (2019),Refractive index,Liquid,AArYBF,CCCC[n+]1ccn(C)c1.F[B-](F)(F)F,1-butyl-3-methylimidazolium tetrafluoroborate,AADYJk,O,water,,,,
UHIxg,333.15,0.899,100,1.4135,Carissimi et al. (2019),Refractive index,Liquid,AArYBF,CCCC[n+]1ccn(C)c1.F[B-](F)(F)F,1-butyl-3-methylimidazolium tetrafluoroborate,AADYJk,O,water,,,,
UHIxg,343.15,0,100,1.326,Carissimi et al. (2019),Refractive index,Liquid,AArYBF,CCCC[n+]1ccn(C)c1.F[B-](F)(F)F,1-butyl-3-methylimidazolium tetrafluoroborate,AADYJk,O,water,,,,
UHIxg,343.15,0.0994,100,1.3755,Carissimi et al. (2019),Refractive index,Liquid,AArYBF,CCCC[n+]1ccn(C)c1.F[B-](F)(F)F,1-butyl-3-methylimidazolium tetrafluoroborate,AADYJk,O,water,,,,
UHIxg,343.15,0.2005,100,1.39,Carissimi et al. (2019),Refractive index,Liquid,AArYBF,CCCC[n+]1ccn(C)c1.F[B-](F)(F)F,1-butyl-3-methylimidazolium tetrafluoroborate,AADYJk,O,water,,,,
UHIxg,343.15,0.3003,100,1.401,Carissimi et al. (2019),Refractive index,Liquid,AArYBF,CCCC[n+]1ccn(C)c1.F[B-](F)(F)F,1-butyl-3-methylimidazolium tetrafluoroborate,AADYJk,O,water,,,,
UHIxg,343.15,0.4003,100,1.4045,Carissimi et al. (2019),Refractive index,Liquid,AArYBF,CCCC[n+]1ccn(C)c1.F[B-](F)(F)F,1-butyl-3-methylimidazolium tetrafluoroborate,AADYJk,O,water,,,,
UHIxg,343.15,0.5006,100,1.407,Carissimi et al. (2019),Refractive index,Liquid,AArYBF,CCCC[n+]1ccn(C)c1.F[B-](F)(F)F,1-butyl-3-methylimidazolium tetrafluoroborate,AADYJk,O,water,,,,
UHIxg,343.15,0.6004,100,1.407,Carissimi et al. (2019),Refractive index,Liquid,AArYBF,CCCC[n+]1ccn(C)c1.F[B-](F)(F)F,1-butyl-3-methylimidazolium tetrafluoroborate,AADYJk,O,water,,,,
UHIxg,343.15,0.7008,100,1.4085,Carissimi et al. (2019),Refractive index,Liquid,AArYBF,CCCC[n+]1ccn(C)c1.F[B-](F)(F)F,1-butyl-3-methylimidazolium tetrafluoroborate,AADYJk,O,water,,,,
UHIxg,343.15,0.8006,100,1.409,Carissimi et al. (2019),Refractive index,Liquid,AArYBF,CCCC[n+]1ccn(C)c1.F[B-](F)(F)F,1-butyl-3-methylimidazolium tetrafluoroborate,AADYJk,O,water,,,,
UHIxg,343.15,0.899,100,1.411,Carissimi et al. (2019),Refractive index,Liquid,AArYBF,CCCC[n+]1ccn(C)c1.F[B-](F)(F)F,1-butyl-3-methylimidazolium tetrafluoroborate,AADYJk,O,water,,,,

File: refindex_csv_data/refindex_setid_UurPg.csv
setid,Mole fraction of 1-hexyl-3-methylimidazolium hexafluorophosphate,"Temperature, K","Pressure, kPa",Refractive index (Na D-line),reference,propertiy,phases,compound id 1,smile 1,compound name 1,compound id 2,smile 2,compound name 2,compound id 3,smile 3,compound name 3,Unnamed: 13
UurPg,0,298.15,101,1.38823,Pereiro et al. (2006b),Refractive index,Liquid,AAQdGo,CCCC(C)=O,pentan-2-one,ABICIG,CCCCCC[n+]1ccn(C)c1.F[P-](F)(F)(F)(F)F,1-hexyl-3-methylimidazolium hexafluorophosphate,,,,
UurPg,0.0538,298.15,101,1.3948,Pereiro et al. (2006b),Refractive index,Liquid,AAQdGo,CCCC(C)=O,pentan-2-one,ABICIG,CCCCCC[n+]1ccn(C)c1.F[P-](F)(F)(F)(F)F,1-hexyl-3-methylimidazolium hexafluorophosphate,,,,
UurPg,0.0932,298.15,101,1.39817,Pereiro et al. (2006b),Refractive index,Liquid,AAQdGo,CCCC(C)=O,pentan-2-one,ABICIG,CCCCCC[n+]1ccn(C)c1.F[P-](F)(F)(F)(F)F,1-hexyl-3-methylimidazolium hexafluorophosphate,,,,
UurPg,0.196,298.15,101,1.40449,Pereiro et al. (2006b),Refractive index,Liquid,AAQdGo,CCCC(C)=O,pentan-2-one,ABICIG,CCCCCC[n+]1ccn(C)c1.F[P-](F)(F)(F)(F)F,1-hexyl-3-methylimidazolium hexafluorophosphate,,,,
UurPg,0.2934,298.15,101,1.4085,Pereiro et al. (2006b),Refractive index,Liquid,AAQdGo,CCCC(C)=O,pentan-2-one,ABICIG,CCCCCC[n+]1ccn(C)c1.F[P-](F)(F)(F)(F)F,1-hexyl-3-methylimidazolium hexafluorophosphate,,,,
UurPg,0.3985,298.15,101,1.41141,Pereiro et al. (2006b),Refractive index,Liquid,AAQdGo,CCCC(C)=O,pentan-2-one,ABICIG,CCCCCC[n+]1ccn(C)c1.F[P-](F)(F)(F)(F)F,1-hexyl-3-methylimidazolium hexafluorophosphate,,,,
UurPg,0.4946,298.15,101,1.41337,Pereiro et al. (2006b),Refractive index,Liquid,AAQdGo,CCCC(C)=O,pentan-2-one,ABICIG,CCCCCC[n+]1ccn(C)c1.F[P-](F)(F)(F)(F)F,1-hexyl-3-methylimidazolium hexafluorophosphate,,,,
UurPg,0.5983,298.15,101,1.41465,Pereiro et al. (2006b),Refractive index,Liquid,AAQdGo,CCCC(C)=O,pentan-2-one,ABICIG,CCCCCC[n+]1ccn(C)c1.F[P-](F)(F)(F)(F)F,1-hexyl-3-methylimidazolium hexafluorophosphate,,,,
UurPg,0.7039,298.15,101,1.41579,Pereiro et al. (2006b),Refractive index,Liquid,AAQdGo,CCCC(C)=O,pentan-2-one,ABICIG,CCCCCC[n+]1ccn(C)c1.F[P-](F)(F)(F)(F)F,1-hexyl-3-methylimidazolium hexafluorophosphate,,,,
UurPg,0.7993,298.15,101,1.41661,Pereiro et al. (2006b),Refractive index,Liquid,AAQdGo,CCCC(C)=O,pentan-2-one,ABICIG,CCCCCC[n+]1ccn(C)c1.F[P-](F)(F)(F)(F)F,1-hexyl-3-methylimidazolium hexafluorophosphate,,,,
UurPg,0.8981,298.15,101,1.41719,Pereiro et al. (2006b),Refractive index,Liquid,AAQdGo,CCCC(C)=O,pentan-2-one,ABICIG,CCCCCC[n+]1ccn(C)c1.F[P-](F)(F)(F)(F)F,1-hexyl-3-methylimidazolium hexafluorophosphate,,,,
UurPg,0.9519,298.15,101,1.41763,Pereiro et al. (2006b),Refractive index,Liquid,AAQdGo,CCCC(C)=O,pentan-2-one,ABICIG,CCCCCC[n+]1ccn(C)c1.F[P-](F)(F)(F)(F)F,1-hexyl-3-methylimidazolium hexafluorophosphate,,,,
UurPg,1,298.15,101,1.41787,Pereiro et al. (2006b),Refractive index,Liquid,AAQdGo,CCCC(C)=O,pentan-2-one,ABICIG,CCCCCC[n+]1ccn(C)c1.F[P-](F)(F)(F)(F)F,1-hexyl-3-methylimidazolium hexafluorophosphate,,,,

File: refindex_csv_data/refindex_setid_UzdgW.csv
setid,"Temperature, K","Pressure, kPa","Wavelength, A",Refractive index,reference,propertiy,phases,compound id 1,smile 1,compound name 1,compound id 2,smile 2,compound name 2,compound id 3,smile 3,compound name 3,Unnamed: 13
UzdgW,298.15,100,430.1,1.4386,Arosa et al. (2018),Refractive index,Liquid,AAwscj,CCCCCC[n+]1ccn(C)c1.F[B-](F)(F)F,1-hexyl-3-methylimidazolium tetrafluoroborate,,,,,,,
UzdgW,298.15,100,486.1,1.4334,Arosa et al. (2018),Refractive index,Liquid,AAwscj,CCCCCC[n+]1ccn(C)c1.F[B-](F)(F)F,1-hexyl-3-methylimidazolium tetrafluoroborate,,,,,,,
UzdgW,298.15,100,589.6,1.4276,Arosa et al. (2018),Refractive index,Liquid,AAwscj,CCCCCC[n+]1ccn(C)c1.F[B-](F)(F)F,1-hexyl-3-methylimidazolium tetrafluoroborate,,,,,,,
UzdgW,298.15,100,656.3,1.4253,Arosa et al. (2018),Refractive index,Liquid,AAwscj,CCCCCC[n+]1ccn(C)c1.F[B-](F)(F)F,1-hexyl-3-methylimidazolium tetrafluoroborate,,,,,,,
UzdgW,298.15,100,822.7,1.4216,Arosa et al. (2018),Refractive index,Liquid,AAwscj,CCCCCC[n+]1ccn(C)c1.F[B-](F)(F)F,1-hexyl-3-methylimidazolium tetrafluoroborate,,,,,,,
UzdgW,303.15,100,430.1,1.4372,Arosa et al. (2018),Refractive index,Liquid,AAwscj,CCCCCC[n+]1ccn(C)c1.F[B-](F)(F)F,1-hexyl-3-methylimidazolium tetrafluoroborate,,,,,,,
UzdgW,303.15,100,486.1,1.4321,Arosa et al. (2018),Refractive index,Liquid,AAwscj,CCCCCC[n+]1ccn(C)c1.F[B-](F)(F)F,1-hexyl-3-methylimidazolium tetrafluoroborate,,,,,,,
UzdgW,303.15,100,589.6,1.4263,Arosa et al. (2018),Refractive index,Liquid,AAwscj,CCCCCC[n+]1ccn(C)c1.F[B-](F)(F)F,1-hexyl-3-methylimidazolium tetrafluoroborate,,,,,,,
UzdgW,303.15,100,656.3,1.424,Arosa et al. (2018),Refractive index,Liquid,AAwscj,CCCCCC[n+]1ccn(C)c1.F[B-](F)(F)F,1-hexyl-3-methylimidazolium tetrafluoroborate,,,,,,,
UzdgW,303.15,100,822.7,1.4203,Arosa et al. (2018),Refractive index,Liquid,AAwscj,CCCCCC[n+]1ccn(C)c1.F[B-](F)(F)F,1-hexyl-3-methylimidazolium tetrafluoroborate,,,,,,,
UzdgW,308.15,100,430.1,1.4358,Arosa et al. (2018),Refractive index,Liquid,AAwscj,CCCCCC[n+]1ccn(C)c1.F[B-](F)(F)F,1-hexyl-3-methylimidazolium tetrafluoroborate,,,,,,,
UzdgW,308.15,100,486.1,1.4307,Arosa et al. (2018),Refractive index,Liquid,AAwscj,CCCCCC[n+]1ccn(C)c1.F[B-](F)(F)F,1-hexyl-3-methylimidazolium tetrafluoroborate,,,,,,,
UzdgW,308.15,100,589.6,1.4249,Arosa et al. (2018),Refractive index,Liquid,AAwscj,CCCCCC[n+]1ccn(C)c1.F[B-](F)(F)F,1-hexyl-3-methylimidazolium tetrafluoroborate,,,,,,,
UzdgW,308.15,100,656.3,1.4225,Arosa et al. (2018),Refractive index,Liquid,AAwscj,CCCCCC[n+]1ccn(C)c1.F[B-](F)(F)F,1-hexyl-3-methylimidazolium tetrafluoroborate,,,,,,,
UzdgW,308.15,100,822.7,1.4188,Arosa et al. (2018),Refractive index,Liquid,AAwscj,CCCCCC[n+]1ccn(C)c1.F[B-](F)(F)F,1-hexyl-3-methylimidazolium tetrafluoroborate,,,,,,,
UzdgW,313.15,100,430.1,1.4343,Arosa et al. (2018),Refractive index,Liquid,AAwscj,CCCCCC[n+]1ccn(C)c1.F[B-](F)(F)F,1-hexyl-3-methylimidazolium tetrafluoroborate,,,,,,,
UzdgW,313.15,100,486.1,1.4292,Arosa et al. (2018),Refractive index,Liquid,AAwscj,CCCCCC[n+]1ccn(C)c1.F[B-](F)(F)F,1-hexyl-3-methylimidazolium tetrafluoroborate,,,,,,,
UzdgW,313.15,100,589.6,1.4235,Arosa et al. (2018),Refractive index,Liquid,AAwscj,CCCCCC[n+]1ccn(C)c1.F[B-](F)(F)F,1-hexyl-3-methylimidazolium tetrafluoroborate,,,,,,,
UzdgW,313.15,100,656.3,1.4212,Arosa et al. (2018),Refractive index,Liquid,AAwscj,CCCCCC[n+]1ccn(C)c1.F[B-](F)(F)F,1-hexyl-3-methylimidazolium tetrafluoroborate,,,,,,,
UzdgW,313.15,100,822.7,1.4177,Arosa et al. (2018),Refractive index,Liquid,AAwscj,CCCCCC[n+]1ccn(C)c1.F[B-](F)(F)F,1-hexyl-3-methylimidazolium tetrafluoroborate,,,,,,,
UzdgW,318.15,100,430.1,1.4329,Arosa et al. (2018),Refractive index,Liquid,AAwscj,CCCCCC[n+]1ccn(C)c1.F[B-](F)(F)F,1-hexyl-3-methylimidazolium tetrafluoroborate,,,,,,,
UzdgW,318.15,100,486.1,1.4278,Arosa et al. (2018),Refractive index,Liquid,AAwscj,CCCCCC[n+]1ccn(C)c1.F[B-](F)(F)F,1-hexyl-3-methylimidazolium tetrafluoroborate,,,,,,,
UzdgW,318.15,100,589.6,1.4221,Arosa et al. (2018),Refractive index,Liquid,AAwscj,CCCCCC[n+]1ccn(C)c1.F[B-](F)(F)F,1-hexyl-3-methylimidazolium tetrafluoroborate,,,,,,,
UzdgW,318.15,100,656.3,1.4199,Arosa et al. (2018),Refractive index,Liquid,AAwscj,CCCCCC[n+]1ccn(C)c1.F[B-](F)(F)F,1-hexyl-3-methylimidazolium tetrafluoroborate,,,,,,,
UzdgW,318.15,100,822.7,1.4163,Arosa et al. (2018),Refractive index,Liquid,AAwscj,CCCCCC[n+]1ccn(C)c1.F[B-](F)(F)F,1-hexyl-3-methylimidazolium tetrafluoroborate,,,,,,,
UzdgW,323.15,100,430.1,1.4313,Arosa et al. (2018),Refractive index,Liquid,AAwscj,CCCCCC[n+]1ccn(C)c1.F[B-](F)(F)F,1-hexyl-3-methylimidazolium tetrafluoroborate,,,,,,,
UzdgW,323.15,100,486.1,1.4263,Arosa et al. (2018),Refractive index,Liquid,AAwscj,CCCCCC[n+]1ccn(C)c1.F[B-](F)(F)F,1-hexyl-3-methylimidazolium tetrafluoroborate,,,,,,,
UzdgW,323.15,100,589.6,1.4207,Arosa et al. (2018),Refractive index,Liquid,AAwscj,CCCCCC[n+]1ccn(C)c1.F[B-](F)(F)F,1-hexyl-3-methylimidazolium tetrafluoroborate,,,,,,,
UzdgW,323.15,100,656.3,1.4184,Arosa et al. (2018),Refractive index,Liquid,AAwscj,CCCCCC[n+]1ccn(C)c1.F[B-](F)(F)F,1-hexyl-3-methylimidazolium tetrafluoroborate,,,,,,,
UzdgW,323.15,100,822.7,1.415,Arosa et al. (2018),Refractive index,Liquid,AAwscj,CCCCCC[n+]1ccn(C)c1.F[B-](F)(F)F,1-hexyl-3-methylimidazolium tetrafluoroborate,,,,,,,
