Repository: kamranayazheydarov/ILTHERMO-data

# ILThermo Data Processing

This project processes JSON files containing density data and merges them into CSV files. It also updates the CSV files with metadata and SMILES strings for compounds.

## main_functions.py

This script contains the main functions for processing the density data.

## File Descriptions

### #file:compounds.csv

This file contains compound information with the following headers:
- `id` (integer): The unique identifier for each compound.
- `smiles` (string): The SMILES string representation of the compound.

File: refindex_csv_data/refindex_setid_VEUhY.csv
setid,"Temperature, K",Mole fraction of 1-ethyl-3-methylimidazolium methyl sulfate,"Pressure, kPa",Refractive index (Na D-line),reference,propertiy,phases,compound id 1,smile 1,compound name 1,compound id 2,smile 2,compound name 2,compound id 3,smile 3,compound name 3,Unnamed: 13
VEUhY,298,0,101.3,1.408,Alkhaldi et al. (2017a),Refractive index,Liquid,AAQxal,CCCCCO,pentan-1-ol,AAqmVN,CC[n+]1ccn(C)c1.COS(=O)(=O)[O-],1-ethyl-3-methylimidazolium methyl sulfate,,,,
VEUhY,298,0.05,101.3,1.413,Alkhaldi et al. (2017a),Refractive index,Liquid,AAQxal,CCCCCO,pentan-1-ol,AAqmVN,CC[n+]1ccn(C)c1.COS(=O)(=O)[O-],1-ethyl-3-methylimidazolium methyl sulfate,,,,
VEUhY,298,0.284,101.3,1.435,Alkhaldi et al. (2017a),Refractive index,Liquid,AAQxal,CCCCCO,pentan-1-ol,AAqmVN,CC[n+]1ccn(C)c1.COS(=O)(=O)[O-],1-ethyl-3-methylimidazolium methyl sulfate,,,,
VEUhY,298,0.459,101.3,1.448,Alkhaldi et al. (2017a),Refractive index,Liquid,AAQxal,CCCCCO,pentan-1-ol,AAqmVN,CC[n+]1ccn(C)c1.COS(=O)(=O)[O-],1-ethyl-3-methylimidazolium methyl sulfate,,,,
VEUhY,298,0.613,101.3,1.458,Alkhaldi et al. (2017a),Refractive index,Liquid,AAQxal,CCCCCO,pentan-1-ol,AAqmVN,CC[n+]1ccn(C)c1.COS(=O)(=O)[O-],1-ethyl-3-methylimidazolium methyl sulfate,,,,
VEUhY,298,0.768,101.3,1.468,Alkhaldi et al. (2017a),Refractive index,Liquid,AAQxal,CCCCCO,pentan-1-ol,AAqmVN,CC[n+]1ccn(C)c1.COS(=O)(=O)[O-],1-ethyl-3-methylimidazolium methyl sulfate,,,,
VEUhY,298,0.922,101.3,1.476,Alkhaldi et al. (2017a),Refractive index,Liquid,AAQxal,CCCCCO,pentan-1-ol,AAqmVN,CC[n+]1ccn(C)c1.COS(=O)(=O)[O-],1-ethyl-3-methylimidazolium methyl sulfate,,,,
VEUhY,298,1,101.3,1.48,Alkhaldi et al. (2017a),Refractive index,Liquid,AAQxal,CCCCCO,pentan-1-ol,AAqmVN,CC[n+]1ccn(C)c1.COS(=O)(=O)[O-],1-ethyl-3-methylimidazolium methyl sulfate,,,,
VEUhY,303,0,101.3,1.407,Alkhaldi et al. (2017a),Refractive index,Liquid,AAQxal,CCCCCO,pentan-1-ol,AAqmVN,CC[n+]1ccn(C)c1.COS(=O)(=O)[O-],1-ethyl-3-methylimidazolium methyl sulfate,,,,
VEUhY,303,0.05,101.3,1.412,Alkhaldi et al. (2017a),Refractive index,Liquid,AAQxal,CCCCCO,pentan-1-ol,AAqmVN,CC[n+]1ccn(C)c1.COS(=O)(=O)[O-],1-ethyl-3-methylimidazolium methyl sulfate,,,,
VEUhY,303,0.284,101.3,1.434,Alkhaldi et al. (2017a),Refractive index,Liquid,AAQxal,CCCCCO,pentan-1-ol,AAqmVN,CC[n+]1ccn(C)c1.COS(=O)(=O)[O-],1-ethyl-3-methylimidazolium methyl sulfate,,,,
VEUhY,303,0.459,101.3,1.447,Alkhaldi et al. (2017a),Refractive index,Liquid,AAQxal,CCCCCO,pentan-1-ol,AAqmVN,CC[n+]1ccn(C)c1.COS(=O)(=O)[O-],1-ethyl-3-methylimidazolium methyl sulfate,,,,
VEUhY,303,0.613,101.3,1.457,Alkhaldi et al. (2017a),Refractive index,Liquid,AAQxal,CCCCCO,pentan-1-ol,AAqmVN,CC[n+]1ccn(C)c1.COS(=O)(=O)[O-],1-ethyl-3-methylimidazolium methyl sulfate,,,,
VEUhY,303,0.768,101.3,1.466,Alkhaldi et al. (2017a),Refractive index,Liquid,AAQxal,CCCCCO,pentan-1-ol,AAqmVN,CC[n+]1ccn(C)c1.COS(=O)(=O)[O-],1-ethyl-3-methylimidazolium methyl sulfate,,,,
VEUhY,303,0.922,101.3,1.475,Alkhaldi et al. (2017a),Refractive index,Liquid,AAQxal,CCCCCO,pentan-1-ol,AAqmVN,CC[n+]1ccn(C)c1.COS(=O)(=O)[O-],1-ethyl-3-methylimidazolium methyl sulfate,,,,
VEUhY,303,1,101.3,1.479,Alkhaldi et al. (2017a),Refractive index,Liquid,AAQxal,CCCCCO,pentan-1-ol,AAqmVN,CC[n+]1ccn(C)c1.COS(=O)(=O)[O-],1-ethyl-3-methylimidazolium methyl sulfate,,,,
VEUhY,308,0,101.3,1.406,Alkhaldi et al. (2017a),Refractive index,Liquid,AAQxal,CCCCCO,pentan-1-ol,AAqmVN,CC[n+]1ccn(C)c1.COS(=O)(=O)[O-],1-ethyl-3-methylimidazolium methyl sulfate,,,,
VEUhY,308,0.05,101.3,1.411,Alkhaldi et al. (2017a),Refractive index,Liquid,AAQxal,CCCCCO,pentan-1-ol,AAqmVN,CC[n+]1ccn(C)c1.COS(=O)(=O)[O-],1-ethyl-3-methylimidazolium methyl sulfate,,,,
VEUhY,308,0.284,101.3,1.432,Alkhaldi et al. (2017a),Refractive index,Liquid,AAQxal,CCCCCO,pentan-1-ol,AAqmVN,CC[n+]1ccn(C)c1.COS(=O)(=O)[O-],1-ethyl-3-methylimidazolium methyl sulfate,,,,
VEUhY,308,0.459,101.3,1.445,Alkhaldi et al. (2017a),Refractive index,Liquid,AAQxal,CCCCCO,pentan-1-ol,AAqmVN,CC[n+]1ccn(C)c1.COS(=O)(=O)[O-],1-ethyl-3-methylimidazolium methyl sulfate,,,,
VEUhY,308,0.613,101.3,1.455,Alkhaldi et al. (2017a),Refractive index,Liquid,AAQxal,CCCCCO,pentan-1-ol,AAqmVN,CC[n+]1ccn(C)c1.COS(=O)(=O)[O-],1-ethyl-3-methylimidazolium methyl sulfate,,,,
VEUhY,308,0.768,101.3,1.465,Alkhaldi et al. (2017a),Refractive index,Liquid,AAQxal,CCCCCO,pentan-1-ol,AAqmVN,CC[n+]1ccn(C)c1.COS(=O)(=O)[O-],1-ethyl-3-methylimidazolium methyl sulfate,,,,
VEUhY,308,0.922,101.3,1.473,Alkhaldi et al. (2017a),Refractive index,Liquid,AAQxal,CCCCCO,pentan-1-ol,AAqmVN,CC[n+]1ccn(C)c1.COS(=O)(=O)[O-],1-ethyl-3-methylimidazolium methyl sulfate,,,,
VEUhY,308,1,101.3,1.478,Alkhaldi et al. (2017a),Refractive index,Liquid,AAQxal,CCCCCO,pentan-1-ol,AAqmVN,CC[n+]1ccn(C)c1.COS(=O)(=O)[O-],1-ethyl-3-methylimidazolium methyl sulfate,,,,
VEUhY,313,0,101.3,1.404,Alkhaldi et al. (2017a),Refractive index,Liquid,AAQxal,CCCCCO,pentan-1-ol,AAqmVN,CC[n+]1ccn(C)c1.COS(=O)(=O)[O-],1-ethyl-3-methylimidazolium methyl sulfate,,,,
VEUhY,313,0.05,101.3,1.409,Alkhaldi et al. (2017a),Refractive index,Liquid,AAQxal,CCCCCO,pentan-1-ol,AAqmVN,CC[n+]1ccn(C)c1.COS(=O)(=O)[O-],1-ethyl-3-methylimidazolium methyl sulfate,,,,
VEUhY,313,0.284,101.3,1.43,Alkhaldi et al. (2017a),Refractive index,Liquid,AAQxal,CCCCCO,pentan-1-ol,AAqmVN,CC[n+]1ccn(C)c1.COS(=O)(=O)[O-],1-ethyl-3-methylimidazolium methyl sulfate,,,,
VEUhY,313,0.459,101.3,1.443,Alkhaldi et al. (2017a),Refractive index,Liquid,AAQxal,CCCCCO,pentan-1-ol,AAqmVN,CC[n+]1ccn(C)c1.COS(=O)(=O)[O-],1-ethyl-3-methylimidazolium methyl sulfate,,,,
VEUhY,313,0.613,101.3,1.453,Alkhaldi et al. (2017a),Refractive index,Liquid,AAQxal,CCCCCO,pentan-1-ol,AAqmVN,CC[n+]1ccn(C)c1.COS(=O)(=O)[O-],1-ethyl-3-methylimidazolium methyl sulfate,,,,
VEUhY,313,0.768,101.3,1.463,Alkhaldi et al. (2017a),Refractive index,Liquid,AAQxal,CCCCCO,pentan-1-ol,AAqmVN,CC[n+]1ccn(C)c1.COS(=O)(=O)[O-],1-ethyl-3-methylimidazolium methyl sulfate,,,,
VEUhY,313,0.922,101.3,1.472,Alkhaldi et al. (2017a),Refractive index,Liquid,AAQxal,CCCCCO,pentan-1-ol,AAqmVN,CC[n+]1ccn(C)c1.COS(=O)(=O)[O-],1-ethyl-3-methylimidazolium methyl sulfate,,,,
VEUhY,313,1,101.3,1.476,Alkhaldi et al. (2017a),Refractive index,Liquid,AAQxal,CCCCCO,pentan-1-ol,AAqmVN,CC[n+]1ccn(C)c1.COS(=O)(=O)[O-],1-ethyl-3-methylimidazolium methyl sulfate,,,,

File: refindex_csv_data/refindex_setid_VgQGl.csv
setid,"Temperature, K","Pressure, kPa",Mole ratio to solvent: phenol,Refractive index (Na D-line),reference,propertiy,phases,compound id 1,smile 1,compound name 1,compound id 2,smile 2,compound name 2,compound id 3,smile 3,compound name 3,Unnamed: 13
VgQGl,293.15,101,3,1.5486,Basaiahgari et al. (2017),Refractive index,Liquid,AASFbA,Oc1ccccc1,phenol,AAzuLA,CCC[N+](CCC)(CCC)Cc1ccccc1.[Cl-],benzyltripropylammonium chloride,,,,
VgQGl,298.15,101,3,1.5471,Basaiahgari et al. (2017),Refractive index,Liquid,AASFbA,Oc1ccccc1,phenol,AAzuLA,CCC[N+](CCC)(CCC)Cc1ccccc1.[Cl-],benzyltripropylammonium chloride,,,,
VgQGl,303.15,101,3,1.5452,Basaiahgari et al. (2017),Refractive index,Liquid,AASFbA,Oc1ccccc1,phenol,AAzuLA,CCC[N+](CCC)(CCC)Cc1ccccc1.[Cl-],benzyltripropylammonium chloride,,,,
VgQGl,308.15,101,3,1.5436,Basaiahgari et al. (2017),Refractive index,Liquid,AASFbA,Oc1ccccc1,phenol,AAzuLA,CCC[N+](CCC)(CCC)Cc1ccccc1.[Cl-],benzyltripropylammonium chloride,,,,
VgQGl,313.15,101,3,1.542,Basaiahgari et al. (2017),Refractive index,Liquid,AASFbA,Oc1ccccc1,phenol,AAzuLA,CCC[N+](CCC)(CCC)Cc1ccccc1.[Cl-],benzyltripropylammonium chloride,,,,
VgQGl,318.15,101,3,1.5403,Basaiahgari et al. (2017),Refractive index,Liquid,AASFbA,Oc1ccccc1,phenol,AAzuLA,CCC[N+](CCC)(CCC)Cc1ccccc1.[Cl-],benzyltripropylammonium chloride,,,,
VgQGl,323.15,101,3,1.5386,Basaiahgari et al. (2017),Refractive index,Liquid,AASFbA,Oc1ccccc1,phenol,AAzuLA,CCC[N+](CCC)(CCC)Cc1ccccc1.[Cl-],benzyltripropylammonium chloride,,,,
VgQGl,328.15,101,3,1.5369,Basaiahgari et al. (2017),Refractive index,Liquid,AASFbA,Oc1ccccc1,phenol,AAzuLA,CCC[N+](CCC)(CCC)Cc1ccccc1.[Cl-],benzyltripropylammonium chloride,,,,
VgQGl,333.15,101,3,1.5352,Basaiahgari et al. (2017),Refractive index,Liquid,AASFbA,Oc1ccccc1,phenol,AAzuLA,CCC[N+](CCC)(CCC)Cc1ccccc1.[Cl-],benzyltripropylammonium chloride,,,,
VgQGl,338.15,101,3,1.5334,Basaiahgari et al. (2017),Refractive index,Liquid,AASFbA,Oc1ccccc1,phenol,AAzuLA,CCC[N+](CCC)(CCC)Cc1ccccc1.[Cl-],benzyltripropylammonium chloride,,,,
VgQGl,343.15,101,3,1.5317,Basaiahgari et al. (2017),Refractive index,Liquid,AASFbA,Oc1ccccc1,phenol,AAzuLA,CCC[N+](CCC)(CCC)Cc1ccccc1.[Cl-],benzyltripropylammonium chloride,,,,

File: refindex_csv_data/refindex_setid_VnkbY.csv
setid,Weight fraction of 1-methyl-3-octylimidazolium chloride,Weight fraction of cesium nitrate,"Pressure, kPa","Temperature, K",Refractive index (Na D-line),reference,propertiy,phases,compound id 1,smile 1,compound name 1,compound id 2,smile 2,compound name 2,compound id 3,smile 3,compound name 3,Unnamed: 13
VnkbY,0,0.214,101,298.15,1.3479,Li et al. (2016d),Refractive index,Liquid,AADYJk,O,water,AAlZDt,O=[N+]([O-])[O-].[Cs+],cesium nitrate,AAsTjr,CCCCCCCCn1cc[n+](C)c1.[Cl-],1-methyl-3-octylimidazolium chloride,
VnkbY,0.0682,0.1648,101,298.15,1.35962,Li et al. (2016d),Refractive index,Liquid,AADYJk,O,water,AAlZDt,O=[N+]([O-])[O-].[Cs+],cesium nitrate,AAsTjr,CCCCCCCCn1cc[n+](C)c1.[Cl-],1-methyl-3-octylimidazolium chloride,
VnkbY,0.1429,0.1247,101,298.15,1.37112,Li et al. (2016d),Refractive index,Liquid,AADYJk,O,water,AAlZDt,O=[N+]([O-])[O-].[Cs+],cesium nitrate,AAsTjr,CCCCCCCCn1cc[n+](C)c1.[Cl-],1-methyl-3-octylimidazolium chloride,
VnkbY,0.2196,0.1032,101,298.15,1.38284,Li et al. (2016d),Refractive index,Liquid,AADYJk,O,water,AAlZDt,O=[N+]([O-])[O-].[Cs+],cesium nitrate,AAsTjr,CCCCCCCCn1cc[n+](C)c1.[Cl-],1-methyl-3-octylimidazolium chloride,
VnkbY,0.2991,0.0839,101,298.15,1.39438,Li et al. (2016d),Refractive index,Liquid,AADYJk,O,water,AAlZDt,O=[N+]([O-])[O-].[Cs+],cesium nitrate,AAsTjr,CCCCCCCCn1cc[n+](C)c1.[Cl-],1-methyl-3-octylimidazolium chloride,
VnkbY,0.3853,0.0559,101,298.15,1.40698,Li et al. (2016d),Refractive index,Liquid,AADYJk,O,water,AAlZDt,O=[N+]([O-])[O-].[Cs+],cesium nitrate,AAsTjr,CCCCCCCCn1cc[n+](C)c1.[Cl-],1-methyl-3-octylimidazolium chloride,
VnkbY,0.4714,0.0374,101,298.15,1.41888,Li et al. (2016d),Refractive index,Liquid,AADYJk,O,water,AAlZDt,O=[N+]([O-])[O-].[Cs+],cesium nitrate,AAsTjr,CCCCCCCCn1cc[n+](C)c1.[Cl-],1-methyl-3-octylimidazolium chloride,
VnkbY,0.5576,0.0239,101,298.15,1.43232,Li et al. (2016d),Refractive index,Liquid,AADYJk,O,water,AAlZDt,O=[N+]([O-])[O-].[Cs+],cesium nitrate,AAsTjr,CCCCCCCCn1cc[n+](C)c1.[Cl-],1-methyl-3-octylimidazolium chloride,
VnkbY,0.6395,0.0205,101,298.15,1.44516,Li et al. (2016d),Refractive index,Liquid,AADYJk,O,water,AAlZDt,O=[N+]([O-])[O-].[Cs+],cesium nitrate,AAsTjr,CCCCCCCCn1cc[n+](C)c1.[Cl-],1-methyl-3-octylimidazolium chloride,
VnkbY,0.7231,0.0155,101,298.15,1.4601,Li et al. (2016d),Refractive index,Liquid,AADYJk,O,water,AAlZDt,O=[N+]([O-])[O-].[Cs+],cesium nitrate,AAsTjr,CCCCCCCCn1cc[n+](C)c1.[Cl-],1-methyl-3-octylimidazolium chloride,
VnkbY,0.806,0.0125,101,298.15,1.47487,Li et al. (2016d),Refractive index,Liquid,AADYJk,O,water,AAlZDt,O=[N+]([O-])[O-].[Cs+],cesium nitrate,AAsTjr,CCCCCCCCn1cc[n+](C)c1.[Cl-],1-methyl-3-octylimidazolium chloride,

File: refindex_csv_data/refindex_setid_VoUzo.csv
setid,"Temperature, K",Volume fraction of 1-butyl-4-methylpyridinium tetrafluoroborate,"Pressure, kPa",Refractive index (Na D-line),reference,propertiy,phases,compound id 1,smile 1,compound name 1,compound id 2,smile 2,compound name 2,compound id 3,smile 3,compound name 3,Unnamed: 13
VoUzo,293.15,0,101,1.32843,Garcia-Mardones et al. (2013b),Refractive index,Liquid,AAGIBL,CO,methanol,AAtevY,CCCC[n+]1ccc(C)cc1.F[B-](F)(F)F,1-butyl-4-methylpyridinium tetrafluoroborate,,,,
VoUzo,293.15,0.1112,101,1.34463,Garcia-Mardones et al. (2013b),Refractive index,Liquid,AAGIBL,CO,methanol,AAtevY,CCCC[n+]1ccc(C)cc1.F[B-](F)(F)F,1-butyl-4-methylpyridinium tetrafluoroborate,,,,
VoUzo,293.15,0.2018,101,1.35697,Garcia-Mardones et al. (2013b),Refractive index,Liquid,AAGIBL,CO,methanol,AAtevY,CCCC[n+]1ccc(C)cc1.F[B-](F)(F)F,1-butyl-4-methylpyridinium tetrafluoroborate,,,,
VoUzo,293.15,0.35,101,1.37633,Garcia-Mardones et al. (2013b),Refractive index,Liquid,AAGIBL,CO,methanol,AAtevY,CCCC[n+]1ccc(C)cc1.F[B-](F)(F)F,1-butyl-4-methylpyridinium tetrafluoroborate,,,,
VoUzo,293.15,0.4246,101,1.38563,Garcia-Mardones et al. (2013b),Refractive index,Liquid,AAGIBL,CO,methanol,AAtevY,CCCC[n+]1ccc(C)cc1.F[B-](F)(F)F,1-butyl-4-methylpyridinium tetrafluoroborate,,,,
VoUzo,293.15,0.536,101,1.39939,Garcia-Mardones et al. (2013b),Refractive index,Liquid,AAGIBL,CO,methanol,AAtevY,CCCC[n+]1ccc(C)cc1.F[B-](F)(F)F,1-butyl-4-methylpyridinium tetrafluoroborate,,,,
VoUzo,293.15,0.6177,101,1.40923,Garcia-Mardones et al. (2013b),Refractive index,Liquid,AAGIBL,CO,methanol,AAtevY,CCCC[n+]1ccc(C)cc1.F[B-](F)(F)F,1-butyl-4-methylpyridinium tetrafluoroborate,,,,
VoUzo,293.15,0.7602,101,1.42612,Garcia-Mardones et al. (2013b),Refractive index,Liquid,AAGIBL,CO,methanol,AAtevY,CCCC[n+]1ccc(C)cc1.F[B-](F)(F)F,1-butyl-4-methylpyridinium tetrafluoroborate,,,,
VoUzo,293.15,0.8518,101,1.43688,Garcia-Mardones et al. (2013b),Refractive index,Liquid,AAGIBL,CO,methanol,AAtevY,CCCC[n+]1ccc(C)cc1.F[B-](F)(F)F,1-butyl-4-methylpyridinium tetrafluoroborate,,,,
VoUzo,293.15,0.918,101,1.44447,Garcia-Mardones et al. (2013b),Refractive index,Liquid,AAGIBL,CO,methanol,AAtevY,CCCC[n+]1ccc(C)cc1.F[B-](F)(F)F,1-butyl-4-methylpyridinium tetrafluoroborate,,,,
VoUzo,293.15,0.9493,101,1.44803,Garcia-Mardones et al. (2013b),Refractive index,Liquid,AAGIBL,CO,methanol,AAtevY,CCCC[n+]1ccc(C)cc1.F[B-](F)(F)F,1-butyl-4-methylpyridinium tetrafluoroborate,,,,
VoUzo,293.15,0.972,101,1.45071,Garcia-Mardones et al. (2013b),Refractive index,Liquid,AAGIBL,CO,methanol,AAtevY,CCCC[n+]1ccc(C)cc1.F[B-](F)(F)F,1-butyl-4-methylpyridinium tetrafluoroborate,,,,
VoUzo,293.15,1,101,1.45386,Garcia-Mardones et al. (2013b),Refractive index,Liquid,AAGIBL,CO,methanol,AAtevY,CCCC[n+]1ccc(C)cc1.F[B-](F)(F)F,1-butyl-4-methylpyridinium tetrafluoroborate,,,,
VoUzo,303.15,0,101,1.32433,Garcia-Mardones et al. (2013b),Refractive index,Liquid,AAGIBL,CO,methanol,AAtevY,CCCC[n+]1ccc(C)cc1.F[B-](F)(F)F,1-butyl-4-methylpyridinium tetrafluoroborate,,,,
VoUzo,303.15,0.1106,101,1.34117,Garcia-Mardones et al. (2013b),Refractive index,Liquid,AAGIBL,CO,methanol,AAtevY,CCCC[n+]1ccc(C)cc1.F[B-](F)(F)F,1-butyl-4-methylpyridinium tetrafluoroborate,,,,
VoUzo,303.15,0.3486,101,1.37358,Garcia-Mardones et al. (2013b),Refractive index,Liquid,AAGIBL,CO,methanol,AAtevY,CCCC[n+]1ccc(C)cc1.F[B-](F)(F)F,1-butyl-4-methylpyridinium tetrafluoroborate,,,,
VoUzo,303.15,0.4232,101,1.38299,Garcia-Mardones et al. (2013b),Refractive index,Liquid,AAGIBL,CO,methanol,AAtevY,CCCC[n+]1ccc(C)cc1.F[B-](F)(F)F,1-butyl-4-methylpyridinium tetrafluoroborate,,,,
VoUzo,303.15,0.5344,101,1.39677,Garcia-Mardones et al. (2013b),Refractive index,Liquid,AAGIBL,CO,methanol,AAtevY,CCCC[n+]1ccc(C)cc1.F[B-](F)(F)F,1-butyl-4-methylpyridinium tetrafluoroborate,,,,
VoUzo,303.15,0.6207,101,1.40713,Garcia-Mardones et al. (2013b),Refractive index,Liquid,AAGIBL,CO,methanol,AAtevY,CCCC[n+]1ccc(C)cc1.F[B-](F)(F)F,1-butyl-4-methylpyridinium tetrafluoroborate,,,,
VoUzo,303.15,0.7591,101,1.42353,Garcia-Mardones et al. (2013b),Refractive index,Liquid,AAGIBL,CO,methanol,AAtevY,CCCC[n+]1ccc(C)cc1.F[B-](F)(F)F,1-butyl-4-methylpyridinium tetrafluoroborate,,,,
VoUzo,303.15,0.851,101,1.43426,Garcia-Mardones et al. (2013b),Refractive index,Liquid,AAGIBL,CO,methanol,AAtevY,CCCC[n+]1ccc(C)cc1.F[B-](F)(F)F,1-butyl-4-methylpyridinium tetrafluoroborate,,,,
VoUzo,303.15,0.9176,101,1.44194,Garcia-Mardones et al. (2013b),Refractive index,Liquid,AAGIBL,CO,methanol,AAtevY,CCCC[n+]1ccc(C)cc1.F[B-](F)(F)F,1-butyl-4-methylpyridinium tetrafluoroborate,,,,
VoUzo,303.15,0.949,101,1.44537,Garcia-Mardones et al. (2013b),Refractive index,Liquid,AAGIBL,CO,methanol,AAtevY,CCCC[n+]1ccc(C)cc1.F[B-](F)(F)F,1-butyl-4-methylpyridinium tetrafluoroborate,,,,
VoUzo,303.15,0.9718,101,1.44804,Garcia-Mardones et al. (2013b),Refractive index,Liquid,AAGIBL,CO,methanol,AAtevY,CCCC[n+]1ccc(C)cc1.F[B-](F)(F)F,1-butyl-4-methylpyridinium tetrafluoroborate,,,,
VoUzo,303.15,1,101,1.45114,Garcia-Mardones et al. (2013b),Refractive index,Liquid,AAGIBL,CO,methanol,AAtevY,CCCC[n+]1ccc(C)cc1.F[B-](F)(F)F,1-butyl-4-methylpyridinium tetrafluoroborate,,,,
VoUzo,313.15,0,101,1.32015,Garcia-Mardones et al. (2013b),Refractive index,Liquid,AAGIBL,CO,methanol,AAtevY,CCCC[n+]1ccc(C)cc1.F[B-](F)(F)F,1-butyl-4-methylpyridinium tetrafluoroborate,,,,
VoUzo,313.15,0.11,101,1.33739,Garcia-Mardones et al. (2013b),Refractive index,Liquid,AAGIBL,CO,methanol,AAtevY,CCCC[n+]1ccc(C)cc1.F[B-](F)(F)F,1-butyl-4-methylpyridinium tetrafluoroborate,,,,
VoUzo,313.15,0.1999,101,1.35068,Garcia-Mardones et al. (2013b),Refractive index,Liquid,AAGIBL,CO,methanol,AAtevY,CCCC[n+]1ccc(C)cc1.F[B-](F)(F)F,1-butyl-4-methylpyridinium tetrafluoroborate,,,,
VoUzo,313.15,0.3473,101,1.3707,Garcia-Mardones et al. (2013b),Refractive index,Liquid,AAGIBL,CO,methanol,AAtevY,CCCC[n+]1ccc(C)cc1.F[B-](F)(F)F,1-butyl-4-methylpyridinium tetrafluoroborate,,,,
VoUzo,313.15,0.4217,101,1.38018,Garcia-Mardones et al. (2013b),Refractive index,Liquid,AAGIBL,CO,methanol,AAtevY,CCCC[n+]1ccc(C)cc1.F[B-](F)(F)F,1-butyl-4-methylpyridinium tetrafluoroborate,,,,
VoUzo,313.15,0.5329,101,1.39391,Garcia-Mardones et al. (2013b),Refractive index,Liquid,AAGIBL,CO,methanol,AAtevY,CCCC[n+]1ccc(C)cc1.F[B-](F)(F)F,1-butyl-4-methylpyridinium tetrafluoroborate,,,,
VoUzo,313.15,0.6193,101,1.40438,Garcia-Mardones et al. (2013b),Refractive index,Liquid,AAGIBL,CO,methanol,AAtevY,CCCC[n+]1ccc(C)cc1.F[B-](F)(F)F,1-butyl-4-methylpyridinium tetrafluoroborate,,,,
VoUzo,313.15,0.758,101,1.42079,Garcia-Mardones et al. (2013b),Refractive index,Liquid,AAGIBL,CO,methanol,AAtevY,CCCC[n+]1ccc(C)cc1.F[B-](F)(F)F,1-butyl-4-methylpyridinium tetrafluoroborate,,,,
VoUzo,313.15,0.8503,101,1.43146,Garcia-Mardones et al. (2013b),Refractive index,Liquid,AAGIBL,CO,methanol,AAtevY,CCCC[n+]1ccc(C)cc1.F[B-](F)(F)F,1-butyl-4-methylpyridinium tetrafluoroborate,,,,
VoUzo,313.15,0.9171,101,1.43912,Garcia-Mardones et al. (2013b),Refractive index,Liquid,AAGIBL,CO,methanol,AAtevY,CCCC[n+]1ccc(C)cc1.F[B-](F)(F)F,1-butyl-4-methylpyridinium tetrafluoroborate,,,,
VoUzo,313.15,0.9487,101,1.44264,Garcia-Mardones et al. (2013b),Refractive index,Liquid,AAGIBL,CO,methanol,AAtevY,CCCC[n+]1ccc(C)cc1.F[B-](F)(F)F,1-butyl-4-methylpyridinium tetrafluoroborate,,,,
VoUzo,313.15,0.9717,101,1.44535,Garcia-Mardones et al. (2013b),Refractive index,Liquid,AAGIBL,CO,methanol,AAtevY,CCCC[n+]1ccc(C)cc1.F[B-](F)(F)F,1-butyl-4-methylpyridinium tetrafluoroborate,,,,
VoUzo,313.15,1,101,1.44841,Garcia-Mardones et al. (2013b),Refractive index,Liquid,AAGIBL,CO,methanol,AAtevY,CCCC[n+]1ccc(C)cc1.F[B-](F)(F)F,1-butyl-4-methylpyridinium tetrafluoroborate,,,,
VoUzo,323.15,0,101,1.3167,Garcia-Mardones et al. (2013b),Refractive index,Liquid,AAGIBL,CO,methanol,AAtevY,CCCC[n+]1ccc(C)cc1.F[B-](F)(F)F,1-butyl-4-methylpyridinium tetrafluoroborate,,,,
VoUzo,323.15,0.1093,101,1.33458,Garcia-Mardones et al. (2013b),Refractive index,Liquid,AAGIBL,CO,methanol,AAtevY,CCCC[n+]1ccc(C)cc1.F[B-](F)(F)F,1-butyl-4-methylpyridinium tetrafluoroborate,,,,
VoUzo,323.15,0.1988,101,1.34799,Garcia-Mardones et al. (2013b),Refractive index,Liquid,AAGIBL,CO,methanol,AAtevY,CCCC[n+]1ccc(C)cc1.F[B-](F)(F)F,1-butyl-4-methylpyridinium tetrafluoroborate,,,,
VoUzo,323.15,0.3457,101,1.36799,Garcia-Mardones et al. (2013b),Refractive index,Liquid,AAGIBL,CO,methanol,AAtevY,CCCC[n+]1ccc(C)cc1.F[B-](F)(F)F,1-butyl-4-methylpyridinium tetrafluoroborate,,,,
VoUzo,323.15,0.42,101,1.37759,Garcia-Mardones et al. (2013b),Refractive index,Liquid,AAGIBL,CO,methanol,AAtevY,CCCC[n+]1ccc(C)cc1.F[B-](F)(F)F,1-butyl-4-methylpyridinium tetrafluoroborate,,,,
VoUzo,323.15,0.5312,101,1.39136,Garcia-Mardones et al. (2013b),Refractive index,Liquid,AAGIBL,CO,methanol,AAtevY,CCCC[n+]1ccc(C)cc1.F[B-](F)(F)F,1-butyl-4-methylpyridinium tetrafluoroborate,,,,
VoUzo,323.15,0.6177,101,1.4019,Garcia-Mardones et al. (2013b),Refractive index,Liquid,AAGIBL,CO,methanol,AAtevY,CCCC[n+]1ccc(C)cc1.F[B-](F)(F)F,1-butyl-4-methylpyridinium tetrafluoroborate,,,,
VoUzo,323.15,0.7567,101,1.41831,Garcia-Mardones et al. (2013b),Refractive index,Liquid,AAGIBL,CO,methanol,AAtevY,CCCC[n+]1ccc(C)cc1.F[B-](F)(F)F,1-butyl-4-methylpyridinium tetrafluoroborate,,,,
VoUzo,323.15,0.8494,101,1.42883,Garcia-Mardones et al. (2013b),Refractive index,Liquid,AAGIBL,CO,methanol,AAtevY,CCCC[n+]1ccc(C)cc1.F[B-](F)(F)F,1-butyl-4-methylpyridinium tetrafluoroborate,,,,
VoUzo,323.15,0.9166,101,1.43643,Garcia-Mardones et al. (2013b),Refractive index,Liquid,AAGIBL,CO,methanol,AAtevY,CCCC[n+]1ccc(C)cc1.F[B-](F)(F)F,1-butyl-4-methylpyridinium tetrafluoroborate,,,,
VoUzo,323.15,0.9483,101,1.43993,Garcia-Mardones et al. (2013b),Refractive index,Liquid,AAGIBL,CO,methanol,AAtevY,CCCC[n+]1ccc(C)cc1.F[B-](F)(F)F,1-butyl-4-methylpyridinium tetrafluoroborate,,,,
VoUzo,323.15,0.9715,101,1.44266,Garcia-Mardones et al. (2013b),Refractive index,Liquid,AAGIBL,CO,methanol,AAtevY,CCCC[n+]1ccc(C)cc1.F[B-](F)(F)F,1-butyl-4-methylpyridinium tetrafluoroborate,,,,
VoUzo,323.15,1,101,1.44571,Garcia-Mardones et al. (2013b),Refractive index,Liquid,AAGIBL,CO,methanol,AAtevY,CCCC[n+]1ccc(C)cc1.F[B-](F)(F)F,1-butyl-4-methylpyridinium tetrafluoroborate,,,,

File: refindex_csv_data/refindex_setid_WGFRu.csv
setid,Mole fraction of lithium bis((trifluoromethyl)sulfonyl)amide,"Temperature, K","Pressure, kPa",Refractive index (Na D-line),reference,propertiy,phases,compound id 1,smile 1,compound name 1,compound id 2,smile 2,compound name 2,compound id 3,smile 3,compound name 3,Unnamed: 13
WGFRu,0.333,298.15,100,1.3816,Chen et al. (2022a),Refractive index,Liquid,ABDKGa,O=S(=O)([N-]S(=O)(=O)C(F)(F)F)C(F)(F)F.[Li+],lithium bis((trifluoromethyl)sulfonyl)amide,AALcAl,CC(=O)O,acetic acid,,,,
WGFRu,0.333,308.15,100,1.3783,Chen et al. (2022a),Refractive index,Liquid,ABDKGa,O=S(=O)([N-]S(=O)(=O)C(F)(F)F)C(F)(F)F.[Li+],lithium bis((trifluoromethyl)sulfonyl)amide,AALcAl,CC(=O)O,acetic acid,,,,
WGFRu,0.333,318.15,100,1.3751,Chen et al. (2022a),Refractive index,Liquid,ABDKGa,O=S(=O)([N-]S(=O)(=O)C(F)(F)F)C(F)(F)F.[Li+],lithium bis((trifluoromethyl)sulfonyl)amide,AALcAl,CC(=O)O,acetic acid,,,,
WGFRu,0.333,328.15,100,1.3739,Chen et al. (2022a),Refractive index,Liquid,ABDKGa,O=S(=O)([N-]S(=O)(=O)C(F)(F)F)C(F)(F)F.[Li+],lithium bis((trifluoromethyl)sulfonyl)amide,AALcAl,CC(=O)O,acetic acid,,,,

File: refindex_csv_data/refindex_setid_WcalM.csv
setid,"Temperature, K","Pressure, kPa","Wavelength, A",Refractive index,reference,propertiy,phases,compound id 1,smile 1,compound name 1,compound id 2,smile 2,compound name 2,compound id 3,smile 3,compound name 3,Unnamed: 13
WcalM,293.2,100,589.2,1.4267,Rives et al. (2021),Refractive index,Liquid,AApHVR,Cn1cc[n+](CCO)c1.F[B-](F)(F)F,1-(2-hydroxyethyl)-3-methylimidazolium tetrafluoroborate,,,,,,,
WcalM,293.2,100,632.8,1.4248,Rives et al. (2021),Refractive index,Liquid,AApHVR,Cn1cc[n+](CCO)c1.F[B-](F)(F)F,1-(2-hydroxyethyl)-3-methylimidazolium tetrafluoroborate,,,,,,,
WcalM,293.2,100,670,1.4235,Rives et al. (2021),Refractive index,Liquid,AApHVR,Cn1cc[n+](CCO)c1.F[B-](F)(F)F,1-(2-hydroxyethyl)-3-methylimidazolium tetrafluoroborate,,,,,,,
WcalM,293.2,100,780,1.421,Rives et al. (2021),Refractive index,Liquid,AApHVR,Cn1cc[n+](CCO)c1.F[B-](F)(F)F,1-(2-hydroxyethyl)-3-methylimidazolium tetrafluoroborate,,,,,,,
WcalM,293.2,100,935,1.4185,Rives et al. (2021),Refractive index,Liquid,AApHVR,Cn1cc[n+](CCO)c1.F[B-](F)(F)F,1-(2-hydroxyethyl)-3-methylimidazolium tetrafluoroborate,,,,,,,
WcalM,298.2,100,589.2,1.4252,Rives et al. (2021),Refractive index,Liquid,AApHVR,Cn1cc[n+](CCO)c1.F[B-](F)(F)F,1-(2-hydroxyethyl)-3-methylimidazolium tetrafluoroborate,,,,,,,
WcalM,298.2,100,632.8,1.4234,Rives et al. (2021),Refractive index,Liquid,AApHVR,Cn1cc[n+](CCO)c1.F[B-](F)(F)F,1-(2-hydroxyethyl)-3-methylimidazolium tetrafluoroborate,,,,,,,
WcalM,298.2,100,670,1.4222,Rives et al. (2021),Refractive index,Liquid,AApHVR,Cn1cc[n+](CCO)c1.F[B-](F)(F)F,1-(2-hydroxyethyl)-3-methylimidazolium tetrafluoroborate,,,,,,,
WcalM,298.2,100,780,1.4199,Rives et al. (2021),Refractive index,Liquid,AApHVR,Cn1cc[n+](CCO)c1.F[B-](F)(F)F,1-(2-hydroxyethyl)-3-methylimidazolium tetrafluoroborate,,,,,,,
WcalM,298.2,100,935,1.417,Rives et al. (2021),Refractive index,Liquid,AApHVR,Cn1cc[n+](CCO)c1.F[B-](F)(F)F,1-(2-hydroxyethyl)-3-methylimidazolium tetrafluoroborate,,,,,,,
WcalM,303.2,100,589.2,1.4243,Rives et al. (2021),Refractive index,Liquid,AApHVR,Cn1cc[n+](CCO)c1.F[B-](F)(F)F,1-(2-hydroxyethyl)-3-methylimidazolium tetrafluoroborate,,,,,,,
WcalM,303.2,100,632.8,1.4224,Rives et al. (2021),Refractive index,Liquid,AApHVR,Cn1cc[n+](CCO)c1.F[B-](F)(F)F,1-(2-hydroxyethyl)-3-methylimidazolium tetrafluoroborate,,,,,,,
WcalM,303.2,100,670,1.4213,Rives et al. (2021),Refractive index,Liquid,AApHVR,Cn1cc[n+](CCO)c1.F[B-](F)(F)F,1-(2-hydroxyethyl)-3-methylimidazolium tetrafluoroborate,,,,,,,
WcalM,303.2,100,780,1.4192,Rives et al. (2021),Refractive index,Liquid,AApHVR,Cn1cc[n+](CCO)c1.F[B-](F)(F)F,1-(2-hydroxyethyl)-3-methylimidazolium tetrafluoroborate,,,,,,,
WcalM,303.2,100,935,1.4162,Rives et al. (2021),Refractive index,Liquid,AApHVR,Cn1cc[n+](CCO)c1.F[B-](F)(F)F,1-(2-hydroxyethyl)-3-methylimidazolium tetrafluoroborate,,,,,,,
WcalM,308.2,100,589.2,1.4233,Rives et al. (2021),Refractive index,Liquid,AApHVR,Cn1cc[n+](CCO)c1.F[B-](F)(F)F,1-(2-hydroxyethyl)-3-methylimidazolium tetrafluoroborate,,,,,,,
WcalM,308.2,100,632.8,1.4212,Rives et al. (2021),Refractive index,Liquid,AApHVR,Cn1cc[n+](CCO)c1.F[B-](F)(F)F,1-(2-hydroxyethyl)-3-methylimidazolium tetrafluoroborate,,,,,,,
WcalM,308.2,100,670,1.4204,Rives et al. (2021),Refractive index,Liquid,AApHVR,Cn1cc[n+](CCO)c1.F[B-](F)(F)F,1-(2-hydroxyethyl)-3-methylimidazolium tetrafluoroborate,,,,,,,
WcalM,308.2,100,780,1.4183,Rives et al. (2021),Refractive index,Liquid,AApHVR,Cn1cc[n+](CCO)c1.F[B-](F)(F)F,1-(2-hydroxyethyl)-3-methylimidazolium tetrafluoroborate,,,,,,,
WcalM,308.2,100,935,1.4151,Rives et al. (2021),Refractive index,Liquid,AApHVR,Cn1cc[n+](CCO)c1.F[B-](F)(F)F,1-(2-hydroxyethyl)-3-methylimidazolium tetrafluoroborate,,,,,,,
WcalM,313.2,100,589.2,1.4221,Rives et al. (2021),Refractive index,Liquid,AApHVR,Cn1cc[n+](CCO)c1.F[B-](F)(F)F,1-(2-hydroxyethyl)-3-methylimidazolium tetrafluoroborate,,,,,,,
WcalM,313.2,100,632.8,1.4204,Rives et al. (2021),Refractive index,Liquid,AApHVR,Cn1cc[n+](CCO)c1.F[B-](F)(F)F,1-(2-hydroxyethyl)-3-methylimidazolium tetrafluoroborate,,,,,,,
WcalM,313.2,100,670,1.4193,Rives et al. (2021),Refractive index,Liquid,AApHVR,Cn1cc[n+](CCO)c1.F[B-](F)(F)F,1-(2-hydroxyethyl)-3-methylimidazolium tetrafluoroborate,,,,,,,
WcalM,313.2,100,780,1.4171,Rives et al. (2021),Refractive index,Liquid,AApHVR,Cn1cc[n+](CCO)c1.F[B-](F)(F)F,1-(2-hydroxyethyl)-3-methylimidazolium tetrafluoroborate,,,,,,,
WcalM,313.2,100,935,1.414,Rives et al. (2021),Refractive index,Liquid,AApHVR,Cn1cc[n+](CCO)c1.F[B-](F)(F)F,1-(2-hydroxyethyl)-3-methylimidazolium tetrafluoroborate,,,,,,,
WcalM,318.2,100,589.2,1.4211,Rives et al. (2021),Refractive index,Liquid,AApHVR,Cn1cc[n+](CCO)c1.F[B-](F)(F)F,1-(2-hydroxyethyl)-3-methylimidazolium tetrafluoroborate,,,,,,,
WcalM,318.2,100,632.8,1.4196,Rives et al. (2021),Refractive index,Liquid,AApHVR,Cn1cc[n+](CCO)c1.F[B-](F)(F)F,1-(2-hydroxyethyl)-3-methylimidazolium tetrafluoroborate,,,,,,,
WcalM,318.2,100,670,1.4183,Rives et al. (2021),Refractive index,Liquid,AApHVR,Cn1cc[n+](CCO)c1.F[B-](F)(F)F,1-(2-hydroxyethyl)-3-methylimidazolium tetrafluoroborate,,,,,,,
WcalM,318.2,100,780,1.4162,Rives et al. (2021),Refractive index,Liquid,AApHVR,Cn1cc[n+](CCO)c1.F[B-](F)(F)F,1-(2-hydroxyethyl)-3-methylimidazolium tetrafluoroborate,,,,,,,
WcalM,318.2,100,935,1.4132,Rives et al. (2021),Refractive index,Liquid,AApHVR,Cn1cc[n+](CCO)c1.F[B-](F)(F)F,1-(2-hydroxyethyl)-3-methylimidazolium tetrafluoroborate,,,,,,,
WcalM,323.2,100,589.2,1.4198,Rives et al. (2021),Refractive index,Liquid,AApHVR,Cn1cc[n+](CCO)c1.F[B-](F)(F)F,1-(2-hydroxyethyl)-3-methylimidazolium tetrafluoroborate,,,,,,,
WcalM,323.2,100,632.8,1.4184,Rives et al. (2021),Refractive index,Liquid,AApHVR,Cn1cc[n+](CCO)c1.F[B-](F)(F)F,1-(2-hydroxyethyl)-3-methylimidazolium tetrafluoroborate,,,,,,,
WcalM,323.2,100,670,1.4174,Rives et al. (2021),Refractive index,Liquid,AApHVR,Cn1cc[n+](CCO)c1.F[B-](F)(F)F,1-(2-hydroxyethyl)-3-methylimidazolium tetrafluoroborate,,,,,,,
WcalM,323.2,100,780,1.4148,Rives et al. (2021),Refractive index,Liquid,AApHVR,Cn1cc[n+](CCO)c1.F[B-](F)(F)F,1-(2-hydroxyethyl)-3-methylimidazolium tetrafluoroborate,,,,,,,
WcalM,323.2,100,935,1.4119,Rives et al. (2021),Refractive index,Liquid,AApHVR,Cn1cc[n+](CCO)c1.F[B-](F)(F)F,1-(2-hydroxyethyl)-3-methylimidazolium tetrafluoroborate,,,,,,,

File: refindex_csv_data/refindex_setid_WtkTF.csv
setid,Mole fraction of 1-hexyl-3-methylimidazolium hexafluorophosphate,"Temperature, K","Pressure, kPa",Refractive index (Na D-line),reference,propertiy,phases,compound id 1,smile 1,compound name 1,compound id 2,smile 2,compound name 2,compound id 3,smile 3,compound name 3,Unnamed: 13
WtkTF,0,298.15,101,1.3664,Pereiro et al. (2006b),Refractive index,Liquid,AARQqy,COC(=O)OC,dimethyl carbonate,ABICIG,CCCCCC[n+]1ccn(C)c1.F[P-](F)(F)(F)(F)F,1-hexyl-3-methylimidazolium hexafluorophosphate,,,,
WtkTF,0.0524,298.15,101,1.37624,Pereiro et al. (2006b),Refractive index,Liquid,AARQqy,COC(=O)OC,dimethyl carbonate,ABICIG,CCCCCC[n+]1ccn(C)c1.F[P-](F)(F)(F)(F)F,1-hexyl-3-methylimidazolium hexafluorophosphate,,,,
WtkTF,0.1026,298.15,101,1.38348,Pereiro et al. (2006b),Refractive index,Liquid,AARQqy,COC(=O)OC,dimethyl carbonate,ABICIG,CCCCCC[n+]1ccn(C)c1.F[P-](F)(F)(F)(F)F,1-hexyl-3-methylimidazolium hexafluorophosphate,,,,
WtkTF,0.1915,298.15,101,1.39262,Pereiro et al. (2006b),Refractive index,Liquid,AARQqy,COC(=O)OC,dimethyl carbonate,ABICIG,CCCCCC[n+]1ccn(C)c1.F[P-](F)(F)(F)(F)F,1-hexyl-3-methylimidazolium hexafluorophosphate,,,,
WtkTF,0.2935,298.15,101,1.39977,Pereiro et al. (2006b),Refractive index,Liquid,AARQqy,COC(=O)OC,dimethyl carbonate,ABICIG,CCCCCC[n+]1ccn(C)c1.F[P-](F)(F)(F)(F)F,1-hexyl-3-methylimidazolium hexafluorophosphate,,,,
WtkTF,0.4,298.15,101,1.40466,Pereiro et al. (2006b),Refractive index,Liquid,AARQqy,COC(=O)OC,dimethyl carbonate,ABICIG,CCCCCC[n+]1ccn(C)c1.F[P-](F)(F)(F)(F)F,1-hexyl-3-methylimidazolium hexafluorophosphate,,,,
WtkTF,0.5043,298.15,101,1.40837,Pereiro et al. (2006b),Refractive index,Liquid,AARQqy,COC(=O)OC,dimethyl carbonate,ABICIG,CCCCCC[n+]1ccn(C)c1.F[P-](F)(F)(F)(F)F,1-hexyl-3-methylimidazolium hexafluorophosphate,,,,
WtkTF,0.5985,298.15,101,1.41086,Pereiro et al. (2006b),Refractive index,Liquid,AARQqy,COC(=O)OC,dimethyl carbonate,ABICIG,CCCCCC[n+]1ccn(C)c1.F[P-](F)(F)(F)(F)F,1-hexyl-3-methylimidazolium hexafluorophosphate,,,,
WtkTF,0.6999,298.15,101,1.41318,Pereiro et al. (2006b),Refractive index,Liquid,AARQqy,COC(=O)OC,dimethyl carbonate,ABICIG,CCCCCC[n+]1ccn(C)c1.F[P-](F)(F)(F)(F)F,1-hexyl-3-methylimidazolium hexafluorophosphate,,,,
WtkTF,0.8033,298.15,101,1.41505,Pereiro et al. (2006b),Refractive index,Liquid,AARQqy,COC(=O)OC,dimethyl carbonate,ABICIG,CCCCCC[n+]1ccn(C)c1.F[P-](F)(F)(F)(F)F,1-hexyl-3-methylimidazolium hexafluorophosphate,,,,
WtkTF,0.9001,298.15,101,1.41653,Pereiro et al. (2006b),Refractive index,Liquid,AARQqy,COC(=O)OC,dimethyl carbonate,ABICIG,CCCCCC[n+]1ccn(C)c1.F[P-](F)(F)(F)(F)F,1-hexyl-3-methylimidazolium hexafluorophosphate,,,,
WtkTF,0.95,298.15,101,1.41717,Pereiro et al. (2006b),Refractive index,Liquid,AARQqy,COC(=O)OC,dimethyl carbonate,ABICIG,CCCCCC[n+]1ccn(C)c1.F[P-](F)(F)(F)(F)F,1-hexyl-3-methylimidazolium hexafluorophosphate,,,,
WtkTF,1,298.15,101,1.41787,Pereiro et al. (2006b),Refractive index,Liquid,AARQqy,COC(=O)OC,dimethyl carbonate,ABICIG,CCCCCC[n+]1ccn(C)c1.F[P-](F)(F)(F)(F)F,1-hexyl-3-methylimidazolium hexafluorophosphate,,,,

File: refindex_csv_data/refindex_setid_Wtkro.csv
setid,"Temperature, K","Pressure, kPa","Wavelength, A",Refractive index,reference,propertiy,phases,compound id 1,smile 1,compound name 1,compound id 2,smile 2,compound name 2,compound id 3,smile 3,compound name 3,Unnamed: 13
Wtkro,281.275,101,632.8,1.4258,Lv et al. (2010),Refractive index,Liquid mixture 2,Liquid mixture 1,,34,AAOgLD,OCCCO,"propan-1,3-diol",AArYBF,CCCC[n+]1ccn(C)c1.F[B-](F)(F)F,1-butyl-3-methylimidazolium tetrafluoroborate,
Wtkro,283.268,101,632.8,1.4256,Lv et al. (2010),Refractive index,Liquid mixture 2,Liquid mixture 1,,34,AAOgLD,OCCCO,"propan-1,3-diol",AArYBF,CCCC[n+]1ccn(C)c1.F[B-](F)(F)F,1-butyl-3-methylimidazolium tetrafluoroborate,
Wtkro,285.441,101,632.8,1.4253,Lv et al. (2010),Refractive index,Liquid mixture 2,Liquid mixture 1,,34,AAOgLD,OCCCO,"propan-1,3-diol",AArYBF,CCCC[n+]1ccn(C)c1.F[B-](F)(F)F,1-butyl-3-methylimidazolium tetrafluoroborate,
Wtkro,287.215,101,632.8,1.425,Lv et al. (2010),Refractive index,Liquid mixture 2,Liquid mixture 1,,34,AAOgLD,OCCCO,"propan-1,3-diol",AArYBF,CCCC[n+]1ccn(C)c1.F[B-](F)(F)F,1-butyl-3-methylimidazolium tetrafluoroborate,
Wtkro,289.171,101,632.8,1.4248,Lv et al. (2010),Refractive index,Liquid mixture 2,Liquid mixture 1,,34,AAOgLD,OCCCO,"propan-1,3-diol",AArYBF,CCCC[n+]1ccn(C)c1.F[B-](F)(F)F,1-butyl-3-methylimidazolium tetrafluoroborate,
Wtkro,291.346,101,632.8,1.4246,Lv et al. (2010),Refractive index,Liquid mixture 2,Liquid mixture 1,,34,AAOgLD,OCCCO,"propan-1,3-diol",AArYBF,CCCC[n+]1ccn(C)c1.F[B-](F)(F)F,1-butyl-3-methylimidazolium tetrafluoroborate,
Wtkro,292.361,101,632.8,1.4245,Lv et al. (2010),Refractive index,Liquid mixture 2,Liquid mixture 1,,34,AAOgLD,OCCCO,"propan-1,3-diol",AArYBF,CCCC[n+]1ccn(C)c1.F[B-](F)(F)F,1-butyl-3-methylimidazolium tetrafluoroborate,
Wtkro,293.46,101,632.8,1.4245,Lv et al. (2010),Refractive index,Liquid mixture 2,Liquid mixture 1,,34,AAOgLD,OCCCO,"propan-1,3-diol",AArYBF,CCCC[n+]1ccn(C)c1.F[B-](F)(F)F,1-butyl-3-methylimidazolium tetrafluoroborate,
Wtkro,294.187,101,632.8,1.4245,Lv et al. (2010),Refractive index,Liquid mixture 2,Liquid mixture 1,,34,AAOgLD,OCCCO,"propan-1,3-diol",AArYBF,CCCC[n+]1ccn(C)c1.F[B-](F)(F)F,1-butyl-3-methylimidazolium tetrafluoroborate,
Wtkro,294.915,101,632.8,1.4245,Lv et al. (2010),Refractive index,Liquid mixture 2,Liquid mixture 1,,34,AAOgLD,OCCCO,"propan-1,3-diol",AArYBF,CCCC[n+]1ccn(C)c1.F[B-](F)(F)F,1-butyl-3-methylimidazolium tetrafluoroborate,
Wtkro,295.303,101,632.8,1.4245,Lv et al. (2010),Refractive index,Liquid mixture 2,Liquid mixture 1,,34,AAOgLD,OCCCO,"propan-1,3-diol",AArYBF,CCCC[n+]1ccn(C)c1.F[B-](F)(F)F,1-butyl-3-methylimidazolium tetrafluoroborate,
Wtkro,295.691,101,632.8,1.4245,Lv et al. (2010),Refractive index,Liquid mixture 2,Liquid mixture 1,,34,AAOgLD,OCCCO,"propan-1,3-diol",AArYBF,CCCC[n+]1ccn(C)c1.F[B-](F)(F)F,1-butyl-3-methylimidazolium tetrafluoroborate,
Wtkro,296.081,101,632.8,1.4246,Lv et al. (2010),Refractive index,Liquid mixture 2,Liquid mixture 1,,34,AAOgLD,OCCCO,"propan-1,3-diol",AArYBF,CCCC[n+]1ccn(C)c1.F[B-](F)(F)F,1-butyl-3-methylimidazolium tetrafluoroborate,
Wtkro,296.49,101,632.8,1.4246,Lv et al. (2010),Refractive index,Liquid mixture 2,Liquid mixture 1,,34,AAOgLD,OCCCO,"propan-1,3-diol",AArYBF,CCCC[n+]1ccn(C)c1.F[B-](F)(F)F,1-butyl-3-methylimidazolium tetrafluoroborate,
Wtkro,296.883,101,632.8,1.4247,Lv et al. (2010),Refractive index,Liquid mixture 2,Liquid mixture 1,,34,AAOgLD,OCCCO,"propan-1,3-diol",AArYBF,CCCC[n+]1ccn(C)c1.F[B-](F)(F)F,1-butyl-3-methylimidazolium tetrafluoroborate,
Wtkro,297.22,101,632.8,1.4248,Lv et al. (2010),Refractive index,Liquid mixture 2,Liquid mixture 1,,34,AAOgLD,OCCCO,"propan-1,3-diol",AArYBF,CCCC[n+]1ccn(C)c1.F[B-](F)(F)F,1-butyl-3-methylimidazolium tetrafluoroborate,
Wtkro,297.472,101,632.8,1.4249,Lv et al. (2010),Refractive index,Liquid mixture 2,Liquid mixture 1,,34,AAOgLD,OCCCO,"propan-1,3-diol",AArYBF,CCCC[n+]1ccn(C)c1.F[B-](F)(F)F,1-butyl-3-methylimidazolium tetrafluoroborate,
Wtkro,297.725,101,632.8,1.425,Lv et al. (2010),Refractive index,Liquid mixture 2,Liquid mixture 1,,34,AAOgLD,OCCCO,"propan-1,3-diol",AArYBF,CCCC[n+]1ccn(C)c1.F[B-](F)(F)F,1-butyl-3-methylimidazolium tetrafluoroborate,
Wtkro,297.976,101,632.8,1.4251,Lv et al. (2010),Refractive index,Liquid mixture 2,Liquid mixture 1,,34,AAOgLD,OCCCO,"propan-1,3-diol",AArYBF,CCCC[n+]1ccn(C)c1.F[B-](F)(F)F,1-butyl-3-methylimidazolium tetrafluoroborate,
Wtkro,298.16,101,632.8,1.4252,Lv et al. (2010),Refractive index,Liquid mixture 2,Liquid mixture 1,,34,AAOgLD,OCCCO,"propan-1,3-diol",AArYBF,CCCC[n+]1ccn(C)c1.F[B-](F)(F)F,1-butyl-3-methylimidazolium tetrafluoroborate,
Wtkro,298.365,101,632.8,1.4253,Lv et al. (2010),Refractive index,Liquid mixture 2,Liquid mixture 1,,34,AAOgLD,OCCCO,"propan-1,3-diol",AArYBF,CCCC[n+]1ccn(C)c1.F[B-](F)(F)F,1-butyl-3-methylimidazolium tetrafluoroborate,
Wtkro,298.547,101,632.8,1.4254,Lv et al. (2010),Refractive index,Liquid mixture 2,Liquid mixture 1,,34,AAOgLD,OCCCO,"propan-1,3-diol",AArYBF,CCCC[n+]1ccn(C)c1.F[B-](F)(F)F,1-butyl-3-methylimidazolium tetrafluoroborate,
Wtkro,298.679,101,632.8,1.4255,Lv et al. (2010),Refractive index,Liquid mixture 2,Liquid mixture 1,,34,AAOgLD,OCCCO,"propan-1,3-diol",AArYBF,CCCC[n+]1ccn(C)c1.F[B-](F)(F)F,1-butyl-3-methylimidazolium tetrafluoroborate,
Wtkro,298.782,101,632.8,1.4256,Lv et al. (2010),Refractive index,Liquid mixture 2,Liquid mixture 1,,34,AAOgLD,OCCCO,"propan-1,3-diol",AArYBF,CCCC[n+]1ccn(C)c1.F[B-](F)(F)F,1-butyl-3-methylimidazolium tetrafluoroborate,
Wtkro,298.87,101,632.8,1.4257,Lv et al. (2010),Refractive index,Liquid mixture 2,Liquid mixture 1,,34,AAOgLD,OCCCO,"propan-1,3-diol",AArYBF,CCCC[n+]1ccn(C)c1.F[B-](F)(F)F,1-butyl-3-methylimidazolium tetrafluoroborate,
Wtkro,298.957,101,632.8,1.4258,Lv et al. (2010),Refractive index,Liquid mixture 2,Liquid mixture 1,,34,AAOgLD,OCCCO,"propan-1,3-diol",AArYBF,CCCC[n+]1ccn(C)c1.F[B-](F)(F)F,1-butyl-3-methylimidazolium tetrafluoroborate,
Wtkro,299.078,101,632.8,1.426,Lv et al. (2010),Refractive index,Liquid mixture 2,Liquid mixture 1,,34,AAOgLD,OCCCO,"propan-1,3-diol",AArYBF,CCCC[n+]1ccn(C)c1.F[B-](F)(F)F,1-butyl-3-methylimidazolium tetrafluoroborate,
Wtkro,299.186,101,632.8,1.4262,Lv et al. (2010),Refractive index,Liquid mixture 2,Liquid mixture 1,,34,AAOgLD,OCCCO,"propan-1,3-diol",AArYBF,CCCC[n+]1ccn(C)c1.F[B-](F)(F)F,1-butyl-3-methylimidazolium tetrafluoroborate,
Wtkro,299.238,101,632.8,1.4263,Lv et al. (2010),Refractive index,Liquid mixture 2,Liquid mixture 1,,34,AAOgLD,OCCCO,"propan-1,3-diol",AArYBF,CCCC[n+]1ccn(C)c1.F[B-](F)(F)F,1-butyl-3-methylimidazolium tetrafluoroborate,
Wtkro,299.287,101,632.8,1.4264,Lv et al. (2010),Refractive index,Liquid mixture 2,Liquid mixture 1,,34,AAOgLD,OCCCO,"propan-1,3-diol",AArYBF,CCCC[n+]1ccn(C)c1.F[B-](F)(F)F,1-butyl-3-methylimidazolium tetrafluoroborate,
Wtkro,299.321,101,632.8,1.4265,Lv et al. (2010),Refractive index,Liquid mixture 2,Liquid mixture 1,,34,AAOgLD,OCCCO,"propan-1,3-diol",AArYBF,CCCC[n+]1ccn(C)c1.F[B-](F)(F)F,1-butyl-3-methylimidazolium tetrafluoroborate,
Wtkro,299.353,101,632.8,1.4267,Lv et al. (2010),Refractive index,Liquid mixture 2,Liquid mixture 1,,34,AAOgLD,OCCCO,"propan-1,3-diol",AArYBF,CCCC[n+]1ccn(C)c1.F[B-](F)(F)F,1-butyl-3-methylimidazolium tetrafluoroborate,
Wtkro,299.385,101,632.8,1.427,Lv et al. (2010),Refractive index,Liquid mixture 2,Liquid mixture 1,,34,AAOgLD,OCCCO,"propan-1,3-diol",AArYBF,CCCC[n+]1ccn(C)c1.F[B-](F)(F)F,1-butyl-3-methylimidazolium tetrafluoroborate,
Wtkro,299.397,101,632.8,1.4273,Lv et al. (2010),Refractive index,Liquid mixture 2,Liquid mixture 1,,34,AAOgLD,OCCCO,"propan-1,3-diol",AArYBF,CCCC[n+]1ccn(C)c1.F[B-](F)(F)F,1-butyl-3-methylimidazolium tetrafluoroborate,

File: refindex_csv_data/refindex_setid_XCezC.csv
setid,Weight fraction of 1-butyl-3-methylimidazolium L-prolinate,"Temperature, K","Pressure, kPa",Refractive index (Na D-line),reference,propertiy,phases,compound id 1,smile 1,compound name 1,compound id 2,smile 2,compound name 2,compound id 3,smile 3,compound name 3,Unnamed: 13
XCezC,0,298.15,100,1.3325,Alopina et al. (2018),Refractive index,Liquid,AADYJk,O,water,AAwlNN,CCCC[n+]1ccn(C)c1.O=C([O-])[C@@H]1CCCN1,1-butyl-3-methylimidazolium L-prolinate,,,,
XCezC,0.029,298.15,100,1.3378,Alopina et al. (2018),Refractive index,Liquid,AADYJk,O,water,AAwlNN,CCCC[n+]1ccn(C)c1.O=C([O-])[C@@H]1CCCN1,1-butyl-3-methylimidazolium L-prolinate,,,,
XCezC,0.053,298.15,100,1.3418,Alopina et al. (2018),Refractive index,Liquid,AADYJk,O,water,AAwlNN,CCCC[n+]1ccn(C)c1.O=C([O-])[C@@H]1CCCN1,1-butyl-3-methylimidazolium L-prolinate,,,,
XCezC,0.087,298.15,100,1.3473,Alopina et al. (2018),Refractive index,Liquid,AADYJk,O,water,AAwlNN,CCCC[n+]1ccn(C)c1.O=C([O-])[C@@H]1CCCN1,1-butyl-3-methylimidazolium L-prolinate,,,,
XCezC,0.117,298.15,100,1.3532,Alopina et al. (2018),Refractive index,Liquid,AADYJk,O,water,AAwlNN,CCCC[n+]1ccn(C)c1.O=C([O-])[C@@H]1CCCN1,1-butyl-3-methylimidazolium L-prolinate,,,,
XCezC,0.156,298.15,100,1.3614,Alopina et al. (2018),Refractive index,Liquid,AADYJk,O,water,AAwlNN,CCCC[n+]1ccn(C)c1.O=C([O-])[C@@H]1CCCN1,1-butyl-3-methylimidazolium L-prolinate,,,,
XCezC,0.215,298.15,100,1.3728,Alopina et al. (2018),Refractive index,Liquid,AADYJk,O,water,AAwlNN,CCCC[n+]1ccn(C)c1.O=C([O-])[C@@H]1CCCN1,1-butyl-3-methylimidazolium L-prolinate,,,,
XCezC,0.275,298.15,100,1.3838,Alopina et al. (2018),Refractive index,Liquid,AADYJk,O,water,AAwlNN,CCCC[n+]1ccn(C)c1.O=C([O-])[C@@H]1CCCN1,1-butyl-3-methylimidazolium L-prolinate,,,,
XCezC,0.37,298.15,100,1.4008,Alopina et al. (2018),Refractive index,Liquid,AADYJk,O,water,AAwlNN,CCCC[n+]1ccn(C)c1.O=C([O-])[C@@H]1CCCN1,1-butyl-3-methylimidazolium L-prolinate,,,,
XCezC,0.544,298.15,100,1.4336,Alopina et al. (2018),Refractive index,Liquid,AADYJk,O,water,AAwlNN,CCCC[n+]1ccn(C)c1.O=C([O-])[C@@H]1CCCN1,1-butyl-3-methylimidazolium L-prolinate,,,,
XCezC,0.704,298.15,100,1.4634,Alopina et al. (2018),Refractive index,Liquid,AADYJk,O,water,AAwlNN,CCCC[n+]1ccn(C)c1.O=C([O-])[C@@H]1CCCN1,1-butyl-3-methylimidazolium L-prolinate,,,,
XCezC,0.923,298.15,100,1.5032,Alopina et al. (2018),Refractive index,Liquid,AADYJk,O,water,AAwlNN,CCCC[n+]1ccn(C)c1.O=C([O-])[C@@H]1CCCN1,1-butyl-3-methylimidazolium L-prolinate,,,,
