Repository: kamranayazheydarov/ILTHERMO-data

# ILThermo Data Processing

This project processes JSON files containing density data and merges them into CSV files. It also updates the CSV files with metadata and SMILES strings for compounds.

## main_functions.py

This script contains the main functions for processing the density data.

## File Descriptions

### #file:compounds.csv

This file contains compound information with the following headers:
- `id` (integer): The unique identifier for each compound.
- `smiles` (string): The SMILES string representation of the compound.

File: refindex_csv_data/refindex_setid_YWsvA.csv
setid,"Temperature, K","Pressure, kPa","Wavelength, A",Refractive index,reference,propertiy,phases,compound id 1,smile 1,compound name 1,compound id 2,smile 2,compound name 2,compound id 3,smile 3,compound name 3,Unnamed: 13
YWsvA,298.15,100,430.1,1.4354,Arosa et al. (2018),Refractive index,Liquid,ABZxGx,CCCn1cc[n+](C)c1.O=S(=O)([N-]S(=O)(=O)C(F)(F)F)C(F)(F)F,1-methyl-3-propylimidazolium bis[(trifluoromethyl)sulfonyl]imide,,,,,,,
YWsvA,298.15,100,486.1,1.4303,Arosa et al. (2018),Refractive index,Liquid,ABZxGx,CCCn1cc[n+](C)c1.O=S(=O)([N-]S(=O)(=O)C(F)(F)F)C(F)(F)F,1-methyl-3-propylimidazolium bis[(trifluoromethyl)sulfonyl]imide,,,,,,,
YWsvA,298.15,100,589.6,1.4247,Arosa et al. (2018),Refractive index,Liquid,ABZxGx,CCCn1cc[n+](C)c1.O=S(=O)([N-]S(=O)(=O)C(F)(F)F)C(F)(F)F,1-methyl-3-propylimidazolium bis[(trifluoromethyl)sulfonyl]imide,,,,,,,
YWsvA,298.15,100,656.3,1.4224,Arosa et al. (2018),Refractive index,Liquid,ABZxGx,CCCn1cc[n+](C)c1.O=S(=O)([N-]S(=O)(=O)C(F)(F)F)C(F)(F)F,1-methyl-3-propylimidazolium bis[(trifluoromethyl)sulfonyl]imide,,,,,,,
YWsvA,298.15,100,822.7,1.4188,Arosa et al. (2018),Refractive index,Liquid,ABZxGx,CCCn1cc[n+](C)c1.O=S(=O)([N-]S(=O)(=O)C(F)(F)F)C(F)(F)F,1-methyl-3-propylimidazolium bis[(trifluoromethyl)sulfonyl]imide,,,,,,,
YWsvA,303.15,100,430.1,1.4338,Arosa et al. (2018),Refractive index,Liquid,ABZxGx,CCCn1cc[n+](C)c1.O=S(=O)([N-]S(=O)(=O)C(F)(F)F)C(F)(F)F,1-methyl-3-propylimidazolium bis[(trifluoromethyl)sulfonyl]imide,,,,,,,
YWsvA,303.15,100,486.1,1.4288,Arosa et al. (2018),Refractive index,Liquid,ABZxGx,CCCn1cc[n+](C)c1.O=S(=O)([N-]S(=O)(=O)C(F)(F)F)C(F)(F)F,1-methyl-3-propylimidazolium bis[(trifluoromethyl)sulfonyl]imide,,,,,,,
YWsvA,303.15,100,589.6,1.4232,Arosa et al. (2018),Refractive index,Liquid,ABZxGx,CCCn1cc[n+](C)c1.O=S(=O)([N-]S(=O)(=O)C(F)(F)F)C(F)(F)F,1-methyl-3-propylimidazolium bis[(trifluoromethyl)sulfonyl]imide,,,,,,,
YWsvA,303.15,100,656.3,1.421,Arosa et al. (2018),Refractive index,Liquid,ABZxGx,CCCn1cc[n+](C)c1.O=S(=O)([N-]S(=O)(=O)C(F)(F)F)C(F)(F)F,1-methyl-3-propylimidazolium bis[(trifluoromethyl)sulfonyl]imide,,,,,,,
YWsvA,303.15,100,822.7,1.4175,Arosa et al. (2018),Refractive index,Liquid,ABZxGx,CCCn1cc[n+](C)c1.O=S(=O)([N-]S(=O)(=O)C(F)(F)F)C(F)(F)F,1-methyl-3-propylimidazolium bis[(trifluoromethyl)sulfonyl]imide,,,,,,,
YWsvA,308.15,100,430.1,1.4323,Arosa et al. (2018),Refractive index,Liquid,ABZxGx,CCCn1cc[n+](C)c1.O=S(=O)([N-]S(=O)(=O)C(F)(F)F)C(F)(F)F,1-methyl-3-propylimidazolium bis[(trifluoromethyl)sulfonyl]imide,,,,,,,
YWsvA,308.15,100,486.1,1.4273,Arosa et al. (2018),Refractive index,Liquid,ABZxGx,CCCn1cc[n+](C)c1.O=S(=O)([N-]S(=O)(=O)C(F)(F)F)C(F)(F)F,1-methyl-3-propylimidazolium bis[(trifluoromethyl)sulfonyl]imide,,,,,,,
YWsvA,308.15,100,589.6,1.4218,Arosa et al. (2018),Refractive index,Liquid,ABZxGx,CCCn1cc[n+](C)c1.O=S(=O)([N-]S(=O)(=O)C(F)(F)F)C(F)(F)F,1-methyl-3-propylimidazolium bis[(trifluoromethyl)sulfonyl]imide,,,,,,,
YWsvA,308.15,100,656.3,1.4196,Arosa et al. (2018),Refractive index,Liquid,ABZxGx,CCCn1cc[n+](C)c1.O=S(=O)([N-]S(=O)(=O)C(F)(F)F)C(F)(F)F,1-methyl-3-propylimidazolium bis[(trifluoromethyl)sulfonyl]imide,,,,,,,
YWsvA,308.15,100,822.7,1.4161,Arosa et al. (2018),Refractive index,Liquid,ABZxGx,CCCn1cc[n+](C)c1.O=S(=O)([N-]S(=O)(=O)C(F)(F)F)C(F)(F)F,1-methyl-3-propylimidazolium bis[(trifluoromethyl)sulfonyl]imide,,,,,,,
YWsvA,313.15,100,430.1,1.4306,Arosa et al. (2018),Refractive index,Liquid,ABZxGx,CCCn1cc[n+](C)c1.O=S(=O)([N-]S(=O)(=O)C(F)(F)F)C(F)(F)F,1-methyl-3-propylimidazolium bis[(trifluoromethyl)sulfonyl]imide,,,,,,,
YWsvA,313.15,100,486.1,1.4257,Arosa et al. (2018),Refractive index,Liquid,ABZxGx,CCCn1cc[n+](C)c1.O=S(=O)([N-]S(=O)(=O)C(F)(F)F)C(F)(F)F,1-methyl-3-propylimidazolium bis[(trifluoromethyl)sulfonyl]imide,,,,,,,
YWsvA,313.15,100,589.6,1.4202,Arosa et al. (2018),Refractive index,Liquid,ABZxGx,CCCn1cc[n+](C)c1.O=S(=O)([N-]S(=O)(=O)C(F)(F)F)C(F)(F)F,1-methyl-3-propylimidazolium bis[(trifluoromethyl)sulfonyl]imide,,,,,,,
YWsvA,313.15,100,656.3,1.418,Arosa et al. (2018),Refractive index,Liquid,ABZxGx,CCCn1cc[n+](C)c1.O=S(=O)([N-]S(=O)(=O)C(F)(F)F)C(F)(F)F,1-methyl-3-propylimidazolium bis[(trifluoromethyl)sulfonyl]imide,,,,,,,
YWsvA,313.15,100,822.7,1.4145,Arosa et al. (2018),Refractive index,Liquid,ABZxGx,CCCn1cc[n+](C)c1.O=S(=O)([N-]S(=O)(=O)C(F)(F)F)C(F)(F)F,1-methyl-3-propylimidazolium bis[(trifluoromethyl)sulfonyl]imide,,,,,,,
YWsvA,318.15,100,430.1,1.4291,Arosa et al. (2018),Refractive index,Liquid,ABZxGx,CCCn1cc[n+](C)c1.O=S(=O)([N-]S(=O)(=O)C(F)(F)F)C(F)(F)F,1-methyl-3-propylimidazolium bis[(trifluoromethyl)sulfonyl]imide,,,,,,,
YWsvA,318.15,100,486.1,1.4241,Arosa et al. (2018),Refractive index,Liquid,ABZxGx,CCCn1cc[n+](C)c1.O=S(=O)([N-]S(=O)(=O)C(F)(F)F)C(F)(F)F,1-methyl-3-propylimidazolium bis[(trifluoromethyl)sulfonyl]imide,,,,,,,
YWsvA,318.15,100,589.6,1.4186,Arosa et al. (2018),Refractive index,Liquid,ABZxGx,CCCn1cc[n+](C)c1.O=S(=O)([N-]S(=O)(=O)C(F)(F)F)C(F)(F)F,1-methyl-3-propylimidazolium bis[(trifluoromethyl)sulfonyl]imide,,,,,,,
YWsvA,318.15,100,656.3,1.4164,Arosa et al. (2018),Refractive index,Liquid,ABZxGx,CCCn1cc[n+](C)c1.O=S(=O)([N-]S(=O)(=O)C(F)(F)F)C(F)(F)F,1-methyl-3-propylimidazolium bis[(trifluoromethyl)sulfonyl]imide,,,,,,,
YWsvA,318.15,100,822.7,1.413,Arosa et al. (2018),Refractive index,Liquid,ABZxGx,CCCn1cc[n+](C)c1.O=S(=O)([N-]S(=O)(=O)C(F)(F)F)C(F)(F)F,1-methyl-3-propylimidazolium bis[(trifluoromethyl)sulfonyl]imide,,,,,,,
YWsvA,323.15,100,430.1,1.4276,Arosa et al. (2018),Refractive index,Liquid,ABZxGx,CCCn1cc[n+](C)c1.O=S(=O)([N-]S(=O)(=O)C(F)(F)F)C(F)(F)F,1-methyl-3-propylimidazolium bis[(trifluoromethyl)sulfonyl]imide,,,,,,,
YWsvA,323.15,100,486.1,1.4227,Arosa et al. (2018),Refractive index,Liquid,ABZxGx,CCCn1cc[n+](C)c1.O=S(=O)([N-]S(=O)(=O)C(F)(F)F)C(F)(F)F,1-methyl-3-propylimidazolium bis[(trifluoromethyl)sulfonyl]imide,,,,,,,
YWsvA,323.15,100,589.6,1.4172,Arosa et al. (2018),Refractive index,Liquid,ABZxGx,CCCn1cc[n+](C)c1.O=S(=O)([N-]S(=O)(=O)C(F)(F)F)C(F)(F)F,1-methyl-3-propylimidazolium bis[(trifluoromethyl)sulfonyl]imide,,,,,,,
YWsvA,323.15,100,656.3,1.415,Arosa et al. (2018),Refractive index,Liquid,ABZxGx,CCCn1cc[n+](C)c1.O=S(=O)([N-]S(=O)(=O)C(F)(F)F)C(F)(F)F,1-methyl-3-propylimidazolium bis[(trifluoromethyl)sulfonyl]imide,,,,,,,
YWsvA,323.15,100,822.7,1.4117,Arosa et al. (2018),Refractive index,Liquid,ABZxGx,CCCn1cc[n+](C)c1.O=S(=O)([N-]S(=O)(=O)C(F)(F)F)C(F)(F)F,1-methyl-3-propylimidazolium bis[(trifluoromethyl)sulfonyl]imide,,,,,,,

File: refindex_csv_data/refindex_setid_YeBxX.csv
setid,Mole fraction of 1-hexyl-3-methylimidazolium hexafluorophosphate,"Temperature, K","Pressure, kPa",Refractive index (Na D-line),reference,propertiy,phases,compound id 1,smile 1,compound name 1,compound id 2,smile 2,compound name 2,compound id 3,smile 3,compound name 3,Unnamed: 13
YeBxX,0,298.15,101,1.35881,Pereiro et al. (2006b),Refractive index,Liquid,AAOMHN,COC(C)=O,methyl ethanoate,ABICIG,CCCCCC[n+]1ccn(C)c1.F[P-](F)(F)(F)(F)F,1-hexyl-3-methylimidazolium hexafluorophosphate,,,,
YeBxX,0.0411,298.15,101,1.36891,Pereiro et al. (2006b),Refractive index,Liquid,AAOMHN,COC(C)=O,methyl ethanoate,ABICIG,CCCCCC[n+]1ccn(C)c1.F[P-](F)(F)(F)(F)F,1-hexyl-3-methylimidazolium hexafluorophosphate,,,,
YeBxX,0.0967,298.15,101,1.37917,Pereiro et al. (2006b),Refractive index,Liquid,AAOMHN,COC(C)=O,methyl ethanoate,ABICIG,CCCCCC[n+]1ccn(C)c1.F[P-](F)(F)(F)(F)F,1-hexyl-3-methylimidazolium hexafluorophosphate,,,,
YeBxX,0.2066,298.15,101,1.39227,Pereiro et al. (2006b),Refractive index,Liquid,AAOMHN,COC(C)=O,methyl ethanoate,ABICIG,CCCCCC[n+]1ccn(C)c1.F[P-](F)(F)(F)(F)F,1-hexyl-3-methylimidazolium hexafluorophosphate,,,,
YeBxX,0.288,298.15,101,1.39832,Pereiro et al. (2006b),Refractive index,Liquid,AAOMHN,COC(C)=O,methyl ethanoate,ABICIG,CCCCCC[n+]1ccn(C)c1.F[P-](F)(F)(F)(F)F,1-hexyl-3-methylimidazolium hexafluorophosphate,,,,
YeBxX,0.4075,298.15,101,1.40488,Pereiro et al. (2006b),Refractive index,Liquid,AAOMHN,COC(C)=O,methyl ethanoate,ABICIG,CCCCCC[n+]1ccn(C)c1.F[P-](F)(F)(F)(F)F,1-hexyl-3-methylimidazolium hexafluorophosphate,,,,
YeBxX,0.5423,298.15,101,1.4095,Pereiro et al. (2006b),Refractive index,Liquid,AAOMHN,COC(C)=O,methyl ethanoate,ABICIG,CCCCCC[n+]1ccn(C)c1.F[P-](F)(F)(F)(F)F,1-hexyl-3-methylimidazolium hexafluorophosphate,,,,
YeBxX,0.6247,298.15,101,1.4117,Pereiro et al. (2006b),Refractive index,Liquid,AAOMHN,COC(C)=O,methyl ethanoate,ABICIG,CCCCCC[n+]1ccn(C)c1.F[P-](F)(F)(F)(F)F,1-hexyl-3-methylimidazolium hexafluorophosphate,,,,
YeBxX,0.702,298.15,101,1.41331,Pereiro et al. (2006b),Refractive index,Liquid,AAOMHN,COC(C)=O,methyl ethanoate,ABICIG,CCCCCC[n+]1ccn(C)c1.F[P-](F)(F)(F)(F)F,1-hexyl-3-methylimidazolium hexafluorophosphate,,,,
YeBxX,0.8043,298.15,101,1.41503,Pereiro et al. (2006b),Refractive index,Liquid,AAOMHN,COC(C)=O,methyl ethanoate,ABICIG,CCCCCC[n+]1ccn(C)c1.F[P-](F)(F)(F)(F)F,1-hexyl-3-methylimidazolium hexafluorophosphate,,,,
YeBxX,0.9002,298.15,101,1.41652,Pereiro et al. (2006b),Refractive index,Liquid,AAOMHN,COC(C)=O,methyl ethanoate,ABICIG,CCCCCC[n+]1ccn(C)c1.F[P-](F)(F)(F)(F)F,1-hexyl-3-methylimidazolium hexafluorophosphate,,,,
YeBxX,0.9499,298.15,101,1.41723,Pereiro et al. (2006b),Refractive index,Liquid,AAOMHN,COC(C)=O,methyl ethanoate,ABICIG,CCCCCC[n+]1ccn(C)c1.F[P-](F)(F)(F)(F)F,1-hexyl-3-methylimidazolium hexafluorophosphate,,,,
YeBxX,1,298.15,101,1.41787,Pereiro et al. (2006b),Refractive index,Liquid,AAOMHN,COC(C)=O,methyl ethanoate,ABICIG,CCCCCC[n+]1ccn(C)c1.F[P-](F)(F)(F)(F)F,1-hexyl-3-methylimidazolium hexafluorophosphate,,,,

File: refindex_csv_data/refindex_setid_YwFie.csv
setid,"Temperature, K",Mole fraction of 1-butyl-3-methylimidazolium tetrafluoroborate,"Pressure, kPa",Refractive index (Na D-line),reference,propertiy,phases,compound id 1,smile 1,compound name 1,compound id 2,smile 2,compound name 2,compound id 3,smile 3,compound name 3,Unnamed: 13
YwFie,298.15,0,100,1.46839,Rao et al. (2015),Refractive index,Liquid,AATDtI,CN1CCCC1=O,N-methylpyrrolidone,AArYBF,CCCC[n+]1ccn(C)c1.F[B-](F)(F)F,1-butyl-3-methylimidazolium tetrafluoroborate,,,,
YwFie,298.15,0.0975,100,1.46357,Rao et al. (2015),Refractive index,Liquid,AATDtI,CN1CCCC1=O,N-methylpyrrolidone,AArYBF,CCCC[n+]1ccn(C)c1.F[B-](F)(F)F,1-butyl-3-methylimidazolium tetrafluoroborate,,,,
YwFie,298.15,0.1975,100,1.45746,Rao et al. (2015),Refractive index,Liquid,AATDtI,CN1CCCC1=O,N-methylpyrrolidone,AArYBF,CCCC[n+]1ccn(C)c1.F[B-](F)(F)F,1-butyl-3-methylimidazolium tetrafluoroborate,,,,
YwFie,298.15,0.2946,100,1.45183,Rao et al. (2015),Refractive index,Liquid,AATDtI,CN1CCCC1=O,N-methylpyrrolidone,AArYBF,CCCC[n+]1ccn(C)c1.F[B-](F)(F)F,1-butyl-3-methylimidazolium tetrafluoroborate,,,,
YwFie,298.15,0.3845,100,1.44661,Rao et al. (2015),Refractive index,Liquid,AATDtI,CN1CCCC1=O,N-methylpyrrolidone,AArYBF,CCCC[n+]1ccn(C)c1.F[B-](F)(F)F,1-butyl-3-methylimidazolium tetrafluoroborate,,,,
YwFie,298.15,0.4903,100,1.44129,Rao et al. (2015),Refractive index,Liquid,AATDtI,CN1CCCC1=O,N-methylpyrrolidone,AArYBF,CCCC[n+]1ccn(C)c1.F[B-](F)(F)F,1-butyl-3-methylimidazolium tetrafluoroborate,,,,
YwFie,298.15,0.5578,100,1.43813,Rao et al. (2015),Refractive index,Liquid,AATDtI,CN1CCCC1=O,N-methylpyrrolidone,AArYBF,CCCC[n+]1ccn(C)c1.F[B-](F)(F)F,1-butyl-3-methylimidazolium tetrafluoroborate,,,,
YwFie,298.15,0.6939,100,1.43216,Rao et al. (2015),Refractive index,Liquid,AATDtI,CN1CCCC1=O,N-methylpyrrolidone,AArYBF,CCCC[n+]1ccn(C)c1.F[B-](F)(F)F,1-butyl-3-methylimidazolium tetrafluoroborate,,,,
YwFie,298.15,0.7886,100,1.42839,Rao et al. (2015),Refractive index,Liquid,AATDtI,CN1CCCC1=O,N-methylpyrrolidone,AArYBF,CCCC[n+]1ccn(C)c1.F[B-](F)(F)F,1-butyl-3-methylimidazolium tetrafluoroborate,,,,
YwFie,298.15,0.892,100,1.42449,Rao et al. (2015),Refractive index,Liquid,AATDtI,CN1CCCC1=O,N-methylpyrrolidone,AArYBF,CCCC[n+]1ccn(C)c1.F[B-](F)(F)F,1-butyl-3-methylimidazolium tetrafluoroborate,,,,
YwFie,298.15,1,100,1.42058,Rao et al. (2015),Refractive index,Liquid,AATDtI,CN1CCCC1=O,N-methylpyrrolidone,AArYBF,CCCC[n+]1ccn(C)c1.F[B-](F)(F)F,1-butyl-3-methylimidazolium tetrafluoroborate,,,,
YwFie,303.15,0,100,1.46627,Rao et al. (2015),Refractive index,Liquid,AATDtI,CN1CCCC1=O,N-methylpyrrolidone,AArYBF,CCCC[n+]1ccn(C)c1.F[B-](F)(F)F,1-butyl-3-methylimidazolium tetrafluoroborate,,,,
YwFie,303.15,0.0975,100,1.46163,Rao et al. (2015),Refractive index,Liquid,AATDtI,CN1CCCC1=O,N-methylpyrrolidone,AArYBF,CCCC[n+]1ccn(C)c1.F[B-](F)(F)F,1-butyl-3-methylimidazolium tetrafluoroborate,,,,
YwFie,303.15,0.1975,100,1.45563,Rao et al. (2015),Refractive index,Liquid,AATDtI,CN1CCCC1=O,N-methylpyrrolidone,AArYBF,CCCC[n+]1ccn(C)c1.F[B-](F)(F)F,1-butyl-3-methylimidazolium tetrafluoroborate,,,,
YwFie,303.15,0.2946,100,1.45012,Rao et al. (2015),Refractive index,Liquid,AATDtI,CN1CCCC1=O,N-methylpyrrolidone,AArYBF,CCCC[n+]1ccn(C)c1.F[B-](F)(F)F,1-butyl-3-methylimidazolium tetrafluoroborate,,,,
YwFie,303.15,0.3845,100,1.44502,Rao et al. (2015),Refractive index,Liquid,AATDtI,CN1CCCC1=O,N-methylpyrrolidone,AArYBF,CCCC[n+]1ccn(C)c1.F[B-](F)(F)F,1-butyl-3-methylimidazolium tetrafluoroborate,,,,
YwFie,303.15,0.4903,100,1.43969,Rao et al. (2015),Refractive index,Liquid,AATDtI,CN1CCCC1=O,N-methylpyrrolidone,AArYBF,CCCC[n+]1ccn(C)c1.F[B-](F)(F)F,1-butyl-3-methylimidazolium tetrafluoroborate,,,,
YwFie,303.15,0.5578,100,1.43663,Rao et al. (2015),Refractive index,Liquid,AATDtI,CN1CCCC1=O,N-methylpyrrolidone,AArYBF,CCCC[n+]1ccn(C)c1.F[B-](F)(F)F,1-butyl-3-methylimidazolium tetrafluoroborate,,,,
YwFie,303.15,0.6939,100,1.43077,Rao et al. (2015),Refractive index,Liquid,AATDtI,CN1CCCC1=O,N-methylpyrrolidone,AArYBF,CCCC[n+]1ccn(C)c1.F[B-](F)(F)F,1-butyl-3-methylimidazolium tetrafluoroborate,,,,
YwFie,303.15,0.7886,100,1.42702,Rao et al. (2015),Refractive index,Liquid,AATDtI,CN1CCCC1=O,N-methylpyrrolidone,AArYBF,CCCC[n+]1ccn(C)c1.F[B-](F)(F)F,1-butyl-3-methylimidazolium tetrafluoroborate,,,,
YwFie,303.15,0.892,100,1.42315,Rao et al. (2015),Refractive index,Liquid,AATDtI,CN1CCCC1=O,N-methylpyrrolidone,AArYBF,CCCC[n+]1ccn(C)c1.F[B-](F)(F)F,1-butyl-3-methylimidazolium tetrafluoroborate,,,,
YwFie,303.15,1,100,1.41913,Rao et al. (2015),Refractive index,Liquid,AATDtI,CN1CCCC1=O,N-methylpyrrolidone,AArYBF,CCCC[n+]1ccn(C)c1.F[B-](F)(F)F,1-butyl-3-methylimidazolium tetrafluoroborate,,,,
YwFie,308.15,0,100,1.46412,Rao et al. (2015),Refractive index,Liquid,AATDtI,CN1CCCC1=O,N-methylpyrrolidone,AArYBF,CCCC[n+]1ccn(C)c1.F[B-](F)(F)F,1-butyl-3-methylimidazolium tetrafluoroborate,,,,
YwFie,308.15,0.0975,100,1.45965,Rao et al. (2015),Refractive index,Liquid,AATDtI,CN1CCCC1=O,N-methylpyrrolidone,AArYBF,CCCC[n+]1ccn(C)c1.F[B-](F)(F)F,1-butyl-3-methylimidazolium tetrafluoroborate,,,,
YwFie,308.15,0.1975,100,1.45375,Rao et al. (2015),Refractive index,Liquid,AATDtI,CN1CCCC1=O,N-methylpyrrolidone,AArYBF,CCCC[n+]1ccn(C)c1.F[B-](F)(F)F,1-butyl-3-methylimidazolium tetrafluoroborate,,,,
YwFie,308.15,0.2946,100,1.44839,Rao et al. (2015),Refractive index,Liquid,AATDtI,CN1CCCC1=O,N-methylpyrrolidone,AArYBF,CCCC[n+]1ccn(C)c1.F[B-](F)(F)F,1-butyl-3-methylimidazolium tetrafluoroborate,,,,
YwFie,308.15,0.3845,100,1.44337,Rao et al. (2015),Refractive index,Liquid,AATDtI,CN1CCCC1=O,N-methylpyrrolidone,AArYBF,CCCC[n+]1ccn(C)c1.F[B-](F)(F)F,1-butyl-3-methylimidazolium tetrafluoroborate,,,,
YwFie,308.15,0.4903,100,1.43814,Rao et al. (2015),Refractive index,Liquid,AATDtI,CN1CCCC1=O,N-methylpyrrolidone,AArYBF,CCCC[n+]1ccn(C)c1.F[B-](F)(F)F,1-butyl-3-methylimidazolium tetrafluoroborate,,,,
YwFie,308.15,0.5578,100,1.43512,Rao et al. (2015),Refractive index,Liquid,AATDtI,CN1CCCC1=O,N-methylpyrrolidone,AArYBF,CCCC[n+]1ccn(C)c1.F[B-](F)(F)F,1-butyl-3-methylimidazolium tetrafluoroborate,,,,
YwFie,308.15,0.6939,100,1.42931,Rao et al. (2015),Refractive index,Liquid,AATDtI,CN1CCCC1=O,N-methylpyrrolidone,AArYBF,CCCC[n+]1ccn(C)c1.F[B-](F)(F)F,1-butyl-3-methylimidazolium tetrafluoroborate,,,,
YwFie,308.15,0.7886,100,1.42565,Rao et al. (2015),Refractive index,Liquid,AATDtI,CN1CCCC1=O,N-methylpyrrolidone,AArYBF,CCCC[n+]1ccn(C)c1.F[B-](F)(F)F,1-butyl-3-methylimidazolium tetrafluoroborate,,,,
YwFie,308.15,0.892,100,1.42185,Rao et al. (2015),Refractive index,Liquid,AATDtI,CN1CCCC1=O,N-methylpyrrolidone,AArYBF,CCCC[n+]1ccn(C)c1.F[B-](F)(F)F,1-butyl-3-methylimidazolium tetrafluoroborate,,,,
YwFie,308.15,1,100,1.41764,Rao et al. (2015),Refractive index,Liquid,AATDtI,CN1CCCC1=O,N-methylpyrrolidone,AArYBF,CCCC[n+]1ccn(C)c1.F[B-](F)(F)F,1-butyl-3-methylimidazolium tetrafluoroborate,,,,
YwFie,313.15,0,100,1.46199,Rao et al. (2015),Refractive index,Liquid,AATDtI,CN1CCCC1=O,N-methylpyrrolidone,AArYBF,CCCC[n+]1ccn(C)c1.F[B-](F)(F)F,1-butyl-3-methylimidazolium tetrafluoroborate,,,,
YwFie,313.15,0.0975,100,1.45771,Rao et al. (2015),Refractive index,Liquid,AATDtI,CN1CCCC1=O,N-methylpyrrolidone,AArYBF,CCCC[n+]1ccn(C)c1.F[B-](F)(F)F,1-butyl-3-methylimidazolium tetrafluoroborate,,,,
YwFie,313.15,0.1975,100,1.45191,Rao et al. (2015),Refractive index,Liquid,AATDtI,CN1CCCC1=O,N-methylpyrrolidone,AArYBF,CCCC[n+]1ccn(C)c1.F[B-](F)(F)F,1-butyl-3-methylimidazolium tetrafluoroborate,,,,
YwFie,313.15,0.2946,100,1.44666,Rao et al. (2015),Refractive index,Liquid,AATDtI,CN1CCCC1=O,N-methylpyrrolidone,AArYBF,CCCC[n+]1ccn(C)c1.F[B-](F)(F)F,1-butyl-3-methylimidazolium tetrafluoroborate,,,,
YwFie,313.15,0.3845,100,1.44176,Rao et al. (2015),Refractive index,Liquid,AATDtI,CN1CCCC1=O,N-methylpyrrolidone,AArYBF,CCCC[n+]1ccn(C)c1.F[B-](F)(F)F,1-butyl-3-methylimidazolium tetrafluoroborate,,,,
YwFie,313.15,0.4903,100,1.43651,Rao et al. (2015),Refractive index,Liquid,AATDtI,CN1CCCC1=O,N-methylpyrrolidone,AArYBF,CCCC[n+]1ccn(C)c1.F[B-](F)(F)F,1-butyl-3-methylimidazolium tetrafluoroborate,,,,
YwFie,313.15,0.5578,100,1.43359,Rao et al. (2015),Refractive index,Liquid,AATDtI,CN1CCCC1=O,N-methylpyrrolidone,AArYBF,CCCC[n+]1ccn(C)c1.F[B-](F)(F)F,1-butyl-3-methylimidazolium tetrafluoroborate,,,,
YwFie,313.15,0.6939,100,1.42786,Rao et al. (2015),Refractive index,Liquid,AATDtI,CN1CCCC1=O,N-methylpyrrolidone,AArYBF,CCCC[n+]1ccn(C)c1.F[B-](F)(F)F,1-butyl-3-methylimidazolium tetrafluoroborate,,,,
YwFie,313.15,0.7886,100,1.42425,Rao et al. (2015),Refractive index,Liquid,AATDtI,CN1CCCC1=O,N-methylpyrrolidone,AArYBF,CCCC[n+]1ccn(C)c1.F[B-](F)(F)F,1-butyl-3-methylimidazolium tetrafluoroborate,,,,
YwFie,313.15,0.892,100,1.42055,Rao et al. (2015),Refractive index,Liquid,AATDtI,CN1CCCC1=O,N-methylpyrrolidone,AArYBF,CCCC[n+]1ccn(C)c1.F[B-](F)(F)F,1-butyl-3-methylimidazolium tetrafluoroborate,,,,
YwFie,313.15,1,100,1.41621,Rao et al. (2015),Refractive index,Liquid,AATDtI,CN1CCCC1=O,N-methylpyrrolidone,AArYBF,CCCC[n+]1ccn(C)c1.F[B-](F)(F)F,1-butyl-3-methylimidazolium tetrafluoroborate,,,,
YwFie,318.15,0,100,1.45983,Rao et al. (2015),Refractive index,Liquid,AATDtI,CN1CCCC1=O,N-methylpyrrolidone,AArYBF,CCCC[n+]1ccn(C)c1.F[B-](F)(F)F,1-butyl-3-methylimidazolium tetrafluoroborate,,,,
YwFie,318.15,0.0975,100,1.45569,Rao et al. (2015),Refractive index,Liquid,AATDtI,CN1CCCC1=O,N-methylpyrrolidone,AArYBF,CCCC[n+]1ccn(C)c1.F[B-](F)(F)F,1-butyl-3-methylimidazolium tetrafluoroborate,,,,
YwFie,318.15,0.1975,100,1.45002,Rao et al. (2015),Refractive index,Liquid,AATDtI,CN1CCCC1=O,N-methylpyrrolidone,AArYBF,CCCC[n+]1ccn(C)c1.F[B-](F)(F)F,1-butyl-3-methylimidazolium tetrafluoroborate,,,,
YwFie,318.15,0.2946,100,1.44489,Rao et al. (2015),Refractive index,Liquid,AATDtI,CN1CCCC1=O,N-methylpyrrolidone,AArYBF,CCCC[n+]1ccn(C)c1.F[B-](F)(F)F,1-butyl-3-methylimidazolium tetrafluoroborate,,,,
YwFie,318.15,0.3845,100,1.44003,Rao et al. (2015),Refractive index,Liquid,AATDtI,CN1CCCC1=O,N-methylpyrrolidone,AArYBF,CCCC[n+]1ccn(C)c1.F[B-](F)(F)F,1-butyl-3-methylimidazolium tetrafluoroborate,,,,
YwFie,318.15,0.4903,100,1.43486,Rao et al. (2015),Refractive index,Liquid,AATDtI,CN1CCCC1=O,N-methylpyrrolidone,AArYBF,CCCC[n+]1ccn(C)c1.F[B-](F)(F)F,1-butyl-3-methylimidazolium tetrafluoroborate,,,,
YwFie,318.15,0.5578,100,1.43208,Rao et al. (2015),Refractive index,Liquid,AATDtI,CN1CCCC1=O,N-methylpyrrolidone,AArYBF,CCCC[n+]1ccn(C)c1.F[B-](F)(F)F,1-butyl-3-methylimidazolium tetrafluoroborate,,,,
YwFie,318.15,0.6939,100,1.42638,Rao et al. (2015),Refractive index,Liquid,AATDtI,CN1CCCC1=O,N-methylpyrrolidone,AArYBF,CCCC[n+]1ccn(C)c1.F[B-](F)(F)F,1-butyl-3-methylimidazolium tetrafluoroborate,,,,
YwFie,318.15,0.7886,100,1.42289,Rao et al. (2015),Refractive index,Liquid,AATDtI,CN1CCCC1=O,N-methylpyrrolidone,AArYBF,CCCC[n+]1ccn(C)c1.F[B-](F)(F)F,1-butyl-3-methylimidazolium tetrafluoroborate,,,,
YwFie,318.15,0.892,100,1.41916,Rao et al. (2015),Refractive index,Liquid,AATDtI,CN1CCCC1=O,N-methylpyrrolidone,AArYBF,CCCC[n+]1ccn(C)c1.F[B-](F)(F)F,1-butyl-3-methylimidazolium tetrafluoroborate,,,,
YwFie,318.15,1,100,1.41472,Rao et al. (2015),Refractive index,Liquid,AATDtI,CN1CCCC1=O,N-methylpyrrolidone,AArYBF,CCCC[n+]1ccn(C)c1.F[B-](F)(F)F,1-butyl-3-methylimidazolium tetrafluoroborate,,,,
YwFie,323.15,0,100,1.45771,Rao et al. (2015),Refractive index,Liquid,AATDtI,CN1CCCC1=O,N-methylpyrrolidone,AArYBF,CCCC[n+]1ccn(C)c1.F[B-](F)(F)F,1-butyl-3-methylimidazolium tetrafluoroborate,,,,
YwFie,323.15,0.0975,100,1.45368,Rao et al. (2015),Refractive index,Liquid,AATDtI,CN1CCCC1=O,N-methylpyrrolidone,AArYBF,CCCC[n+]1ccn(C)c1.F[B-](F)(F)F,1-butyl-3-methylimidazolium tetrafluoroborate,,,,
YwFie,323.15,0.1975,100,1.44816,Rao et al. (2015),Refractive index,Liquid,AATDtI,CN1CCCC1=O,N-methylpyrrolidone,AArYBF,CCCC[n+]1ccn(C)c1.F[B-](F)(F)F,1-butyl-3-methylimidazolium tetrafluoroborate,,,,
YwFie,323.15,0.2946,100,1.44307,Rao et al. (2015),Refractive index,Liquid,AATDtI,CN1CCCC1=O,N-methylpyrrolidone,AArYBF,CCCC[n+]1ccn(C)c1.F[B-](F)(F)F,1-butyl-3-methylimidazolium tetrafluoroborate,,,,
YwFie,323.15,0.3845,100,1.43837,Rao et al. (2015),Refractive index,Liquid,AATDtI,CN1CCCC1=O,N-methylpyrrolidone,AArYBF,CCCC[n+]1ccn(C)c1.F[B-](F)(F)F,1-butyl-3-methylimidazolium tetrafluoroborate,,,,
YwFie,323.15,0.4903,100,1.43322,Rao et al. (2015),Refractive index,Liquid,AATDtI,CN1CCCC1=O,N-methylpyrrolidone,AArYBF,CCCC[n+]1ccn(C)c1.F[B-](F)(F)F,1-butyl-3-methylimidazolium tetrafluoroborate,,,,
YwFie,323.15,0.5578,100,1.43054,Rao et al. (2015),Refractive index,Liquid,AATDtI,CN1CCCC1=O,N-methylpyrrolidone,AArYBF,CCCC[n+]1ccn(C)c1.F[B-](F)(F)F,1-butyl-3-methylimidazolium tetrafluoroborate,,,,
YwFie,323.15,0.6939,100,1.42489,Rao et al. (2015),Refractive index,Liquid,AATDtI,CN1CCCC1=O,N-methylpyrrolidone,AArYBF,CCCC[n+]1ccn(C)c1.F[B-](F)(F)F,1-butyl-3-methylimidazolium tetrafluoroborate,,,,
YwFie,323.15,0.7886,100,1.42148,Rao et al. (2015),Refractive index,Liquid,AATDtI,CN1CCCC1=O,N-methylpyrrolidone,AArYBF,CCCC[n+]1ccn(C)c1.F[B-](F)(F)F,1-butyl-3-methylimidazolium tetrafluoroborate,,,,
YwFie,323.15,0.892,100,1.41781,Rao et al. (2015),Refractive index,Liquid,AATDtI,CN1CCCC1=O,N-methylpyrrolidone,AArYBF,CCCC[n+]1ccn(C)c1.F[B-](F)(F)F,1-butyl-3-methylimidazolium tetrafluoroborate,,,,
YwFie,323.15,1,100,1.41331,Rao et al. (2015),Refractive index,Liquid,AATDtI,CN1CCCC1=O,N-methylpyrrolidone,AArYBF,CCCC[n+]1ccn(C)c1.F[B-](F)(F)F,1-butyl-3-methylimidazolium tetrafluoroborate,,,,

File: refindex_csv_data/refindex_setid_YyBQW.csv
setid,"Temperature, K","Pressure, kPa","Wavelength, A",Refractive index,reference,propertiy,phases,compound id 1,smile 1,compound name 1,compound id 2,smile 2,compound name 2,compound id 3,smile 3,compound name 3,Unnamed: 13
YyBQW,293,100,450,1.5126,Mero et al. (2022),Refractive index,Liquid,AAraev,C(CCC(=O)C)(=O)[O-].C(C)N1C=[N+](C=C1)C,1-ethyl-3-methylimidazolium levulinate,,,,,,,
YyBQW,293,100,532,1.5039,Mero et al. (2022),Refractive index,Liquid,AAraev,C(CCC(=O)C)(=O)[O-].C(C)N1C=[N+](C=C1)C,1-ethyl-3-methylimidazolium levulinate,,,,,,,
YyBQW,293,100,633,1.4977,Mero et al. (2022),Refractive index,Liquid,AAraev,C(CCC(=O)C)(=O)[O-].C(C)N1C=[N+](C=C1)C,1-ethyl-3-methylimidazolium levulinate,,,,,,,
YyBQW,293,100,964,1.4896,Mero et al. (2022),Refractive index,Liquid,AAraev,C(CCC(=O)C)(=O)[O-].C(C)N1C=[N+](C=C1)C,1-ethyl-3-methylimidazolium levulinate,,,,,,,
YyBQW,293,100,1551,1.4862,Mero et al. (2022),Refractive index,Liquid,AAraev,C(CCC(=O)C)(=O)[O-].C(C)N1C=[N+](C=C1)C,1-ethyl-3-methylimidazolium levulinate,,,,,,,
YyBQW,353,100,450,1.4971,Mero et al. (2022),Refractive index,Liquid,AAraev,C(CCC(=O)C)(=O)[O-].C(C)N1C=[N+](C=C1)C,1-ethyl-3-methylimidazolium levulinate,,,,,,,
YyBQW,353,100,532,1.4886,Mero et al. (2022),Refractive index,Liquid,AAraev,C(CCC(=O)C)(=O)[O-].C(C)N1C=[N+](C=C1)C,1-ethyl-3-methylimidazolium levulinate,,,,,,,
YyBQW,353,100,633,1.4826,Mero et al. (2022),Refractive index,Liquid,AAraev,C(CCC(=O)C)(=O)[O-].C(C)N1C=[N+](C=C1)C,1-ethyl-3-methylimidazolium levulinate,,,,,,,
YyBQW,353,100,964,1.4746,Mero et al. (2022),Refractive index,Liquid,AAraev,C(CCC(=O)C)(=O)[O-].C(C)N1C=[N+](C=C1)C,1-ethyl-3-methylimidazolium levulinate,,,,,,,
YyBQW,353,100,1551,1.4713,Mero et al. (2022),Refractive index,Liquid,AAraev,C(CCC(=O)C)(=O)[O-].C(C)N1C=[N+](C=C1)C,1-ethyl-3-methylimidazolium levulinate,,,,,,,
YyBQW,358.1,100,450,1.4958,Mero et al. (2022),Refractive index,Liquid,AAraev,C(CCC(=O)C)(=O)[O-].C(C)N1C=[N+](C=C1)C,1-ethyl-3-methylimidazolium levulinate,,,,,,,
YyBQW,358.1,100,532,1.4873,Mero et al. (2022),Refractive index,Liquid,AAraev,C(CCC(=O)C)(=O)[O-].C(C)N1C=[N+](C=C1)C,1-ethyl-3-methylimidazolium levulinate,,,,,,,
YyBQW,358.1,100,633,1.4813,Mero et al. (2022),Refractive index,Liquid,AAraev,C(CCC(=O)C)(=O)[O-].C(C)N1C=[N+](C=C1)C,1-ethyl-3-methylimidazolium levulinate,,,,,,,
YyBQW,358.1,100,964,1.4734,Mero et al. (2022),Refractive index,Liquid,AAraev,C(CCC(=O)C)(=O)[O-].C(C)N1C=[N+](C=C1)C,1-ethyl-3-methylimidazolium levulinate,,,,,,,
YyBQW,358.1,100,1551,1.4701,Mero et al. (2022),Refractive index,Liquid,AAraev,C(CCC(=O)C)(=O)[O-].C(C)N1C=[N+](C=C1)C,1-ethyl-3-methylimidazolium levulinate,,,,,,,
YyBQW,363,100,450,1.4944,Mero et al. (2022),Refractive index,Liquid,AAraev,C(CCC(=O)C)(=O)[O-].C(C)N1C=[N+](C=C1)C,1-ethyl-3-methylimidazolium levulinate,,,,,,,
YyBQW,363,100,532,1.486,Mero et al. (2022),Refractive index,Liquid,AAraev,C(CCC(=O)C)(=O)[O-].C(C)N1C=[N+](C=C1)C,1-ethyl-3-methylimidazolium levulinate,,,,,,,
YyBQW,363,100,633,1.48,Mero et al. (2022),Refractive index,Liquid,AAraev,C(CCC(=O)C)(=O)[O-].C(C)N1C=[N+](C=C1)C,1-ethyl-3-methylimidazolium levulinate,,,,,,,
YyBQW,363,100,964,1.4721,Mero et al. (2022),Refractive index,Liquid,AAraev,C(CCC(=O)C)(=O)[O-].C(C)N1C=[N+](C=C1)C,1-ethyl-3-methylimidazolium levulinate,,,,,,,
YyBQW,363,100,1551,1.4688,Mero et al. (2022),Refractive index,Liquid,AAraev,C(CCC(=O)C)(=O)[O-].C(C)N1C=[N+](C=C1)C,1-ethyl-3-methylimidazolium levulinate,,,,,,,
YyBQW,368.1,100,450,1.4931,Mero et al. (2022),Refractive index,Liquid,AAraev,C(CCC(=O)C)(=O)[O-].C(C)N1C=[N+](C=C1)C,1-ethyl-3-methylimidazolium levulinate,,,,,,,
YyBQW,368.1,100,532,1.4847,Mero et al. (2022),Refractive index,Liquid,AAraev,C(CCC(=O)C)(=O)[O-].C(C)N1C=[N+](C=C1)C,1-ethyl-3-methylimidazolium levulinate,,,,,,,
YyBQW,368.1,100,633,1.4787,Mero et al. (2022),Refractive index,Liquid,AAraev,C(CCC(=O)C)(=O)[O-].C(C)N1C=[N+](C=C1)C,1-ethyl-3-methylimidazolium levulinate,,,,,,,
YyBQW,368.1,100,964,1.4708,Mero et al. (2022),Refractive index,Liquid,AAraev,C(CCC(=O)C)(=O)[O-].C(C)N1C=[N+](C=C1)C,1-ethyl-3-methylimidazolium levulinate,,,,,,,
YyBQW,368.1,100,1551,1.4676,Mero et al. (2022),Refractive index,Liquid,AAraev,C(CCC(=O)C)(=O)[O-].C(C)N1C=[N+](C=C1)C,1-ethyl-3-methylimidazolium levulinate,,,,,,,
YyBQW,373,100,450,1.4918,Mero et al. (2022),Refractive index,Liquid,AAraev,C(CCC(=O)C)(=O)[O-].C(C)N1C=[N+](C=C1)C,1-ethyl-3-methylimidazolium levulinate,,,,,,,
YyBQW,373,100,532,1.4834,Mero et al. (2022),Refractive index,Liquid,AAraev,C(CCC(=O)C)(=O)[O-].C(C)N1C=[N+](C=C1)C,1-ethyl-3-methylimidazolium levulinate,,,,,,,
YyBQW,373,100,633,1.4775,Mero et al. (2022),Refractive index,Liquid,AAraev,C(CCC(=O)C)(=O)[O-].C(C)N1C=[N+](C=C1)C,1-ethyl-3-methylimidazolium levulinate,,,,,,,
YyBQW,373,100,964,1.4696,Mero et al. (2022),Refractive index,Liquid,AAraev,C(CCC(=O)C)(=O)[O-].C(C)N1C=[N+](C=C1)C,1-ethyl-3-methylimidazolium levulinate,,,,,,,
YyBQW,373,100,1551,1.4663,Mero et al. (2022),Refractive index,Liquid,AAraev,C(CCC(=O)C)(=O)[O-].C(C)N1C=[N+](C=C1)C,1-ethyl-3-methylimidazolium levulinate,,,,,,,
YyBQW,378.15,100,450,1.4905,Mero et al. (2022),Refractive index,Liquid,AAraev,C(CCC(=O)C)(=O)[O-].C(C)N1C=[N+](C=C1)C,1-ethyl-3-methylimidazolium levulinate,,,,,,,
YyBQW,378.15,100,532,1.4822,Mero et al. (2022),Refractive index,Liquid,AAraev,C(CCC(=O)C)(=O)[O-].C(C)N1C=[N+](C=C1)C,1-ethyl-3-methylimidazolium levulinate,,,,,,,
YyBQW,378.15,100,633,1.4762,Mero et al. (2022),Refractive index,Liquid,AAraev,C(CCC(=O)C)(=O)[O-].C(C)N1C=[N+](C=C1)C,1-ethyl-3-methylimidazolium levulinate,,,,,,,
YyBQW,378.15,100,964,1.4683,Mero et al. (2022),Refractive index,Liquid,AAraev,C(CCC(=O)C)(=O)[O-].C(C)N1C=[N+](C=C1)C,1-ethyl-3-methylimidazolium levulinate,,,,,,,
YyBQW,378.15,100,1551,1.4651,Mero et al. (2022),Refractive index,Liquid,AAraev,C(CCC(=O)C)(=O)[O-].C(C)N1C=[N+](C=C1)C,1-ethyl-3-methylimidazolium levulinate,,,,,,,
YyBQW,383.1,100,450,1.4892,Mero et al. (2022),Refractive index,Liquid,AAraev,C(CCC(=O)C)(=O)[O-].C(C)N1C=[N+](C=C1)C,1-ethyl-3-methylimidazolium levulinate,,,,,,,
YyBQW,383.1,100,532,1.4809,Mero et al. (2022),Refractive index,Liquid,AAraev,C(CCC(=O)C)(=O)[O-].C(C)N1C=[N+](C=C1)C,1-ethyl-3-methylimidazolium levulinate,,,,,,,
YyBQW,383.1,100,633,1.4749,Mero et al. (2022),Refractive index,Liquid,AAraev,C(CCC(=O)C)(=O)[O-].C(C)N1C=[N+](C=C1)C,1-ethyl-3-methylimidazolium levulinate,,,,,,,
YyBQW,383.1,100,964,1.4671,Mero et al. (2022),Refractive index,Liquid,AAraev,C(CCC(=O)C)(=O)[O-].C(C)N1C=[N+](C=C1)C,1-ethyl-3-methylimidazolium levulinate,,,,,,,
YyBQW,383.1,100,1551,1.4638,Mero et al. (2022),Refractive index,Liquid,AAraev,C(CCC(=O)C)(=O)[O-].C(C)N1C=[N+](C=C1)C,1-ethyl-3-methylimidazolium levulinate,,,,,,,
YyBQW,388.15,100,450,1.4879,Mero et al. (2022),Refractive index,Liquid,AAraev,C(CCC(=O)C)(=O)[O-].C(C)N1C=[N+](C=C1)C,1-ethyl-3-methylimidazolium levulinate,,,,,,,
YyBQW,388.15,100,532,1.4796,Mero et al. (2022),Refractive index,Liquid,AAraev,C(CCC(=O)C)(=O)[O-].C(C)N1C=[N+](C=C1)C,1-ethyl-3-methylimidazolium levulinate,,,,,,,
YyBQW,388.15,100,633,1.4736,Mero et al. (2022),Refractive index,Liquid,AAraev,C(CCC(=O)C)(=O)[O-].C(C)N1C=[N+](C=C1)C,1-ethyl-3-methylimidazolium levulinate,,,,,,,
YyBQW,388.15,100,964,1.4658,Mero et al. (2022),Refractive index,Liquid,AAraev,C(CCC(=O)C)(=O)[O-].C(C)N1C=[N+](C=C1)C,1-ethyl-3-methylimidazolium levulinate,,,,,,,
YyBQW,388.15,100,1551,1.4626,Mero et al. (2022),Refractive index,Liquid,AAraev,C(CCC(=O)C)(=O)[O-].C(C)N1C=[N+](C=C1)C,1-ethyl-3-methylimidazolium levulinate,,,,,,,
YyBQW,393.1,100,450,1.4866,Mero et al. (2022),Refractive index,Liquid,AAraev,C(CCC(=O)C)(=O)[O-].C(C)N1C=[N+](C=C1)C,1-ethyl-3-methylimidazolium levulinate,,,,,,,
YyBQW,393.1,100,532,1.4783,Mero et al. (2022),Refractive index,Liquid,AAraev,C(CCC(=O)C)(=O)[O-].C(C)N1C=[N+](C=C1)C,1-ethyl-3-methylimidazolium levulinate,,,,,,,
YyBQW,393.1,100,633,1.4724,Mero et al. (2022),Refractive index,Liquid,AAraev,C(CCC(=O)C)(=O)[O-].C(C)N1C=[N+](C=C1)C,1-ethyl-3-methylimidazolium levulinate,,,,,,,
YyBQW,393.1,100,964,1.4646,Mero et al. (2022),Refractive index,Liquid,AAraev,C(CCC(=O)C)(=O)[O-].C(C)N1C=[N+](C=C1)C,1-ethyl-3-methylimidazolium levulinate,,,,,,,
YyBQW,393.1,100,1551,1.4613,Mero et al. (2022),Refractive index,Liquid,AAraev,C(CCC(=O)C)(=O)[O-].C(C)N1C=[N+](C=C1)C,1-ethyl-3-methylimidazolium levulinate,,,,,,,
YyBQW,398.15,100,450,1.4853,Mero et al. (2022),Refractive index,Liquid,AAraev,C(CCC(=O)C)(=O)[O-].C(C)N1C=[N+](C=C1)C,1-ethyl-3-methylimidazolium levulinate,,,,,,,
YyBQW,398.15,100,532,1.477,Mero et al. (2022),Refractive index,Liquid,AAraev,C(CCC(=O)C)(=O)[O-].C(C)N1C=[N+](C=C1)C,1-ethyl-3-methylimidazolium levulinate,,,,,,,
YyBQW,398.15,100,633,1.4711,Mero et al. (2022),Refractive index,Liquid,AAraev,C(CCC(=O)C)(=O)[O-].C(C)N1C=[N+](C=C1)C,1-ethyl-3-methylimidazolium levulinate,,,,,,,
YyBQW,398.15,100,964,1.4633,Mero et al. (2022),Refractive index,Liquid,AAraev,C(CCC(=O)C)(=O)[O-].C(C)N1C=[N+](C=C1)C,1-ethyl-3-methylimidazolium levulinate,,,,,,,
YyBQW,398.15,100,1551,1.4601,Mero et al. (2022),Refractive index,Liquid,AAraev,C(CCC(=O)C)(=O)[O-].C(C)N1C=[N+](C=C1)C,1-ethyl-3-methylimidazolium levulinate,,,,,,,
YyBQW,403.1,100,450,1.484,Mero et al. (2022),Refractive index,Liquid,AAraev,C(CCC(=O)C)(=O)[O-].C(C)N1C=[N+](C=C1)C,1-ethyl-3-methylimidazolium levulinate,,,,,,,
YyBQW,403.1,100,532,1.4757,Mero et al. (2022),Refractive index,Liquid,AAraev,C(CCC(=O)C)(=O)[O-].C(C)N1C=[N+](C=C1)C,1-ethyl-3-methylimidazolium levulinate,,,,,,,
YyBQW,403.1,100,633,1.4698,Mero et al. (2022),Refractive index,Liquid,AAraev,C(CCC(=O)C)(=O)[O-].C(C)N1C=[N+](C=C1)C,1-ethyl-3-methylimidazolium levulinate,,,,,,,
YyBQW,403.1,100,964,1.462,Mero et al. (2022),Refractive index,Liquid,AAraev,C(CCC(=O)C)(=O)[O-].C(C)N1C=[N+](C=C1)C,1-ethyl-3-methylimidazolium levulinate,,,,,,,
YyBQW,403.1,100,1551,1.4588,Mero et al. (2022),Refractive index,Liquid,AAraev,C(CCC(=O)C)(=O)[O-].C(C)N1C=[N+](C=C1)C,1-ethyl-3-methylimidazolium levulinate,,,,,,,

File: refindex_csv_data/refindex_setid_ZrTZi.csv
setid,"Temperature, K",Mole fraction of 1-hexyl-3-methylimidazolium tetrafluoroborate,"Pressure, kPa",Refractive index (Na D-line),reference,propertiy,phases,compound id 1,smile 1,compound name 1,compound id 2,smile 2,compound name 2,compound id 3,smile 3,compound name 3,Unnamed: 13
ZrTZi,293.15,0,101.3,1.45951,Master and Malek (2021b),Refractive index,Liquid,AAwscj,CCCCCC[n+]1ccn(C)c1.F[B-](F)(F)F,1-hexyl-3-methylimidazolium tetrafluoroborate,AATDWH,NC1CCCCC1,cyclohexylamine,,,,
ZrTZi,293.15,0.097,101.3,1.45498,Master and Malek (2021b),Refractive index,Liquid,AAwscj,CCCCCC[n+]1ccn(C)c1.F[B-](F)(F)F,1-hexyl-3-methylimidazolium tetrafluoroborate,AATDWH,NC1CCCCC1,cyclohexylamine,,,,
ZrTZi,293.15,0.1808,101.3,1.45161,Master and Malek (2021b),Refractive index,Liquid,AAwscj,CCCCCC[n+]1ccn(C)c1.F[B-](F)(F)F,1-hexyl-3-methylimidazolium tetrafluoroborate,AATDWH,NC1CCCCC1,cyclohexylamine,,,,
ZrTZi,293.15,0.2945,101.3,1.44744,Master and Malek (2021b),Refractive index,Liquid,AAwscj,CCCCCC[n+]1ccn(C)c1.F[B-](F)(F)F,1-hexyl-3-methylimidazolium tetrafluoroborate,AATDWH,NC1CCCCC1,cyclohexylamine,,,,
ZrTZi,293.15,0.396,101.3,1.44415,Master and Malek (2021b),Refractive index,Liquid,AAwscj,CCCCCC[n+]1ccn(C)c1.F[B-](F)(F)F,1-hexyl-3-methylimidazolium tetrafluoroborate,AATDWH,NC1CCCCC1,cyclohexylamine,,,,
ZrTZi,293.15,0.5009,101.3,1.4409,Master and Malek (2021b),Refractive index,Liquid,AAwscj,CCCCCC[n+]1ccn(C)c1.F[B-](F)(F)F,1-hexyl-3-methylimidazolium tetrafluoroborate,AATDWH,NC1CCCCC1,cyclohexylamine,,,,
ZrTZi,293.15,0.6048,101.3,1.43793,Master and Malek (2021b),Refractive index,Liquid,AAwscj,CCCCCC[n+]1ccn(C)c1.F[B-](F)(F)F,1-hexyl-3-methylimidazolium tetrafluoroborate,AATDWH,NC1CCCCC1,cyclohexylamine,,,,
ZrTZi,293.15,0.7029,101.3,1.4354,Master and Malek (2021b),Refractive index,Liquid,AAwscj,CCCCCC[n+]1ccn(C)c1.F[B-](F)(F)F,1-hexyl-3-methylimidazolium tetrafluoroborate,AATDWH,NC1CCCCC1,cyclohexylamine,,,,
ZrTZi,293.15,0.8008,101.3,1.43299,Master and Malek (2021b),Refractive index,Liquid,AAwscj,CCCCCC[n+]1ccn(C)c1.F[B-](F)(F)F,1-hexyl-3-methylimidazolium tetrafluoroborate,AATDWH,NC1CCCCC1,cyclohexylamine,,,,
ZrTZi,293.15,0.8991,101.3,1.4309,Master and Malek (2021b),Refractive index,Liquid,AAwscj,CCCCCC[n+]1ccn(C)c1.F[B-](F)(F)F,1-hexyl-3-methylimidazolium tetrafluoroborate,AATDWH,NC1CCCCC1,cyclohexylamine,,,,
ZrTZi,298.15,0,101.3,1.45704,Master and Malek (2021b),Refractive index,Liquid,AAwscj,CCCCCC[n+]1ccn(C)c1.F[B-](F)(F)F,1-hexyl-3-methylimidazolium tetrafluoroborate,AATDWH,NC1CCCCC1,cyclohexylamine,,,,
ZrTZi,298.15,0.097,101.3,1.45274,Master and Malek (2021b),Refractive index,Liquid,AAwscj,CCCCCC[n+]1ccn(C)c1.F[B-](F)(F)F,1-hexyl-3-methylimidazolium tetrafluoroborate,AATDWH,NC1CCCCC1,cyclohexylamine,,,,
ZrTZi,298.15,0.1808,101.3,1.44957,Master and Malek (2021b),Refractive index,Liquid,AAwscj,CCCCCC[n+]1ccn(C)c1.F[B-](F)(F)F,1-hexyl-3-methylimidazolium tetrafluoroborate,AATDWH,NC1CCCCC1,cyclohexylamine,,,,
ZrTZi,298.15,0.2945,101.3,1.44543,Master and Malek (2021b),Refractive index,Liquid,AAwscj,CCCCCC[n+]1ccn(C)c1.F[B-](F)(F)F,1-hexyl-3-methylimidazolium tetrafluoroborate,AATDWH,NC1CCCCC1,cyclohexylamine,,,,
ZrTZi,298.15,0.396,101.3,1.44226,Master and Malek (2021b),Refractive index,Liquid,AAwscj,CCCCCC[n+]1ccn(C)c1.F[B-](F)(F)F,1-hexyl-3-methylimidazolium tetrafluoroborate,AATDWH,NC1CCCCC1,cyclohexylamine,,,,
ZrTZi,298.15,0.5009,101.3,1.43909,Master and Malek (2021b),Refractive index,Liquid,AAwscj,CCCCCC[n+]1ccn(C)c1.F[B-](F)(F)F,1-hexyl-3-methylimidazolium tetrafluoroborate,AATDWH,NC1CCCCC1,cyclohexylamine,,,,
ZrTZi,298.15,0.6048,101.3,1.43622,Master and Malek (2021b),Refractive index,Liquid,AAwscj,CCCCCC[n+]1ccn(C)c1.F[B-](F)(F)F,1-hexyl-3-methylimidazolium tetrafluoroborate,AATDWH,NC1CCCCC1,cyclohexylamine,,,,
ZrTZi,298.15,0.7029,101.3,1.43384,Master and Malek (2021b),Refractive index,Liquid,AAwscj,CCCCCC[n+]1ccn(C)c1.F[B-](F)(F)F,1-hexyl-3-methylimidazolium tetrafluoroborate,AATDWH,NC1CCCCC1,cyclohexylamine,,,,
ZrTZi,298.15,0.8008,101.3,1.43154,Master and Malek (2021b),Refractive index,Liquid,AAwscj,CCCCCC[n+]1ccn(C)c1.F[B-](F)(F)F,1-hexyl-3-methylimidazolium tetrafluoroborate,AATDWH,NC1CCCCC1,cyclohexylamine,,,,
ZrTZi,298.15,0.8991,101.3,1.42954,Master and Malek (2021b),Refractive index,Liquid,AAwscj,CCCCCC[n+]1ccn(C)c1.F[B-](F)(F)F,1-hexyl-3-methylimidazolium tetrafluoroborate,AATDWH,NC1CCCCC1,cyclohexylamine,,,,
ZrTZi,303.15,0,101.3,1.45451,Master and Malek (2021b),Refractive index,Liquid,AAwscj,CCCCCC[n+]1ccn(C)c1.F[B-](F)(F)F,1-hexyl-3-methylimidazolium tetrafluoroborate,AATDWH,NC1CCCCC1,cyclohexylamine,,,,
ZrTZi,303.15,0.097,101.3,1.45051,Master and Malek (2021b),Refractive index,Liquid,AAwscj,CCCCCC[n+]1ccn(C)c1.F[B-](F)(F)F,1-hexyl-3-methylimidazolium tetrafluoroborate,AATDWH,NC1CCCCC1,cyclohexylamine,,,,
ZrTZi,303.15,0.1808,101.3,1.44752,Master and Malek (2021b),Refractive index,Liquid,AAwscj,CCCCCC[n+]1ccn(C)c1.F[B-](F)(F)F,1-hexyl-3-methylimidazolium tetrafluoroborate,AATDWH,NC1CCCCC1,cyclohexylamine,,,,
ZrTZi,303.15,0.2945,101.3,1.44354,Master and Malek (2021b),Refractive index,Liquid,AAwscj,CCCCCC[n+]1ccn(C)c1.F[B-](F)(F)F,1-hexyl-3-methylimidazolium tetrafluoroborate,AATDWH,NC1CCCCC1,cyclohexylamine,,,,
ZrTZi,303.15,0.396,101.3,1.44042,Master and Malek (2021b),Refractive index,Liquid,AAwscj,CCCCCC[n+]1ccn(C)c1.F[B-](F)(F)F,1-hexyl-3-methylimidazolium tetrafluoroborate,AATDWH,NC1CCCCC1,cyclohexylamine,,,,
ZrTZi,303.15,0.5009,101.3,1.43732,Master and Malek (2021b),Refractive index,Liquid,AAwscj,CCCCCC[n+]1ccn(C)c1.F[B-](F)(F)F,1-hexyl-3-methylimidazolium tetrafluoroborate,AATDWH,NC1CCCCC1,cyclohexylamine,,,,
ZrTZi,303.15,0.6048,101.3,1.43455,Master and Malek (2021b),Refractive index,Liquid,AAwscj,CCCCCC[n+]1ccn(C)c1.F[B-](F)(F)F,1-hexyl-3-methylimidazolium tetrafluoroborate,AATDWH,NC1CCCCC1,cyclohexylamine,,,,
ZrTZi,303.15,0.7029,101.3,1.43221,Master and Malek (2021b),Refractive index,Liquid,AAwscj,CCCCCC[n+]1ccn(C)c1.F[B-](F)(F)F,1-hexyl-3-methylimidazolium tetrafluoroborate,AATDWH,NC1CCCCC1,cyclohexylamine,,,,
ZrTZi,303.15,0.8008,101.3,1.4301,Master and Malek (2021b),Refractive index,Liquid,AAwscj,CCCCCC[n+]1ccn(C)c1.F[B-](F)(F)F,1-hexyl-3-methylimidazolium tetrafluoroborate,AATDWH,NC1CCCCC1,cyclohexylamine,,,,
ZrTZi,303.15,0.8991,101.3,1.42817,Master and Malek (2021b),Refractive index,Liquid,AAwscj,CCCCCC[n+]1ccn(C)c1.F[B-](F)(F)F,1-hexyl-3-methylimidazolium tetrafluoroborate,AATDWH,NC1CCCCC1,cyclohexylamine,,,,
ZrTZi,308.15,0,101.3,1.45198,Master and Malek (2021b),Refractive index,Liquid,AAwscj,CCCCCC[n+]1ccn(C)c1.F[B-](F)(F)F,1-hexyl-3-methylimidazolium tetrafluoroborate,AATDWH,NC1CCCCC1,cyclohexylamine,,,,
ZrTZi,308.15,0.097,101.3,1.44831,Master and Malek (2021b),Refractive index,Liquid,AAwscj,CCCCCC[n+]1ccn(C)c1.F[B-](F)(F)F,1-hexyl-3-methylimidazolium tetrafluoroborate,AATDWH,NC1CCCCC1,cyclohexylamine,,,,
ZrTZi,308.15,0.1808,101.3,1.44535,Master and Malek (2021b),Refractive index,Liquid,AAwscj,CCCCCC[n+]1ccn(C)c1.F[B-](F)(F)F,1-hexyl-3-methylimidazolium tetrafluoroborate,AATDWH,NC1CCCCC1,cyclohexylamine,,,,
ZrTZi,308.15,0.2945,101.3,1.44145,Master and Malek (2021b),Refractive index,Liquid,AAwscj,CCCCCC[n+]1ccn(C)c1.F[B-](F)(F)F,1-hexyl-3-methylimidazolium tetrafluoroborate,AATDWH,NC1CCCCC1,cyclohexylamine,,,,
ZrTZi,308.15,0.396,101.3,1.43855,Master and Malek (2021b),Refractive index,Liquid,AAwscj,CCCCCC[n+]1ccn(C)c1.F[B-](F)(F)F,1-hexyl-3-methylimidazolium tetrafluoroborate,AATDWH,NC1CCCCC1,cyclohexylamine,,,,
ZrTZi,308.15,0.5009,101.3,1.43557,Master and Malek (2021b),Refractive index,Liquid,AAwscj,CCCCCC[n+]1ccn(C)c1.F[B-](F)(F)F,1-hexyl-3-methylimidazolium tetrafluoroborate,AATDWH,NC1CCCCC1,cyclohexylamine,,,,
ZrTZi,308.15,0.6048,101.3,1.43279,Master and Malek (2021b),Refractive index,Liquid,AAwscj,CCCCCC[n+]1ccn(C)c1.F[B-](F)(F)F,1-hexyl-3-methylimidazolium tetrafluoroborate,AATDWH,NC1CCCCC1,cyclohexylamine,,,,
ZrTZi,308.15,0.7029,101.3,1.4306,Master and Malek (2021b),Refractive index,Liquid,AAwscj,CCCCCC[n+]1ccn(C)c1.F[B-](F)(F)F,1-hexyl-3-methylimidazolium tetrafluoroborate,AATDWH,NC1CCCCC1,cyclohexylamine,,,,
ZrTZi,308.15,0.8008,101.3,1.42854,Master and Malek (2021b),Refractive index,Liquid,AAwscj,CCCCCC[n+]1ccn(C)c1.F[B-](F)(F)F,1-hexyl-3-methylimidazolium tetrafluoroborate,AATDWH,NC1CCCCC1,cyclohexylamine,,,,
ZrTZi,308.15,0.8991,101.3,1.42669,Master and Malek (2021b),Refractive index,Liquid,AAwscj,CCCCCC[n+]1ccn(C)c1.F[B-](F)(F)F,1-hexyl-3-methylimidazolium tetrafluoroborate,AATDWH,NC1CCCCC1,cyclohexylamine,,,,
ZrTZi,313.15,0,101.3,1.44947,Master and Malek (2021b),Refractive index,Liquid,AAwscj,CCCCCC[n+]1ccn(C)c1.F[B-](F)(F)F,1-hexyl-3-methylimidazolium tetrafluoroborate,AATDWH,NC1CCCCC1,cyclohexylamine,,,,
ZrTZi,313.15,0.097,101.3,1.44605,Master and Malek (2021b),Refractive index,Liquid,AAwscj,CCCCCC[n+]1ccn(C)c1.F[B-](F)(F)F,1-hexyl-3-methylimidazolium tetrafluoroborate,AATDWH,NC1CCCCC1,cyclohexylamine,,,,
ZrTZi,313.15,0.1808,101.3,1.44327,Master and Malek (2021b),Refractive index,Liquid,AAwscj,CCCCCC[n+]1ccn(C)c1.F[B-](F)(F)F,1-hexyl-3-methylimidazolium tetrafluoroborate,AATDWH,NC1CCCCC1,cyclohexylamine,,,,
ZrTZi,313.15,0.2945,101.3,1.43947,Master and Malek (2021b),Refractive index,Liquid,AAwscj,CCCCCC[n+]1ccn(C)c1.F[B-](F)(F)F,1-hexyl-3-methylimidazolium tetrafluoroborate,AATDWH,NC1CCCCC1,cyclohexylamine,,,,
ZrTZi,313.15,0.396,101.3,1.43668,Master and Malek (2021b),Refractive index,Liquid,AAwscj,CCCCCC[n+]1ccn(C)c1.F[B-](F)(F)F,1-hexyl-3-methylimidazolium tetrafluoroborate,AATDWH,NC1CCCCC1,cyclohexylamine,,,,
ZrTZi,313.15,0.5009,101.3,1.43386,Master and Malek (2021b),Refractive index,Liquid,AAwscj,CCCCCC[n+]1ccn(C)c1.F[B-](F)(F)F,1-hexyl-3-methylimidazolium tetrafluoroborate,AATDWH,NC1CCCCC1,cyclohexylamine,,,,
ZrTZi,313.15,0.6048,101.3,1.43122,Master and Malek (2021b),Refractive index,Liquid,AAwscj,CCCCCC[n+]1ccn(C)c1.F[B-](F)(F)F,1-hexyl-3-methylimidazolium tetrafluoroborate,AATDWH,NC1CCCCC1,cyclohexylamine,,,,
ZrTZi,313.15,0.7029,101.3,1.42913,Master and Malek (2021b),Refractive index,Liquid,AAwscj,CCCCCC[n+]1ccn(C)c1.F[B-](F)(F)F,1-hexyl-3-methylimidazolium tetrafluoroborate,AATDWH,NC1CCCCC1,cyclohexylamine,,,,
ZrTZi,313.15,0.8008,101.3,1.42711,Master and Malek (2021b),Refractive index,Liquid,AAwscj,CCCCCC[n+]1ccn(C)c1.F[B-](F)(F)F,1-hexyl-3-methylimidazolium tetrafluoroborate,AATDWH,NC1CCCCC1,cyclohexylamine,,,,
ZrTZi,313.15,0.8991,101.3,1.42537,Master and Malek (2021b),Refractive index,Liquid,AAwscj,CCCCCC[n+]1ccn(C)c1.F[B-](F)(F)F,1-hexyl-3-methylimidazolium tetrafluoroborate,AATDWH,NC1CCCCC1,cyclohexylamine,,,,
ZrTZi,318.15,0,101.3,1.44694,Master and Malek (2021b),Refractive index,Liquid,AAwscj,CCCCCC[n+]1ccn(C)c1.F[B-](F)(F)F,1-hexyl-3-methylimidazolium tetrafluoroborate,AATDWH,NC1CCCCC1,cyclohexylamine,,,,
ZrTZi,318.15,0.097,101.3,1.4439,Master and Malek (2021b),Refractive index,Liquid,AAwscj,CCCCCC[n+]1ccn(C)c1.F[B-](F)(F)F,1-hexyl-3-methylimidazolium tetrafluoroborate,AATDWH,NC1CCCCC1,cyclohexylamine,,,,
ZrTZi,318.15,0.1808,101.3,1.44122,Master and Malek (2021b),Refractive index,Liquid,AAwscj,CCCCCC[n+]1ccn(C)c1.F[B-](F)(F)F,1-hexyl-3-methylimidazolium tetrafluoroborate,AATDWH,NC1CCCCC1,cyclohexylamine,,,,
ZrTZi,318.15,0.2945,101.3,1.4376,Master and Malek (2021b),Refractive index,Liquid,AAwscj,CCCCCC[n+]1ccn(C)c1.F[B-](F)(F)F,1-hexyl-3-methylimidazolium tetrafluoroborate,AATDWH,NC1CCCCC1,cyclohexylamine,,,,
ZrTZi,318.15,0.396,101.3,1.43495,Master and Malek (2021b),Refractive index,Liquid,AAwscj,CCCCCC[n+]1ccn(C)c1.F[B-](F)(F)F,1-hexyl-3-methylimidazolium tetrafluoroborate,AATDWH,NC1CCCCC1,cyclohexylamine,,,,
ZrTZi,318.15,0.5009,101.3,1.43233,Master and Malek (2021b),Refractive index,Liquid,AAwscj,CCCCCC[n+]1ccn(C)c1.F[B-](F)(F)F,1-hexyl-3-methylimidazolium tetrafluoroborate,AATDWH,NC1CCCCC1,cyclohexylamine,,,,
ZrTZi,318.15,0.6048,101.3,1.42988,Master and Malek (2021b),Refractive index,Liquid,AAwscj,CCCCCC[n+]1ccn(C)c1.F[B-](F)(F)F,1-hexyl-3-methylimidazolium tetrafluoroborate,AATDWH,NC1CCCCC1,cyclohexylamine,,,,
ZrTZi,318.15,0.7029,101.3,1.42786,Master and Malek (2021b),Refractive index,Liquid,AAwscj,CCCCCC[n+]1ccn(C)c1.F[B-](F)(F)F,1-hexyl-3-methylimidazolium tetrafluoroborate,AATDWH,NC1CCCCC1,cyclohexylamine,,,,
ZrTZi,318.15,0.8008,101.3,1.42596,Master and Malek (2021b),Refractive index,Liquid,AAwscj,CCCCCC[n+]1ccn(C)c1.F[B-](F)(F)F,1-hexyl-3-methylimidazolium tetrafluoroborate,AATDWH,NC1CCCCC1,cyclohexylamine,,,,
ZrTZi,318.15,0.8991,101.3,1.42432,Master and Malek (2021b),Refractive index,Liquid,AAwscj,CCCCCC[n+]1ccn(C)c1.F[B-](F)(F)F,1-hexyl-3-methylimidazolium tetrafluoroborate,AATDWH,NC1CCCCC1,cyclohexylamine,,,,
ZrTZi,323.15,0,101.3,1.44437,Master and Malek (2021b),Refractive index,Liquid,AAwscj,CCCCCC[n+]1ccn(C)c1.F[B-](F)(F)F,1-hexyl-3-methylimidazolium tetrafluoroborate,AATDWH,NC1CCCCC1,cyclohexylamine,,,,
ZrTZi,323.15,0.097,101.3,1.44168,Master and Malek (2021b),Refractive index,Liquid,AAwscj,CCCCCC[n+]1ccn(C)c1.F[B-](F)(F)F,1-hexyl-3-methylimidazolium tetrafluoroborate,AATDWH,NC1CCCCC1,cyclohexylamine,,,,
ZrTZi,323.15,0.1808,101.3,1.43911,Master and Malek (2021b),Refractive index,Liquid,AAwscj,CCCCCC[n+]1ccn(C)c1.F[B-](F)(F)F,1-hexyl-3-methylimidazolium tetrafluoroborate,AATDWH,NC1CCCCC1,cyclohexylamine,,,,
ZrTZi,323.15,0.2945,101.3,1.43563,Master and Malek (2021b),Refractive index,Liquid,AAwscj,CCCCCC[n+]1ccn(C)c1.F[B-](F)(F)F,1-hexyl-3-methylimidazolium tetrafluoroborate,AATDWH,NC1CCCCC1,cyclohexylamine,,,,
ZrTZi,323.15,0.396,101.3,1.43307,Master and Malek (2021b),Refractive index,Liquid,AAwscj,CCCCCC[n+]1ccn(C)c1.F[B-](F)(F)F,1-hexyl-3-methylimidazolium tetrafluoroborate,AATDWH,NC1CCCCC1,cyclohexylamine,,,,
ZrTZi,323.15,0.5009,101.3,1.4306,Master and Malek (2021b),Refractive index,Liquid,AAwscj,CCCCCC[n+]1ccn(C)c1.F[B-](F)(F)F,1-hexyl-3-methylimidazolium tetrafluoroborate,AATDWH,NC1CCCCC1,cyclohexylamine,,,,
ZrTZi,323.15,0.6048,101.3,1.42824,Master and Malek (2021b),Refractive index,Liquid,AAwscj,CCCCCC[n+]1ccn(C)c1.F[B-](F)(F)F,1-hexyl-3-methylimidazolium tetrafluoroborate,AATDWH,NC1CCCCC1,cyclohexylamine,,,,
ZrTZi,323.15,0.7029,101.3,1.42628,Master and Malek (2021b),Refractive index,Liquid,AAwscj,CCCCCC[n+]1ccn(C)c1.F[B-](F)(F)F,1-hexyl-3-methylimidazolium tetrafluoroborate,AATDWH,NC1CCCCC1,cyclohexylamine,,,,
ZrTZi,323.15,0.8008,101.3,1.42452,Master and Malek (2021b),Refractive index,Liquid,AAwscj,CCCCCC[n+]1ccn(C)c1.F[B-](F)(F)F,1-hexyl-3-methylimidazolium tetrafluoroborate,AATDWH,NC1CCCCC1,cyclohexylamine,,,,
ZrTZi,323.15,0.8991,101.3,1.42295,Master and Malek (2021b),Refractive index,Liquid,AAwscj,CCCCCC[n+]1ccn(C)c1.F[B-](F)(F)F,1-hexyl-3-methylimidazolium tetrafluoroborate,AATDWH,NC1CCCCC1,cyclohexylamine,,,,
