Repository: kamranayazheydarov/ILTHERMO-data

# ILThermo Data Processing

This project processes JSON files containing density data and merges them into CSV files. It also updates the CSV files with metadata and SMILES strings for compounds.

## main_functions.py

This script contains the main functions for processing the density data.

## File Descriptions

### #file:compounds.csv

This file contains compound information with the following headers:
- `id` (integer): The unique identifier for each compound.
- `smiles` (string): The SMILES string representation of the compound.

File: refindex_csv_data/refindex_setid_ZvSgC.csv
setid,"Temperature, K","Pressure, kPa","Wavelength, A",Refractive index,reference,propertiy,phases,compound id 1,smile 1,compound name 1,compound id 2,smile 2,compound name 2,compound id 3,smile 3,compound name 3,Unnamed: 13
ZvSgC,288.502,85,632.8,1.4268,Zheng et al. (2016a),Refractive index,Liquid mixture 2,Liquid mixture 1,,33,AARRxF,CCC(O)CO,"1,2-butanediol",AArYBF,CCCC[n+]1ccn(C)c1.F[B-](F)(F)F,1-butyl-3-methylimidazolium tetrafluoroborate,
ZvSgC,290.071,85,632.8,1.4266,Zheng et al. (2016a),Refractive index,Liquid mixture 2,Liquid mixture 1,,33,AARRxF,CCC(O)CO,"1,2-butanediol",AArYBF,CCCC[n+]1ccn(C)c1.F[B-](F)(F)F,1-butyl-3-methylimidazolium tetrafluoroborate,
ZvSgC,291.226,85,632.8,1.4265,Zheng et al. (2016a),Refractive index,Liquid mixture 2,Liquid mixture 1,,33,AARRxF,CCC(O)CO,"1,2-butanediol",AArYBF,CCCC[n+]1ccn(C)c1.F[B-](F)(F)F,1-butyl-3-methylimidazolium tetrafluoroborate,
ZvSgC,292.209,85,632.8,1.4264,Zheng et al. (2016a),Refractive index,Liquid mixture 2,Liquid mixture 1,,33,AARRxF,CCC(O)CO,"1,2-butanediol",AArYBF,CCCC[n+]1ccn(C)c1.F[B-](F)(F)F,1-butyl-3-methylimidazolium tetrafluoroborate,
ZvSgC,292.98,85,632.8,1.4264,Zheng et al. (2016a),Refractive index,Liquid mixture 2,Liquid mixture 1,,33,AARRxF,CCC(O)CO,"1,2-butanediol",AArYBF,CCCC[n+]1ccn(C)c1.F[B-](F)(F)F,1-butyl-3-methylimidazolium tetrafluoroborate,
ZvSgC,293.652,85,632.8,1.4264,Zheng et al. (2016a),Refractive index,Liquid mixture 2,Liquid mixture 1,,33,AARRxF,CCC(O)CO,"1,2-butanediol",AArYBF,CCCC[n+]1ccn(C)c1.F[B-](F)(F)F,1-butyl-3-methylimidazolium tetrafluoroborate,
ZvSgC,294.195,85,632.8,1.4264,Zheng et al. (2016a),Refractive index,Liquid mixture 2,Liquid mixture 1,,33,AARRxF,CCC(O)CO,"1,2-butanediol",AArYBF,CCCC[n+]1ccn(C)c1.F[B-](F)(F)F,1-butyl-3-methylimidazolium tetrafluoroborate,
ZvSgC,294.703,85,632.8,1.4264,Zheng et al. (2016a),Refractive index,Liquid mixture 2,Liquid mixture 1,,33,AARRxF,CCC(O)CO,"1,2-butanediol",AArYBF,CCCC[n+]1ccn(C)c1.F[B-](F)(F)F,1-butyl-3-methylimidazolium tetrafluoroborate,
ZvSgC,295.159,85,632.8,1.4264,Zheng et al. (2016a),Refractive index,Liquid mixture 2,Liquid mixture 1,,33,AARRxF,CCC(O)CO,"1,2-butanediol",AArYBF,CCCC[n+]1ccn(C)c1.F[B-](F)(F)F,1-butyl-3-methylimidazolium tetrafluoroborate,
ZvSgC,295.583,85,632.8,1.4264,Zheng et al. (2016a),Refractive index,Liquid mixture 2,Liquid mixture 1,,33,AARRxF,CCC(O)CO,"1,2-butanediol",AArYBF,CCCC[n+]1ccn(C)c1.F[B-](F)(F)F,1-butyl-3-methylimidazolium tetrafluoroborate,
ZvSgC,295.965,85,632.8,1.4265,Zheng et al. (2016a),Refractive index,Liquid mixture 2,Liquid mixture 1,,33,AARRxF,CCC(O)CO,"1,2-butanediol",AArYBF,CCCC[n+]1ccn(C)c1.F[B-](F)(F)F,1-butyl-3-methylimidazolium tetrafluoroborate,
ZvSgC,296.439,85,632.8,1.4266,Zheng et al. (2016a),Refractive index,Liquid mixture 2,Liquid mixture 1,,33,AARRxF,CCC(O)CO,"1,2-butanediol",AArYBF,CCCC[n+]1ccn(C)c1.F[B-](F)(F)F,1-butyl-3-methylimidazolium tetrafluoroborate,
ZvSgC,296.841,85,632.8,1.4267,Zheng et al. (2016a),Refractive index,Liquid mixture 2,Liquid mixture 1,,33,AARRxF,CCC(O)CO,"1,2-butanediol",AArYBF,CCCC[n+]1ccn(C)c1.F[B-](F)(F)F,1-butyl-3-methylimidazolium tetrafluoroborate,
ZvSgC,297.14,85,632.8,1.4268,Zheng et al. (2016a),Refractive index,Liquid mixture 2,Liquid mixture 1,,33,AARRxF,CCC(O)CO,"1,2-butanediol",AArYBF,CCCC[n+]1ccn(C)c1.F[B-](F)(F)F,1-butyl-3-methylimidazolium tetrafluoroborate,
ZvSgC,297.444,85,632.8,1.4269,Zheng et al. (2016a),Refractive index,Liquid mixture 2,Liquid mixture 1,,33,AARRxF,CCC(O)CO,"1,2-butanediol",AArYBF,CCCC[n+]1ccn(C)c1.F[B-](F)(F)F,1-butyl-3-methylimidazolium tetrafluoroborate,
ZvSgC,297.651,85,632.8,1.427,Zheng et al. (2016a),Refractive index,Liquid mixture 2,Liquid mixture 1,,33,AARRxF,CCC(O)CO,"1,2-butanediol",AArYBF,CCCC[n+]1ccn(C)c1.F[B-](F)(F)F,1-butyl-3-methylimidazolium tetrafluoroborate,
ZvSgC,297.843,85,632.8,1.4272,Zheng et al. (2016a),Refractive index,Liquid mixture 2,Liquid mixture 1,,33,AARRxF,CCC(O)CO,"1,2-butanediol",AArYBF,CCCC[n+]1ccn(C)c1.F[B-](F)(F)F,1-butyl-3-methylimidazolium tetrafluoroborate,
ZvSgC,297.959,85,632.8,1.4273,Zheng et al. (2016a),Refractive index,Liquid mixture 2,Liquid mixture 1,,33,AARRxF,CCC(O)CO,"1,2-butanediol",AArYBF,CCCC[n+]1ccn(C)c1.F[B-](F)(F)F,1-butyl-3-methylimidazolium tetrafluoroborate,
ZvSgC,298.057,85,632.8,1.4274,Zheng et al. (2016a),Refractive index,Liquid mixture 2,Liquid mixture 1,,33,AARRxF,CCC(O)CO,"1,2-butanediol",AArYBF,CCCC[n+]1ccn(C)c1.F[B-](F)(F)F,1-butyl-3-methylimidazolium tetrafluoroborate,
ZvSgC,298.155,85,632.8,1.4275,Zheng et al. (2016a),Refractive index,Liquid mixture 2,Liquid mixture 1,,33,AARRxF,CCC(O)CO,"1,2-butanediol",AArYBF,CCCC[n+]1ccn(C)c1.F[B-](F)(F)F,1-butyl-3-methylimidazolium tetrafluoroborate,
ZvSgC,298.258,85,632.8,1.4276,Zheng et al. (2016a),Refractive index,Liquid mixture 2,Liquid mixture 1,,33,AARRxF,CCC(O)CO,"1,2-butanediol",AArYBF,CCCC[n+]1ccn(C)c1.F[B-](F)(F)F,1-butyl-3-methylimidazolium tetrafluoroborate,
ZvSgC,298.333,85,632.8,1.4277,Zheng et al. (2016a),Refractive index,Liquid mixture 2,Liquid mixture 1,,33,AARRxF,CCC(O)CO,"1,2-butanediol",AArYBF,CCCC[n+]1ccn(C)c1.F[B-](F)(F)F,1-butyl-3-methylimidazolium tetrafluoroborate,
ZvSgC,298.42,85,632.8,1.4278,Zheng et al. (2016a),Refractive index,Liquid mixture 2,Liquid mixture 1,,33,AARRxF,CCC(O)CO,"1,2-butanediol",AArYBF,CCCC[n+]1ccn(C)c1.F[B-](F)(F)F,1-butyl-3-methylimidazolium tetrafluoroborate,
ZvSgC,298.5,85,632.8,1.4279,Zheng et al. (2016a),Refractive index,Liquid mixture 2,Liquid mixture 1,,33,AARRxF,CCC(O)CO,"1,2-butanediol",AArYBF,CCCC[n+]1ccn(C)c1.F[B-](F)(F)F,1-butyl-3-methylimidazolium tetrafluoroborate,
ZvSgC,298.578,85,632.8,1.4281,Zheng et al. (2016a),Refractive index,Liquid mixture 2,Liquid mixture 1,,33,AARRxF,CCC(O)CO,"1,2-butanediol",AArYBF,CCCC[n+]1ccn(C)c1.F[B-](F)(F)F,1-butyl-3-methylimidazolium tetrafluoroborate,
ZvSgC,298.631,85,632.8,1.4282,Zheng et al. (2016a),Refractive index,Liquid mixture 2,Liquid mixture 1,,33,AARRxF,CCC(O)CO,"1,2-butanediol",AArYBF,CCCC[n+]1ccn(C)c1.F[B-](F)(F)F,1-butyl-3-methylimidazolium tetrafluoroborate,
ZvSgC,298.67,85,632.8,1.4284,Zheng et al. (2016a),Refractive index,Liquid mixture 2,Liquid mixture 1,,33,AARRxF,CCC(O)CO,"1,2-butanediol",AArYBF,CCCC[n+]1ccn(C)c1.F[B-](F)(F)F,1-butyl-3-methylimidazolium tetrafluoroborate,
ZvSgC,298.707,85,632.8,1.4285,Zheng et al. (2016a),Refractive index,Liquid mixture 2,Liquid mixture 1,,33,AARRxF,CCC(O)CO,"1,2-butanediol",AArYBF,CCCC[n+]1ccn(C)c1.F[B-](F)(F)F,1-butyl-3-methylimidazolium tetrafluoroborate,
ZvSgC,298.727,85,632.8,1.4286,Zheng et al. (2016a),Refractive index,Liquid mixture 2,Liquid mixture 1,,33,AARRxF,CCC(O)CO,"1,2-butanediol",AArYBF,CCCC[n+]1ccn(C)c1.F[B-](F)(F)F,1-butyl-3-methylimidazolium tetrafluoroborate,
ZvSgC,298.745,85,632.8,1.4288,Zheng et al. (2016a),Refractive index,Liquid mixture 2,Liquid mixture 1,,33,AARRxF,CCC(O)CO,"1,2-butanediol",AArYBF,CCCC[n+]1ccn(C)c1.F[B-](F)(F)F,1-butyl-3-methylimidazolium tetrafluoroborate,
ZvSgC,298.766,85,632.8,1.4289,Zheng et al. (2016a),Refractive index,Liquid mixture 2,Liquid mixture 1,,33,AARRxF,CCC(O)CO,"1,2-butanediol",AArYBF,CCCC[n+]1ccn(C)c1.F[B-](F)(F)F,1-butyl-3-methylimidazolium tetrafluoroborate,
ZvSgC,298.785,85,632.8,1.4291,Zheng et al. (2016a),Refractive index,Liquid mixture 2,Liquid mixture 1,,33,AARRxF,CCC(O)CO,"1,2-butanediol",AArYBF,CCCC[n+]1ccn(C)c1.F[B-](F)(F)F,1-butyl-3-methylimidazolium tetrafluoroborate,
ZvSgC,298.792,85,632.8,1.4293,Zheng et al. (2016a),Refractive index,Liquid mixture 2,Liquid mixture 1,,33,AARRxF,CCC(O)CO,"1,2-butanediol",AArYBF,CCCC[n+]1ccn(C)c1.F[B-](F)(F)F,1-butyl-3-methylimidazolium tetrafluoroborate,

File: refindex_csv_data/refindex_setid_aKHzF.csv
setid,"Temperature, K","Pressure, kPa","Wavelength, A",Refractive index,reference,propertiy,phases,compound id 1,smile 1,compound name 1,compound id 2,smile 2,compound name 2,compound id 3,smile 3,compound name 3,Unnamed: 13
aKHzF,279.902,82,632.8,1.4126,Zhang et al. (2016f),Refractive index,Liquid mixture 2,Liquid mixture 1,,41,AALcwx,CC(C)O,propan-2-ol,AAwscj,CCCCCC[n+]1ccn(C)c1.F[B-](F)(F)F,1-hexyl-3-methylimidazolium tetrafluoroborate,
aKHzF,281.966,82,632.8,1.4106,Zhang et al. (2016f),Refractive index,Liquid mixture 2,Liquid mixture 1,,41,AALcwx,CC(C)O,propan-2-ol,AAwscj,CCCCCC[n+]1ccn(C)c1.F[B-](F)(F)F,1-hexyl-3-methylimidazolium tetrafluoroborate,
aKHzF,283.724,82,632.8,1.4088,Zhang et al. (2016f),Refractive index,Liquid mixture 2,Liquid mixture 1,,41,AALcwx,CC(C)O,propan-2-ol,AAwscj,CCCCCC[n+]1ccn(C)c1.F[B-](F)(F)F,1-hexyl-3-methylimidazolium tetrafluoroborate,
aKHzF,284.941,82,632.8,1.4073,Zhang et al. (2016f),Refractive index,Liquid mixture 2,Liquid mixture 1,,41,AALcwx,CC(C)O,propan-2-ol,AAwscj,CCCCCC[n+]1ccn(C)c1.F[B-](F)(F)F,1-hexyl-3-methylimidazolium tetrafluoroborate,
aKHzF,285.795,82,632.8,1.4064,Zhang et al. (2016f),Refractive index,Liquid mixture 2,Liquid mixture 1,,41,AALcwx,CC(C)O,propan-2-ol,AAwscj,CCCCCC[n+]1ccn(C)c1.F[B-](F)(F)F,1-hexyl-3-methylimidazolium tetrafluoroborate,
aKHzF,286.616,82,632.8,1.4052,Zhang et al. (2016f),Refractive index,Liquid mixture 2,Liquid mixture 1,,41,AALcwx,CC(C)O,propan-2-ol,AAwscj,CCCCCC[n+]1ccn(C)c1.F[B-](F)(F)F,1-hexyl-3-methylimidazolium tetrafluoroborate,
aKHzF,287.131,82,632.8,1.4047,Zhang et al. (2016f),Refractive index,Liquid mixture 2,Liquid mixture 1,,41,AALcwx,CC(C)O,propan-2-ol,AAwscj,CCCCCC[n+]1ccn(C)c1.F[B-](F)(F)F,1-hexyl-3-methylimidazolium tetrafluoroborate,
aKHzF,287.608,82,632.8,1.4038,Zhang et al. (2016f),Refractive index,Liquid mixture 2,Liquid mixture 1,,41,AALcwx,CC(C)O,propan-2-ol,AAwscj,CCCCCC[n+]1ccn(C)c1.F[B-](F)(F)F,1-hexyl-3-methylimidazolium tetrafluoroborate,
aKHzF,288.004,82,632.8,1.4031,Zhang et al. (2016f),Refractive index,Liquid mixture 2,Liquid mixture 1,,41,AALcwx,CC(C)O,propan-2-ol,AAwscj,CCCCCC[n+]1ccn(C)c1.F[B-](F)(F)F,1-hexyl-3-methylimidazolium tetrafluoroborate,
aKHzF,288.394,82,632.8,1.4025,Zhang et al. (2016f),Refractive index,Liquid mixture 2,Liquid mixture 1,,41,AALcwx,CC(C)O,propan-2-ol,AAwscj,CCCCCC[n+]1ccn(C)c1.F[B-](F)(F)F,1-hexyl-3-methylimidazolium tetrafluoroborate,
aKHzF,288.762,82,632.8,1.4018,Zhang et al. (2016f),Refractive index,Liquid mixture 2,Liquid mixture 1,,41,AALcwx,CC(C)O,propan-2-ol,AAwscj,CCCCCC[n+]1ccn(C)c1.F[B-](F)(F)F,1-hexyl-3-methylimidazolium tetrafluoroborate,
aKHzF,289.078,82,632.8,1.4011,Zhang et al. (2016f),Refractive index,Liquid mixture 2,Liquid mixture 1,,41,AALcwx,CC(C)O,propan-2-ol,AAwscj,CCCCCC[n+]1ccn(C)c1.F[B-](F)(F)F,1-hexyl-3-methylimidazolium tetrafluoroborate,
aKHzF,289.37,82,632.8,1.4004,Zhang et al. (2016f),Refractive index,Liquid mixture 2,Liquid mixture 1,,41,AALcwx,CC(C)O,propan-2-ol,AAwscj,CCCCCC[n+]1ccn(C)c1.F[B-](F)(F)F,1-hexyl-3-methylimidazolium tetrafluoroborate,
aKHzF,289.621,82,632.8,1.3998,Zhang et al. (2016f),Refractive index,Liquid mixture 2,Liquid mixture 1,,41,AALcwx,CC(C)O,propan-2-ol,AAwscj,CCCCCC[n+]1ccn(C)c1.F[B-](F)(F)F,1-hexyl-3-methylimidazolium tetrafluoroborate,
aKHzF,289.859,82,632.8,1.3992,Zhang et al. (2016f),Refractive index,Liquid mixture 2,Liquid mixture 1,,41,AALcwx,CC(C)O,propan-2-ol,AAwscj,CCCCCC[n+]1ccn(C)c1.F[B-](F)(F)F,1-hexyl-3-methylimidazolium tetrafluoroborate,
aKHzF,290.059,82,632.8,1.3987,Zhang et al. (2016f),Refractive index,Liquid mixture 2,Liquid mixture 1,,41,AALcwx,CC(C)O,propan-2-ol,AAwscj,CCCCCC[n+]1ccn(C)c1.F[B-](F)(F)F,1-hexyl-3-methylimidazolium tetrafluoroborate,
aKHzF,290.218,82,632.8,1.3982,Zhang et al. (2016f),Refractive index,Liquid mixture 2,Liquid mixture 1,,41,AALcwx,CC(C)O,propan-2-ol,AAwscj,CCCCCC[n+]1ccn(C)c1.F[B-](F)(F)F,1-hexyl-3-methylimidazolium tetrafluoroborate,
aKHzF,290.354,82,632.8,1.3977,Zhang et al. (2016f),Refractive index,Liquid mixture 2,Liquid mixture 1,,41,AALcwx,CC(C)O,propan-2-ol,AAwscj,CCCCCC[n+]1ccn(C)c1.F[B-](F)(F)F,1-hexyl-3-methylimidazolium tetrafluoroborate,
aKHzF,290.453,82,632.8,1.3973,Zhang et al. (2016f),Refractive index,Liquid mixture 2,Liquid mixture 1,,41,AALcwx,CC(C)O,propan-2-ol,AAwscj,CCCCCC[n+]1ccn(C)c1.F[B-](F)(F)F,1-hexyl-3-methylimidazolium tetrafluoroborate,
aKHzF,290.488,82,632.8,1.3972,Zhang et al. (2016f),Refractive index,Liquid mixture 2,Liquid mixture 1,,41,AALcwx,CC(C)O,propan-2-ol,AAwscj,CCCCCC[n+]1ccn(C)c1.F[B-](F)(F)F,1-hexyl-3-methylimidazolium tetrafluoroborate,
aKHzF,290.569,82,632.8,1.3969,Zhang et al. (2016f),Refractive index,Liquid mixture 2,Liquid mixture 1,,41,AALcwx,CC(C)O,propan-2-ol,AAwscj,CCCCCC[n+]1ccn(C)c1.F[B-](F)(F)F,1-hexyl-3-methylimidazolium tetrafluoroborate,
aKHzF,290.636,82,632.8,1.3965,Zhang et al. (2016f),Refractive index,Liquid mixture 2,Liquid mixture 1,,41,AALcwx,CC(C)O,propan-2-ol,AAwscj,CCCCCC[n+]1ccn(C)c1.F[B-](F)(F)F,1-hexyl-3-methylimidazolium tetrafluoroborate,
aKHzF,290.706,82,632.8,1.3962,Zhang et al. (2016f),Refractive index,Liquid mixture 2,Liquid mixture 1,,41,AALcwx,CC(C)O,propan-2-ol,AAwscj,CCCCCC[n+]1ccn(C)c1.F[B-](F)(F)F,1-hexyl-3-methylimidazolium tetrafluoroborate,
aKHzF,290.761,82,632.8,1.3958,Zhang et al. (2016f),Refractive index,Liquid mixture 2,Liquid mixture 1,,41,AALcwx,CC(C)O,propan-2-ol,AAwscj,CCCCCC[n+]1ccn(C)c1.F[B-](F)(F)F,1-hexyl-3-methylimidazolium tetrafluoroborate,
aKHzF,290.806,82,632.8,1.3956,Zhang et al. (2016f),Refractive index,Liquid mixture 2,Liquid mixture 1,,41,AALcwx,CC(C)O,propan-2-ol,AAwscj,CCCCCC[n+]1ccn(C)c1.F[B-](F)(F)F,1-hexyl-3-methylimidazolium tetrafluoroborate,
aKHzF,290.849,82,632.8,1.3954,Zhang et al. (2016f),Refractive index,Liquid mixture 2,Liquid mixture 1,,41,AALcwx,CC(C)O,propan-2-ol,AAwscj,CCCCCC[n+]1ccn(C)c1.F[B-](F)(F)F,1-hexyl-3-methylimidazolium tetrafluoroborate,
aKHzF,290.887,82,632.8,1.3951,Zhang et al. (2016f),Refractive index,Liquid mixture 2,Liquid mixture 1,,41,AALcwx,CC(C)O,propan-2-ol,AAwscj,CCCCCC[n+]1ccn(C)c1.F[B-](F)(F)F,1-hexyl-3-methylimidazolium tetrafluoroborate,
aKHzF,290.919,82,632.8,1.3949,Zhang et al. (2016f),Refractive index,Liquid mixture 2,Liquid mixture 1,,41,AALcwx,CC(C)O,propan-2-ol,AAwscj,CCCCCC[n+]1ccn(C)c1.F[B-](F)(F)F,1-hexyl-3-methylimidazolium tetrafluoroborate,
aKHzF,290.952,82,632.8,1.3946,Zhang et al. (2016f),Refractive index,Liquid mixture 2,Liquid mixture 1,,41,AALcwx,CC(C)O,propan-2-ol,AAwscj,CCCCCC[n+]1ccn(C)c1.F[B-](F)(F)F,1-hexyl-3-methylimidazolium tetrafluoroborate,
aKHzF,290.976,82,632.8,1.3943,Zhang et al. (2016f),Refractive index,Liquid mixture 2,Liquid mixture 1,,41,AALcwx,CC(C)O,propan-2-ol,AAwscj,CCCCCC[n+]1ccn(C)c1.F[B-](F)(F)F,1-hexyl-3-methylimidazolium tetrafluoroborate,
aKHzF,290.996,82,632.8,1.3941,Zhang et al. (2016f),Refractive index,Liquid mixture 2,Liquid mixture 1,,41,AALcwx,CC(C)O,propan-2-ol,AAwscj,CCCCCC[n+]1ccn(C)c1.F[B-](F)(F)F,1-hexyl-3-methylimidazolium tetrafluoroborate,
aKHzF,291.017,82,632.8,1.3937,Zhang et al. (2016f),Refractive index,Liquid mixture 2,Liquid mixture 1,,41,AALcwx,CC(C)O,propan-2-ol,AAwscj,CCCCCC[n+]1ccn(C)c1.F[B-](F)(F)F,1-hexyl-3-methylimidazolium tetrafluoroborate,
aKHzF,291.034,82,632.8,1.3934,Zhang et al. (2016f),Refractive index,Liquid mixture 2,Liquid mixture 1,,41,AALcwx,CC(C)O,propan-2-ol,AAwscj,CCCCCC[n+]1ccn(C)c1.F[B-](F)(F)F,1-hexyl-3-methylimidazolium tetrafluoroborate,
aKHzF,291.05,82,632.8,1.3931,Zhang et al. (2016f),Refractive index,Liquid mixture 2,Liquid mixture 1,,41,AALcwx,CC(C)O,propan-2-ol,AAwscj,CCCCCC[n+]1ccn(C)c1.F[B-](F)(F)F,1-hexyl-3-methylimidazolium tetrafluoroborate,
aKHzF,291.065,82,632.8,1.3928,Zhang et al. (2016f),Refractive index,Liquid mixture 2,Liquid mixture 1,,41,AALcwx,CC(C)O,propan-2-ol,AAwscj,CCCCCC[n+]1ccn(C)c1.F[B-](F)(F)F,1-hexyl-3-methylimidazolium tetrafluoroborate,
aKHzF,291.077,82,632.8,1.3926,Zhang et al. (2016f),Refractive index,Liquid mixture 2,Liquid mixture 1,,41,AALcwx,CC(C)O,propan-2-ol,AAwscj,CCCCCC[n+]1ccn(C)c1.F[B-](F)(F)F,1-hexyl-3-methylimidazolium tetrafluoroborate,
aKHzF,291.084,82,632.8,1.3923,Zhang et al. (2016f),Refractive index,Liquid mixture 2,Liquid mixture 1,,41,AALcwx,CC(C)O,propan-2-ol,AAwscj,CCCCCC[n+]1ccn(C)c1.F[B-](F)(F)F,1-hexyl-3-methylimidazolium tetrafluoroborate,
aKHzF,291.093,82,632.8,1.392,Zhang et al. (2016f),Refractive index,Liquid mixture 2,Liquid mixture 1,,41,AALcwx,CC(C)O,propan-2-ol,AAwscj,CCCCCC[n+]1ccn(C)c1.F[B-](F)(F)F,1-hexyl-3-methylimidazolium tetrafluoroborate,
aKHzF,291.096,82,632.8,1.3918,Zhang et al. (2016f),Refractive index,Liquid mixture 2,Liquid mixture 1,,41,AALcwx,CC(C)O,propan-2-ol,AAwscj,CCCCCC[n+]1ccn(C)c1.F[B-](F)(F)F,1-hexyl-3-methylimidazolium tetrafluoroborate,
aKHzF,291.099,82,632.8,1.3914,Zhang et al. (2016f),Refractive index,Liquid mixture 2,Liquid mixture 1,,41,AALcwx,CC(C)O,propan-2-ol,AAwscj,CCCCCC[n+]1ccn(C)c1.F[B-](F)(F)F,1-hexyl-3-methylimidazolium tetrafluoroborate,
aKHzF,291.101,82,632.8,1.3913,Zhang et al. (2016f),Refractive index,Liquid mixture 2,Liquid mixture 1,,41,AALcwx,CC(C)O,propan-2-ol,AAwscj,CCCCCC[n+]1ccn(C)c1.F[B-](F)(F)F,1-hexyl-3-methylimidazolium tetrafluoroborate,

File: refindex_csv_data/refindex_setid_aUJTZ.csv
setid,"Temperature, K","Pressure, kPa","Wavelength, A",Refractive index,reference,propertiy,phases,compound id 1,smile 1,compound name 1,compound id 2,smile 2,compound name 2,compound id 3,smile 3,compound name 3,Unnamed: 13
aUJTZ,285.208,100,632.8,1.419,Tao et al. (2017a),Refractive index,Liquid mixture 2,Liquid mixture 1,,38,AAIsrh,CCO,ethanol,AAquMR,CCCC[n+]1ccccc1.F[B-](F)(F)F,1-butylpyridinium tetrafluoroborate,
aUJTZ,286.713,100,632.8,1.4171,Tao et al. (2017a),Refractive index,Liquid mixture 2,Liquid mixture 1,,38,AAIsrh,CCO,ethanol,AAquMR,CCCC[n+]1ccccc1.F[B-](F)(F)F,1-butylpyridinium tetrafluoroborate,
aUJTZ,288.273,100,632.8,1.415,Tao et al. (2017a),Refractive index,Liquid mixture 2,Liquid mixture 1,,38,AAIsrh,CCO,ethanol,AAquMR,CCCC[n+]1ccccc1.F[B-](F)(F)F,1-butylpyridinium tetrafluoroborate,
aUJTZ,289.761,100,632.8,1.4127,Tao et al. (2017a),Refractive index,Liquid mixture 2,Liquid mixture 1,,38,AAIsrh,CCO,ethanol,AAquMR,CCCC[n+]1ccccc1.F[B-](F)(F)F,1-butylpyridinium tetrafluoroborate,
aUJTZ,290.887,100,632.8,1.411,Tao et al. (2017a),Refractive index,Liquid mixture 2,Liquid mixture 1,,38,AAIsrh,CCO,ethanol,AAquMR,CCCC[n+]1ccccc1.F[B-](F)(F)F,1-butylpyridinium tetrafluoroborate,
aUJTZ,291.919,100,632.8,1.409,Tao et al. (2017a),Refractive index,Liquid mixture 2,Liquid mixture 1,,38,AAIsrh,CCO,ethanol,AAquMR,CCCC[n+]1ccccc1.F[B-](F)(F)F,1-butylpyridinium tetrafluoroborate,
aUJTZ,292.822,100,632.8,1.4071,Tao et al. (2017a),Refractive index,Liquid mixture 2,Liquid mixture 1,,38,AAIsrh,CCO,ethanol,AAquMR,CCCC[n+]1ccccc1.F[B-](F)(F)F,1-butylpyridinium tetrafluoroborate,
aUJTZ,293.556,100,632.8,1.4054,Tao et al. (2017a),Refractive index,Liquid mixture 2,Liquid mixture 1,,38,AAIsrh,CCO,ethanol,AAquMR,CCCC[n+]1ccccc1.F[B-](F)(F)F,1-butylpyridinium tetrafluoroborate,
aUJTZ,294.146,100,632.8,1.4037,Tao et al. (2017a),Refractive index,Liquid mixture 2,Liquid mixture 1,,38,AAIsrh,CCO,ethanol,AAquMR,CCCC[n+]1ccccc1.F[B-](F)(F)F,1-butylpyridinium tetrafluoroborate,
aUJTZ,294.691,100,632.8,1.4019,Tao et al. (2017a),Refractive index,Liquid mixture 2,Liquid mixture 1,,38,AAIsrh,CCO,ethanol,AAquMR,CCCC[n+]1ccccc1.F[B-](F)(F)F,1-butylpyridinium tetrafluoroborate,
aUJTZ,295.154,100,632.8,1.4002,Tao et al. (2017a),Refractive index,Liquid mixture 2,Liquid mixture 1,,38,AAIsrh,CCO,ethanol,AAquMR,CCCC[n+]1ccccc1.F[B-](F)(F)F,1-butylpyridinium tetrafluoroborate,
aUJTZ,295.344,100,632.8,1.3994,Tao et al. (2017a),Refractive index,Liquid mixture 2,Liquid mixture 1,,38,AAIsrh,CCO,ethanol,AAquMR,CCCC[n+]1ccccc1.F[B-](F)(F)F,1-butylpyridinium tetrafluoroborate,
aUJTZ,295.473,100,632.8,1.3988,Tao et al. (2017a),Refractive index,Liquid mixture 2,Liquid mixture 1,,38,AAIsrh,CCO,ethanol,AAquMR,CCCC[n+]1ccccc1.F[B-](F)(F)F,1-butylpyridinium tetrafluoroborate,
aUJTZ,295.57,100,632.8,1.3983,Tao et al. (2017a),Refractive index,Liquid mixture 2,Liquid mixture 1,,38,AAIsrh,CCO,ethanol,AAquMR,CCCC[n+]1ccccc1.F[B-](F)(F)F,1-butylpyridinium tetrafluoroborate,
aUJTZ,295.661,100,632.8,1.3978,Tao et al. (2017a),Refractive index,Liquid mixture 2,Liquid mixture 1,,38,AAIsrh,CCO,ethanol,AAquMR,CCCC[n+]1ccccc1.F[B-](F)(F)F,1-butylpyridinium tetrafluoroborate,
aUJTZ,295.745,100,632.8,1.3974,Tao et al. (2017a),Refractive index,Liquid mixture 2,Liquid mixture 1,,38,AAIsrh,CCO,ethanol,AAquMR,CCCC[n+]1ccccc1.F[B-](F)(F)F,1-butylpyridinium tetrafluoroborate,
aUJTZ,295.816,100,632.8,1.3969,Tao et al. (2017a),Refractive index,Liquid mixture 2,Liquid mixture 1,,38,AAIsrh,CCO,ethanol,AAquMR,CCCC[n+]1ccccc1.F[B-](F)(F)F,1-butylpyridinium tetrafluoroborate,
aUJTZ,295.868,100,632.8,1.3966,Tao et al. (2017a),Refractive index,Liquid mixture 2,Liquid mixture 1,,38,AAIsrh,CCO,ethanol,AAquMR,CCCC[n+]1ccccc1.F[B-](F)(F)F,1-butylpyridinium tetrafluoroborate,
aUJTZ,295.942,100,632.8,1.3963,Tao et al. (2017a),Refractive index,Liquid mixture 2,Liquid mixture 1,,38,AAIsrh,CCO,ethanol,AAquMR,CCCC[n+]1ccccc1.F[B-](F)(F)F,1-butylpyridinium tetrafluoroborate,
aUJTZ,295.986,100,632.8,1.396,Tao et al. (2017a),Refractive index,Liquid mixture 2,Liquid mixture 1,,38,AAIsrh,CCO,ethanol,AAquMR,CCCC[n+]1ccccc1.F[B-](F)(F)F,1-butylpyridinium tetrafluoroborate,
aUJTZ,296.017,100,632.8,1.3957,Tao et al. (2017a),Refractive index,Liquid mixture 2,Liquid mixture 1,,38,AAIsrh,CCO,ethanol,AAquMR,CCCC[n+]1ccccc1.F[B-](F)(F)F,1-butylpyridinium tetrafluoroborate,
aUJTZ,296.061,100,632.8,1.3954,Tao et al. (2017a),Refractive index,Liquid mixture 2,Liquid mixture 1,,38,AAIsrh,CCO,ethanol,AAquMR,CCCC[n+]1ccccc1.F[B-](F)(F)F,1-butylpyridinium tetrafluoroborate,
aUJTZ,296.099,100,632.8,1.395,Tao et al. (2017a),Refractive index,Liquid mixture 2,Liquid mixture 1,,38,AAIsrh,CCO,ethanol,AAquMR,CCCC[n+]1ccccc1.F[B-](F)(F)F,1-butylpyridinium tetrafluoroborate,
aUJTZ,296.138,100,632.8,1.3947,Tao et al. (2017a),Refractive index,Liquid mixture 2,Liquid mixture 1,,38,AAIsrh,CCO,ethanol,AAquMR,CCCC[n+]1ccccc1.F[B-](F)(F)F,1-butylpyridinium tetrafluoroborate,
aUJTZ,296.174,100,632.8,1.3944,Tao et al. (2017a),Refractive index,Liquid mixture 2,Liquid mixture 1,,38,AAIsrh,CCO,ethanol,AAquMR,CCCC[n+]1ccccc1.F[B-](F)(F)F,1-butylpyridinium tetrafluoroborate,
aUJTZ,296.19,100,632.8,1.3941,Tao et al. (2017a),Refractive index,Liquid mixture 2,Liquid mixture 1,,38,AAIsrh,CCO,ethanol,AAquMR,CCCC[n+]1ccccc1.F[B-](F)(F)F,1-butylpyridinium tetrafluoroborate,
aUJTZ,296.231,100,632.8,1.3938,Tao et al. (2017a),Refractive index,Liquid mixture 2,Liquid mixture 1,,38,AAIsrh,CCO,ethanol,AAquMR,CCCC[n+]1ccccc1.F[B-](F)(F)F,1-butylpyridinium tetrafluoroborate,
aUJTZ,296.252,100,632.8,1.3934,Tao et al. (2017a),Refractive index,Liquid mixture 2,Liquid mixture 1,,38,AAIsrh,CCO,ethanol,AAquMR,CCCC[n+]1ccccc1.F[B-](F)(F)F,1-butylpyridinium tetrafluoroborate,
aUJTZ,296.284,100,632.8,1.393,Tao et al. (2017a),Refractive index,Liquid mixture 2,Liquid mixture 1,,38,AAIsrh,CCO,ethanol,AAquMR,CCCC[n+]1ccccc1.F[B-](F)(F)F,1-butylpyridinium tetrafluoroborate,
aUJTZ,296.315,100,632.8,1.3926,Tao et al. (2017a),Refractive index,Liquid mixture 2,Liquid mixture 1,,38,AAIsrh,CCO,ethanol,AAquMR,CCCC[n+]1ccccc1.F[B-](F)(F)F,1-butylpyridinium tetrafluoroborate,
aUJTZ,296.341,100,632.8,1.392,Tao et al. (2017a),Refractive index,Liquid mixture 2,Liquid mixture 1,,38,AAIsrh,CCO,ethanol,AAquMR,CCCC[n+]1ccccc1.F[B-](F)(F)F,1-butylpyridinium tetrafluoroborate,
aUJTZ,296.352,100,632.8,1.3918,Tao et al. (2017a),Refractive index,Liquid mixture 2,Liquid mixture 1,,38,AAIsrh,CCO,ethanol,AAquMR,CCCC[n+]1ccccc1.F[B-](F)(F)F,1-butylpyridinium tetrafluoroborate,
aUJTZ,296.37,100,632.8,1.3915,Tao et al. (2017a),Refractive index,Liquid mixture 2,Liquid mixture 1,,38,AAIsrh,CCO,ethanol,AAquMR,CCCC[n+]1ccccc1.F[B-](F)(F)F,1-butylpyridinium tetrafluoroborate,
aUJTZ,296.383,100,632.8,1.391,Tao et al. (2017a),Refractive index,Liquid mixture 2,Liquid mixture 1,,38,AAIsrh,CCO,ethanol,AAquMR,CCCC[n+]1ccccc1.F[B-](F)(F)F,1-butylpyridinium tetrafluoroborate,
aUJTZ,296.398,100,632.8,1.3905,Tao et al. (2017a),Refractive index,Liquid mixture 2,Liquid mixture 1,,38,AAIsrh,CCO,ethanol,AAquMR,CCCC[n+]1ccccc1.F[B-](F)(F)F,1-butylpyridinium tetrafluoroborate,
aUJTZ,296.407,100,632.8,1.3901,Tao et al. (2017a),Refractive index,Liquid mixture 2,Liquid mixture 1,,38,AAIsrh,CCO,ethanol,AAquMR,CCCC[n+]1ccccc1.F[B-](F)(F)F,1-butylpyridinium tetrafluoroborate,
aUJTZ,296.421,100,632.8,1.3895,Tao et al. (2017a),Refractive index,Liquid mixture 2,Liquid mixture 1,,38,AAIsrh,CCO,ethanol,AAquMR,CCCC[n+]1ccccc1.F[B-](F)(F)F,1-butylpyridinium tetrafluoroborate,
aUJTZ,296.432,100,632.8,1.3889,Tao et al. (2017a),Refractive index,Liquid mixture 2,Liquid mixture 1,,38,AAIsrh,CCO,ethanol,AAquMR,CCCC[n+]1ccccc1.F[B-](F)(F)F,1-butylpyridinium tetrafluoroborate,

File: refindex_csv_data/refindex_setid_aWqOP.csv
setid,"Temperature, K",Mole fraction of 1-hexyl-3-methylimidazolium tetrafluoroborate,"Pressure, kPa",Refractive index (Na D-line),reference,propertiy,phases,compound id 1,smile 1,compound name 1,compound id 2,smile 2,compound name 2,compound id 3,smile 3,compound name 3,Unnamed: 13
aWqOP,293.15,0,100,1.3335,Carissimi et al. (2019),Refractive index,Liquid,AAwscj,CCCCCC[n+]1ccn(C)c1.F[B-](F)(F)F,1-hexyl-3-methylimidazolium tetrafluoroborate,AADYJk,O,water,,,,
aWqOP,293.15,0.3006,100,1.415,Carissimi et al. (2019),Refractive index,Liquid,AAwscj,CCCCCC[n+]1ccn(C)c1.F[B-](F)(F)F,1-hexyl-3-methylimidazolium tetrafluoroborate,AADYJk,O,water,,,,
aWqOP,293.15,0.4005,100,1.418,Carissimi et al. (2019),Refractive index,Liquid,AAwscj,CCCCCC[n+]1ccn(C)c1.F[B-](F)(F)F,1-hexyl-3-methylimidazolium tetrafluoroborate,AADYJk,O,water,,,,
aWqOP,293.15,0.4999,100,1.4195,Carissimi et al. (2019),Refractive index,Liquid,AAwscj,CCCCCC[n+]1ccn(C)c1.F[B-](F)(F)F,1-hexyl-3-methylimidazolium tetrafluoroborate,AADYJk,O,water,,,,
aWqOP,293.15,0.6008,100,1.422,Carissimi et al. (2019),Refractive index,Liquid,AAwscj,CCCCCC[n+]1ccn(C)c1.F[B-](F)(F)F,1-hexyl-3-methylimidazolium tetrafluoroborate,AADYJk,O,water,,,,
aWqOP,293.15,0.7004,100,1.4245,Carissimi et al. (2019),Refractive index,Liquid,AAwscj,CCCCCC[n+]1ccn(C)c1.F[B-](F)(F)F,1-hexyl-3-methylimidazolium tetrafluoroborate,AADYJk,O,water,,,,
aWqOP,293.15,0.7996,100,1.425,Carissimi et al. (2019),Refractive index,Liquid,AAwscj,CCCCCC[n+]1ccn(C)c1.F[B-](F)(F)F,1-hexyl-3-methylimidazolium tetrafluoroborate,AADYJk,O,water,,,,
aWqOP,293.15,0.8997,100,1.427,Carissimi et al. (2019),Refractive index,Liquid,AAwscj,CCCCCC[n+]1ccn(C)c1.F[B-](F)(F)F,1-hexyl-3-methylimidazolium tetrafluoroborate,AADYJk,O,water,,,,
aWqOP,303.15,0,100,1.3315,Carissimi et al. (2019),Refractive index,Liquid,AAwscj,CCCCCC[n+]1ccn(C)c1.F[B-](F)(F)F,1-hexyl-3-methylimidazolium tetrafluoroborate,AADYJk,O,water,,,,
aWqOP,303.15,0.3006,100,1.414,Carissimi et al. (2019),Refractive index,Liquid,AAwscj,CCCCCC[n+]1ccn(C)c1.F[B-](F)(F)F,1-hexyl-3-methylimidazolium tetrafluoroborate,AADYJk,O,water,,,,
aWqOP,303.15,0.4005,100,1.415,Carissimi et al. (2019),Refractive index,Liquid,AAwscj,CCCCCC[n+]1ccn(C)c1.F[B-](F)(F)F,1-hexyl-3-methylimidazolium tetrafluoroborate,AADYJk,O,water,,,,
aWqOP,303.15,0.4999,100,1.417,Carissimi et al. (2019),Refractive index,Liquid,AAwscj,CCCCCC[n+]1ccn(C)c1.F[B-](F)(F)F,1-hexyl-3-methylimidazolium tetrafluoroborate,AADYJk,O,water,,,,
aWqOP,303.15,0.6008,100,1.42,Carissimi et al. (2019),Refractive index,Liquid,AAwscj,CCCCCC[n+]1ccn(C)c1.F[B-](F)(F)F,1-hexyl-3-methylimidazolium tetrafluoroborate,AADYJk,O,water,,,,
aWqOP,303.15,0.7004,100,1.422,Carissimi et al. (2019),Refractive index,Liquid,AAwscj,CCCCCC[n+]1ccn(C)c1.F[B-](F)(F)F,1-hexyl-3-methylimidazolium tetrafluoroborate,AADYJk,O,water,,,,
aWqOP,303.15,0.7996,100,1.4235,Carissimi et al. (2019),Refractive index,Liquid,AAwscj,CCCCCC[n+]1ccn(C)c1.F[B-](F)(F)F,1-hexyl-3-methylimidazolium tetrafluoroborate,AADYJk,O,water,,,,
aWqOP,303.15,0.8997,100,1.425,Carissimi et al. (2019),Refractive index,Liquid,AAwscj,CCCCCC[n+]1ccn(C)c1.F[B-](F)(F)F,1-hexyl-3-methylimidazolium tetrafluoroborate,AADYJk,O,water,,,,
aWqOP,313.15,0,100,1.3305,Carissimi et al. (2019),Refractive index,Liquid,AAwscj,CCCCCC[n+]1ccn(C)c1.F[B-](F)(F)F,1-hexyl-3-methylimidazolium tetrafluoroborate,AADYJk,O,water,,,,
aWqOP,313.15,0.3006,100,1.409,Carissimi et al. (2019),Refractive index,Liquid,AAwscj,CCCCCC[n+]1ccn(C)c1.F[B-](F)(F)F,1-hexyl-3-methylimidazolium tetrafluoroborate,AADYJk,O,water,,,,
aWqOP,313.15,0.4005,100,1.412,Carissimi et al. (2019),Refractive index,Liquid,AAwscj,CCCCCC[n+]1ccn(C)c1.F[B-](F)(F)F,1-hexyl-3-methylimidazolium tetrafluoroborate,AADYJk,O,water,,,,
aWqOP,313.15,0.4999,100,1.4165,Carissimi et al. (2019),Refractive index,Liquid,AAwscj,CCCCCC[n+]1ccn(C)c1.F[B-](F)(F)F,1-hexyl-3-methylimidazolium tetrafluoroborate,AADYJk,O,water,,,,
aWqOP,313.15,0.6008,100,1.419,Carissimi et al. (2019),Refractive index,Liquid,AAwscj,CCCCCC[n+]1ccn(C)c1.F[B-](F)(F)F,1-hexyl-3-methylimidazolium tetrafluoroborate,AADYJk,O,water,,,,
aWqOP,313.15,0.7004,100,1.421,Carissimi et al. (2019),Refractive index,Liquid,AAwscj,CCCCCC[n+]1ccn(C)c1.F[B-](F)(F)F,1-hexyl-3-methylimidazolium tetrafluoroborate,AADYJk,O,water,,,,
aWqOP,313.15,0.7996,100,1.4215,Carissimi et al. (2019),Refractive index,Liquid,AAwscj,CCCCCC[n+]1ccn(C)c1.F[B-](F)(F)F,1-hexyl-3-methylimidazolium tetrafluoroborate,AADYJk,O,water,,,,
aWqOP,313.15,0.8997,100,1.423,Carissimi et al. (2019),Refractive index,Liquid,AAwscj,CCCCCC[n+]1ccn(C)c1.F[B-](F)(F)F,1-hexyl-3-methylimidazolium tetrafluoroborate,AADYJk,O,water,,,,
aWqOP,323.15,0,100,1.329,Carissimi et al. (2019),Refractive index,Liquid,AAwscj,CCCCCC[n+]1ccn(C)c1.F[B-](F)(F)F,1-hexyl-3-methylimidazolium tetrafluoroborate,AADYJk,O,water,,,,
aWqOP,323.15,0.3006,100,1.408,Carissimi et al. (2019),Refractive index,Liquid,AAwscj,CCCCCC[n+]1ccn(C)c1.F[B-](F)(F)F,1-hexyl-3-methylimidazolium tetrafluoroborate,AADYJk,O,water,,,,
aWqOP,323.15,0.4005,100,1.4115,Carissimi et al. (2019),Refractive index,Liquid,AAwscj,CCCCCC[n+]1ccn(C)c1.F[B-](F)(F)F,1-hexyl-3-methylimidazolium tetrafluoroborate,AADYJk,O,water,,,,
aWqOP,323.15,0.4999,100,1.415,Carissimi et al. (2019),Refractive index,Liquid,AAwscj,CCCCCC[n+]1ccn(C)c1.F[B-](F)(F)F,1-hexyl-3-methylimidazolium tetrafluoroborate,AADYJk,O,water,,,,
aWqOP,323.15,0.6008,100,1.417,Carissimi et al. (2019),Refractive index,Liquid,AAwscj,CCCCCC[n+]1ccn(C)c1.F[B-](F)(F)F,1-hexyl-3-methylimidazolium tetrafluoroborate,AADYJk,O,water,,,,
aWqOP,323.15,0.7004,100,1.419,Carissimi et al. (2019),Refractive index,Liquid,AAwscj,CCCCCC[n+]1ccn(C)c1.F[B-](F)(F)F,1-hexyl-3-methylimidazolium tetrafluoroborate,AADYJk,O,water,,,,
aWqOP,323.15,0.7996,100,1.42,Carissimi et al. (2019),Refractive index,Liquid,AAwscj,CCCCCC[n+]1ccn(C)c1.F[B-](F)(F)F,1-hexyl-3-methylimidazolium tetrafluoroborate,AADYJk,O,water,,,,
aWqOP,323.15,0.8997,100,1.421,Carissimi et al. (2019),Refractive index,Liquid,AAwscj,CCCCCC[n+]1ccn(C)c1.F[B-](F)(F)F,1-hexyl-3-methylimidazolium tetrafluoroborate,AADYJk,O,water,,,,
aWqOP,333.15,0,100,1.3275,Carissimi et al. (2019),Refractive index,Liquid,AAwscj,CCCCCC[n+]1ccn(C)c1.F[B-](F)(F)F,1-hexyl-3-methylimidazolium tetrafluoroborate,AADYJk,O,water,,,,
aWqOP,333.15,0.3006,100,1.4075,Carissimi et al. (2019),Refractive index,Liquid,AAwscj,CCCCCC[n+]1ccn(C)c1.F[B-](F)(F)F,1-hexyl-3-methylimidazolium tetrafluoroborate,AADYJk,O,water,,,,
aWqOP,333.15,0.4005,100,1.4115,Carissimi et al. (2019),Refractive index,Liquid,AAwscj,CCCCCC[n+]1ccn(C)c1.F[B-](F)(F)F,1-hexyl-3-methylimidazolium tetrafluoroborate,AADYJk,O,water,,,,
aWqOP,333.15,0.4999,100,1.415,Carissimi et al. (2019),Refractive index,Liquid,AAwscj,CCCCCC[n+]1ccn(C)c1.F[B-](F)(F)F,1-hexyl-3-methylimidazolium tetrafluoroborate,AADYJk,O,water,,,,
aWqOP,333.15,0.6008,100,1.4155,Carissimi et al. (2019),Refractive index,Liquid,AAwscj,CCCCCC[n+]1ccn(C)c1.F[B-](F)(F)F,1-hexyl-3-methylimidazolium tetrafluoroborate,AADYJk,O,water,,,,
aWqOP,333.15,0.7004,100,1.417,Carissimi et al. (2019),Refractive index,Liquid,AAwscj,CCCCCC[n+]1ccn(C)c1.F[B-](F)(F)F,1-hexyl-3-methylimidazolium tetrafluoroborate,AADYJk,O,water,,,,
aWqOP,333.15,0.7996,100,1.418,Carissimi et al. (2019),Refractive index,Liquid,AAwscj,CCCCCC[n+]1ccn(C)c1.F[B-](F)(F)F,1-hexyl-3-methylimidazolium tetrafluoroborate,AADYJk,O,water,,,,
aWqOP,333.15,0.8997,100,1.419,Carissimi et al. (2019),Refractive index,Liquid,AAwscj,CCCCCC[n+]1ccn(C)c1.F[B-](F)(F)F,1-hexyl-3-methylimidazolium tetrafluoroborate,AADYJk,O,water,,,,
aWqOP,343.15,0,100,1.326,Carissimi et al. (2019),Refractive index,Liquid,AAwscj,CCCCCC[n+]1ccn(C)c1.F[B-](F)(F)F,1-hexyl-3-methylimidazolium tetrafluoroborate,AADYJk,O,water,,,,
aWqOP,343.15,0.3006,100,1.4075,Carissimi et al. (2019),Refractive index,Liquid,AAwscj,CCCCCC[n+]1ccn(C)c1.F[B-](F)(F)F,1-hexyl-3-methylimidazolium tetrafluoroborate,AADYJk,O,water,,,,
aWqOP,343.15,0.4005,100,1.4095,Carissimi et al. (2019),Refractive index,Liquid,AAwscj,CCCCCC[n+]1ccn(C)c1.F[B-](F)(F)F,1-hexyl-3-methylimidazolium tetrafluoroborate,AADYJk,O,water,,,,
aWqOP,343.15,0.4999,100,1.4125,Carissimi et al. (2019),Refractive index,Liquid,AAwscj,CCCCCC[n+]1ccn(C)c1.F[B-](F)(F)F,1-hexyl-3-methylimidazolium tetrafluoroborate,AADYJk,O,water,,,,
aWqOP,343.15,0.6008,100,1.414,Carissimi et al. (2019),Refractive index,Liquid,AAwscj,CCCCCC[n+]1ccn(C)c1.F[B-](F)(F)F,1-hexyl-3-methylimidazolium tetrafluoroborate,AADYJk,O,water,,,,
aWqOP,343.15,0.7004,100,1.4145,Carissimi et al. (2019),Refractive index,Liquid,AAwscj,CCCCCC[n+]1ccn(C)c1.F[B-](F)(F)F,1-hexyl-3-methylimidazolium tetrafluoroborate,AADYJk,O,water,,,,
aWqOP,343.15,0.7996,100,1.416,Carissimi et al. (2019),Refractive index,Liquid,AAwscj,CCCCCC[n+]1ccn(C)c1.F[B-](F)(F)F,1-hexyl-3-methylimidazolium tetrafluoroborate,AADYJk,O,water,,,,
aWqOP,343.15,0.8997,100,1.4165,Carissimi et al. (2019),Refractive index,Liquid,AAwscj,CCCCCC[n+]1ccn(C)c1.F[B-](F)(F)F,1-hexyl-3-methylimidazolium tetrafluoroborate,AADYJk,O,water,,,,
