Repository: kamranayazheydarov/ILTHERMO-data

# ILThermo Data Processing

This project processes JSON files containing density data and merges them into CSV files. It also updates the CSV files with metadata and SMILES strings for compounds.

## main_functions.py

This script contains the main functions for processing the density data.

## File Descriptions

### #file:compounds.csv

This file contains compound information with the following headers:
- `id` (integer): The unique identifier for each compound.
- `smiles` (string): The SMILES string representation of the compound.

File: refindex_csv_data/refindex_setid_aYhCc.csv
setid,"Temperature, K","Pressure, kPa","Wavelength, A",Refractive index,reference,propertiy,phases,compound id 1,smile 1,compound name 1,compound id 2,smile 2,compound name 2,compound id 3,smile 3,compound name 3,Unnamed: 13
aYhCc,300.831,93,632.8,1.3746,Guo et al. (2017a),Refractive index,Liquid mixture 1,Liquid mixture 2,,45,AALcwx,CC(C)O,propan-2-ol,ABNWoR,CCCCCCCC[n+]1ccn(C)c1.F[P-](F)(F)(F)(F)F,1-octyl-3-methylimidazolium hexafluorophosphate,
aYhCc,301.881,93,632.8,1.3743,Guo et al. (2017a),Refractive index,Liquid mixture 1,Liquid mixture 2,,45,AALcwx,CC(C)O,propan-2-ol,ABNWoR,CCCCCCCC[n+]1ccn(C)c1.F[P-](F)(F)(F)(F)F,1-octyl-3-methylimidazolium hexafluorophosphate,
aYhCc,302.95,93,632.8,1.374,Guo et al. (2017a),Refractive index,Liquid mixture 1,Liquid mixture 2,,45,AALcwx,CC(C)O,propan-2-ol,ABNWoR,CCCCCCCC[n+]1ccn(C)c1.F[P-](F)(F)(F)(F)F,1-octyl-3-methylimidazolium hexafluorophosphate,
aYhCc,303.825,93,632.8,1.3739,Guo et al. (2017a),Refractive index,Liquid mixture 1,Liquid mixture 2,,45,AALcwx,CC(C)O,propan-2-ol,ABNWoR,CCCCCCCC[n+]1ccn(C)c1.F[P-](F)(F)(F)(F)F,1-octyl-3-methylimidazolium hexafluorophosphate,
aYhCc,304.665,93,632.8,1.3738,Guo et al. (2017a),Refractive index,Liquid mixture 1,Liquid mixture 2,,45,AALcwx,CC(C)O,propan-2-ol,ABNWoR,CCCCCCCC[n+]1ccn(C)c1.F[P-](F)(F)(F)(F)F,1-octyl-3-methylimidazolium hexafluorophosphate,
aYhCc,305.283,93,632.8,1.3737,Guo et al. (2017a),Refractive index,Liquid mixture 1,Liquid mixture 2,,45,AALcwx,CC(C)O,propan-2-ol,ABNWoR,CCCCCCCC[n+]1ccn(C)c1.F[P-](F)(F)(F)(F)F,1-octyl-3-methylimidazolium hexafluorophosphate,
aYhCc,305.857,93,632.8,1.3736,Guo et al. (2017a),Refractive index,Liquid mixture 1,Liquid mixture 2,,45,AALcwx,CC(C)O,propan-2-ol,ABNWoR,CCCCCCCC[n+]1ccn(C)c1.F[P-](F)(F)(F)(F)F,1-octyl-3-methylimidazolium hexafluorophosphate,
aYhCc,306.362,93,632.8,1.3737,Guo et al. (2017a),Refractive index,Liquid mixture 1,Liquid mixture 2,,45,AALcwx,CC(C)O,propan-2-ol,ABNWoR,CCCCCCCC[n+]1ccn(C)c1.F[P-](F)(F)(F)(F)F,1-octyl-3-methylimidazolium hexafluorophosphate,
aYhCc,306.801,93,632.8,1.3737,Guo et al. (2017a),Refractive index,Liquid mixture 1,Liquid mixture 2,,45,AALcwx,CC(C)O,propan-2-ol,ABNWoR,CCCCCCCC[n+]1ccn(C)c1.F[P-](F)(F)(F)(F)F,1-octyl-3-methylimidazolium hexafluorophosphate,
aYhCc,307.182,93,632.8,1.3738,Guo et al. (2017a),Refractive index,Liquid mixture 1,Liquid mixture 2,,45,AALcwx,CC(C)O,propan-2-ol,ABNWoR,CCCCCCCC[n+]1ccn(C)c1.F[P-](F)(F)(F)(F)F,1-octyl-3-methylimidazolium hexafluorophosphate,
aYhCc,307.516,93,632.8,1.3739,Guo et al. (2017a),Refractive index,Liquid mixture 1,Liquid mixture 2,,45,AALcwx,CC(C)O,propan-2-ol,ABNWoR,CCCCCCCC[n+]1ccn(C)c1.F[P-](F)(F)(F)(F)F,1-octyl-3-methylimidazolium hexafluorophosphate,
aYhCc,307.818,93,632.8,1.3738,Guo et al. (2017a),Refractive index,Liquid mixture 1,Liquid mixture 2,,45,AALcwx,CC(C)O,propan-2-ol,ABNWoR,CCCCCCCC[n+]1ccn(C)c1.F[P-](F)(F)(F)(F)F,1-octyl-3-methylimidazolium hexafluorophosphate,
aYhCc,308.085,93,632.8,1.374,Guo et al. (2017a),Refractive index,Liquid mixture 1,Liquid mixture 2,,45,AALcwx,CC(C)O,propan-2-ol,ABNWoR,CCCCCCCC[n+]1ccn(C)c1.F[P-](F)(F)(F)(F)F,1-octyl-3-methylimidazolium hexafluorophosphate,
aYhCc,308.326,93,632.8,1.3741,Guo et al. (2017a),Refractive index,Liquid mixture 1,Liquid mixture 2,,45,AALcwx,CC(C)O,propan-2-ol,ABNWoR,CCCCCCCC[n+]1ccn(C)c1.F[P-](F)(F)(F)(F)F,1-octyl-3-methylimidazolium hexafluorophosphate,
aYhCc,308.542,93,632.8,1.3742,Guo et al. (2017a),Refractive index,Liquid mixture 1,Liquid mixture 2,,45,AALcwx,CC(C)O,propan-2-ol,ABNWoR,CCCCCCCC[n+]1ccn(C)c1.F[P-](F)(F)(F)(F)F,1-octyl-3-methylimidazolium hexafluorophosphate,
aYhCc,308.75,93,632.8,1.3743,Guo et al. (2017a),Refractive index,Liquid mixture 1,Liquid mixture 2,,45,AALcwx,CC(C)O,propan-2-ol,ABNWoR,CCCCCCCC[n+]1ccn(C)c1.F[P-](F)(F)(F)(F)F,1-octyl-3-methylimidazolium hexafluorophosphate,
aYhCc,308.944,93,632.8,1.3745,Guo et al. (2017a),Refractive index,Liquid mixture 1,Liquid mixture 2,,45,AALcwx,CC(C)O,propan-2-ol,ABNWoR,CCCCCCCC[n+]1ccn(C)c1.F[P-](F)(F)(F)(F)F,1-octyl-3-methylimidazolium hexafluorophosphate,
aYhCc,309.127,93,632.8,1.3747,Guo et al. (2017a),Refractive index,Liquid mixture 1,Liquid mixture 2,,45,AALcwx,CC(C)O,propan-2-ol,ABNWoR,CCCCCCCC[n+]1ccn(C)c1.F[P-](F)(F)(F)(F)F,1-octyl-3-methylimidazolium hexafluorophosphate,
aYhCc,309.3,93,632.8,1.3748,Guo et al. (2017a),Refractive index,Liquid mixture 1,Liquid mixture 2,,45,AALcwx,CC(C)O,propan-2-ol,ABNWoR,CCCCCCCC[n+]1ccn(C)c1.F[P-](F)(F)(F)(F)F,1-octyl-3-methylimidazolium hexafluorophosphate,
aYhCc,309.453,93,632.8,1.375,Guo et al. (2017a),Refractive index,Liquid mixture 1,Liquid mixture 2,,45,AALcwx,CC(C)O,propan-2-ol,ABNWoR,CCCCCCCC[n+]1ccn(C)c1.F[P-](F)(F)(F)(F)F,1-octyl-3-methylimidazolium hexafluorophosphate,
aYhCc,309.597,93,632.8,1.3752,Guo et al. (2017a),Refractive index,Liquid mixture 1,Liquid mixture 2,,45,AALcwx,CC(C)O,propan-2-ol,ABNWoR,CCCCCCCC[n+]1ccn(C)c1.F[P-](F)(F)(F)(F)F,1-octyl-3-methylimidazolium hexafluorophosphate,
aYhCc,309.72,93,632.8,1.3754,Guo et al. (2017a),Refractive index,Liquid mixture 1,Liquid mixture 2,,45,AALcwx,CC(C)O,propan-2-ol,ABNWoR,CCCCCCCC[n+]1ccn(C)c1.F[P-](F)(F)(F)(F)F,1-octyl-3-methylimidazolium hexafluorophosphate,
aYhCc,309.838,93,632.8,1.3757,Guo et al. (2017a),Refractive index,Liquid mixture 1,Liquid mixture 2,,45,AALcwx,CC(C)O,propan-2-ol,ABNWoR,CCCCCCCC[n+]1ccn(C)c1.F[P-](F)(F)(F)(F)F,1-octyl-3-methylimidazolium hexafluorophosphate,
aYhCc,309.937,93,632.8,1.3759,Guo et al. (2017a),Refractive index,Liquid mixture 1,Liquid mixture 2,,45,AALcwx,CC(C)O,propan-2-ol,ABNWoR,CCCCCCCC[n+]1ccn(C)c1.F[P-](F)(F)(F)(F)F,1-octyl-3-methylimidazolium hexafluorophosphate,
aYhCc,310.026,93,632.8,1.3761,Guo et al. (2017a),Refractive index,Liquid mixture 1,Liquid mixture 2,,45,AALcwx,CC(C)O,propan-2-ol,ABNWoR,CCCCCCCC[n+]1ccn(C)c1.F[P-](F)(F)(F)(F)F,1-octyl-3-methylimidazolium hexafluorophosphate,
aYhCc,310.099,93,632.8,1.3764,Guo et al. (2017a),Refractive index,Liquid mixture 1,Liquid mixture 2,,45,AALcwx,CC(C)O,propan-2-ol,ABNWoR,CCCCCCCC[n+]1ccn(C)c1.F[P-](F)(F)(F)(F)F,1-octyl-3-methylimidazolium hexafluorophosphate,
aYhCc,310.158,93,632.8,1.3766,Guo et al. (2017a),Refractive index,Liquid mixture 1,Liquid mixture 2,,45,AALcwx,CC(C)O,propan-2-ol,ABNWoR,CCCCCCCC[n+]1ccn(C)c1.F[P-](F)(F)(F)(F)F,1-octyl-3-methylimidazolium hexafluorophosphate,
aYhCc,310.199,93,632.8,1.3768,Guo et al. (2017a),Refractive index,Liquid mixture 1,Liquid mixture 2,,45,AALcwx,CC(C)O,propan-2-ol,ABNWoR,CCCCCCCC[n+]1ccn(C)c1.F[P-](F)(F)(F)(F)F,1-octyl-3-methylimidazolium hexafluorophosphate,
aYhCc,310.24,93,632.8,1.377,Guo et al. (2017a),Refractive index,Liquid mixture 1,Liquid mixture 2,,45,AALcwx,CC(C)O,propan-2-ol,ABNWoR,CCCCCCCC[n+]1ccn(C)c1.F[P-](F)(F)(F)(F)F,1-octyl-3-methylimidazolium hexafluorophosphate,
aYhCc,310.275,93,632.8,1.3772,Guo et al. (2017a),Refractive index,Liquid mixture 1,Liquid mixture 2,,45,AALcwx,CC(C)O,propan-2-ol,ABNWoR,CCCCCCCC[n+]1ccn(C)c1.F[P-](F)(F)(F)(F)F,1-octyl-3-methylimidazolium hexafluorophosphate,
aYhCc,310.302,93,632.8,1.3774,Guo et al. (2017a),Refractive index,Liquid mixture 1,Liquid mixture 2,,45,AALcwx,CC(C)O,propan-2-ol,ABNWoR,CCCCCCCC[n+]1ccn(C)c1.F[P-](F)(F)(F)(F)F,1-octyl-3-methylimidazolium hexafluorophosphate,
aYhCc,310.331,93,632.8,1.3776,Guo et al. (2017a),Refractive index,Liquid mixture 1,Liquid mixture 2,,45,AALcwx,CC(C)O,propan-2-ol,ABNWoR,CCCCCCCC[n+]1ccn(C)c1.F[P-](F)(F)(F)(F)F,1-octyl-3-methylimidazolium hexafluorophosphate,
aYhCc,310.354,93,632.8,1.3778,Guo et al. (2017a),Refractive index,Liquid mixture 1,Liquid mixture 2,,45,AALcwx,CC(C)O,propan-2-ol,ABNWoR,CCCCCCCC[n+]1ccn(C)c1.F[P-](F)(F)(F)(F)F,1-octyl-3-methylimidazolium hexafluorophosphate,
aYhCc,310.377,93,632.8,1.378,Guo et al. (2017a),Refractive index,Liquid mixture 1,Liquid mixture 2,,45,AALcwx,CC(C)O,propan-2-ol,ABNWoR,CCCCCCCC[n+]1ccn(C)c1.F[P-](F)(F)(F)(F)F,1-octyl-3-methylimidazolium hexafluorophosphate,
aYhCc,310.391,93,632.8,1.3782,Guo et al. (2017a),Refractive index,Liquid mixture 1,Liquid mixture 2,,45,AALcwx,CC(C)O,propan-2-ol,ABNWoR,CCCCCCCC[n+]1ccn(C)c1.F[P-](F)(F)(F)(F)F,1-octyl-3-methylimidazolium hexafluorophosphate,
aYhCc,310.406,93,632.8,1.3784,Guo et al. (2017a),Refractive index,Liquid mixture 1,Liquid mixture 2,,45,AALcwx,CC(C)O,propan-2-ol,ABNWoR,CCCCCCCC[n+]1ccn(C)c1.F[P-](F)(F)(F)(F)F,1-octyl-3-methylimidazolium hexafluorophosphate,
aYhCc,310.419,93,632.8,1.3785,Guo et al. (2017a),Refractive index,Liquid mixture 1,Liquid mixture 2,,45,AALcwx,CC(C)O,propan-2-ol,ABNWoR,CCCCCCCC[n+]1ccn(C)c1.F[P-](F)(F)(F)(F)F,1-octyl-3-methylimidazolium hexafluorophosphate,
aYhCc,310.427,93,632.8,1.3786,Guo et al. (2017a),Refractive index,Liquid mixture 1,Liquid mixture 2,,45,AALcwx,CC(C)O,propan-2-ol,ABNWoR,CCCCCCCC[n+]1ccn(C)c1.F[P-](F)(F)(F)(F)F,1-octyl-3-methylimidazolium hexafluorophosphate,
aYhCc,310.438,93,632.8,1.3788,Guo et al. (2017a),Refractive index,Liquid mixture 1,Liquid mixture 2,,45,AALcwx,CC(C)O,propan-2-ol,ABNWoR,CCCCCCCC[n+]1ccn(C)c1.F[P-](F)(F)(F)(F)F,1-octyl-3-methylimidazolium hexafluorophosphate,
aYhCc,310.442,93,632.8,1.379,Guo et al. (2017a),Refractive index,Liquid mixture 1,Liquid mixture 2,,45,AALcwx,CC(C)O,propan-2-ol,ABNWoR,CCCCCCCC[n+]1ccn(C)c1.F[P-](F)(F)(F)(F)F,1-octyl-3-methylimidazolium hexafluorophosphate,
aYhCc,310.449,93,632.8,1.3792,Guo et al. (2017a),Refractive index,Liquid mixture 1,Liquid mixture 2,,45,AALcwx,CC(C)O,propan-2-ol,ABNWoR,CCCCCCCC[n+]1ccn(C)c1.F[P-](F)(F)(F)(F)F,1-octyl-3-methylimidazolium hexafluorophosphate,
aYhCc,310.453,93,632.8,1.3794,Guo et al. (2017a),Refractive index,Liquid mixture 1,Liquid mixture 2,,45,AALcwx,CC(C)O,propan-2-ol,ABNWoR,CCCCCCCC[n+]1ccn(C)c1.F[P-](F)(F)(F)(F)F,1-octyl-3-methylimidazolium hexafluorophosphate,
aYhCc,310.458,93,632.8,1.3795,Guo et al. (2017a),Refractive index,Liquid mixture 1,Liquid mixture 2,,45,AALcwx,CC(C)O,propan-2-ol,ABNWoR,CCCCCCCC[n+]1ccn(C)c1.F[P-](F)(F)(F)(F)F,1-octyl-3-methylimidazolium hexafluorophosphate,
aYhCc,310.462,93,632.8,1.3796,Guo et al. (2017a),Refractive index,Liquid mixture 1,Liquid mixture 2,,45,AALcwx,CC(C)O,propan-2-ol,ABNWoR,CCCCCCCC[n+]1ccn(C)c1.F[P-](F)(F)(F)(F)F,1-octyl-3-methylimidazolium hexafluorophosphate,
aYhCc,310.467,93,632.8,1.3799,Guo et al. (2017a),Refractive index,Liquid mixture 1,Liquid mixture 2,,45,AALcwx,CC(C)O,propan-2-ol,ABNWoR,CCCCCCCC[n+]1ccn(C)c1.F[P-](F)(F)(F)(F)F,1-octyl-3-methylimidazolium hexafluorophosphate,

File: refindex_csv_data/refindex_setid_arCyj.csv
setid,"Temperature, K",Mole fraction of 1-ethyl-3-methylimidazolium methyl sulfate,"Pressure, kPa",Refractive index (Na D-line),reference,propertiy,phases,compound id 1,smile 1,compound name 1,compound id 2,smile 2,compound name 2,compound id 3,smile 3,compound name 3,Unnamed: 13
arCyj,298,0,101.3,1.397,Alkhaldi et al. (2017a),Refractive index,Liquid,AAONVE,CCCCO,butan-1-ol,AAqmVN,CC[n+]1ccn(C)c1.COS(=O)(=O)[O-],1-ethyl-3-methylimidazolium methyl sulfate,,,,
arCyj,298,0.041,101.3,1.403,Alkhaldi et al. (2017a),Refractive index,Liquid,AAONVE,CCCCO,butan-1-ol,AAqmVN,CC[n+]1ccn(C)c1.COS(=O)(=O)[O-],1-ethyl-3-methylimidazolium methyl sulfate,,,,
arCyj,298,0.219,101.3,1.424,Alkhaldi et al. (2017a),Refractive index,Liquid,AAONVE,CCCCO,butan-1-ol,AAqmVN,CC[n+]1ccn(C)c1.COS(=O)(=O)[O-],1-ethyl-3-methylimidazolium methyl sulfate,,,,
arCyj,298,0.417,101.3,1.442,Alkhaldi et al. (2017a),Refractive index,Liquid,AAONVE,CCCCO,butan-1-ol,AAqmVN,CC[n+]1ccn(C)c1.COS(=O)(=O)[O-],1-ethyl-3-methylimidazolium methyl sulfate,,,,
arCyj,298,0.571,101.3,1.454,Alkhaldi et al. (2017a),Refractive index,Liquid,AAONVE,CCCCO,butan-1-ol,AAqmVN,CC[n+]1ccn(C)c1.COS(=O)(=O)[O-],1-ethyl-3-methylimidazolium methyl sulfate,,,,
arCyj,298,0.731,101.3,1.464,Alkhaldi et al. (2017a),Refractive index,Liquid,AAONVE,CCCCO,butan-1-ol,AAqmVN,CC[n+]1ccn(C)c1.COS(=O)(=O)[O-],1-ethyl-3-methylimidazolium methyl sulfate,,,,
arCyj,298,0.909,101.3,1.475,Alkhaldi et al. (2017a),Refractive index,Liquid,AAONVE,CCCCO,butan-1-ol,AAqmVN,CC[n+]1ccn(C)c1.COS(=O)(=O)[O-],1-ethyl-3-methylimidazolium methyl sulfate,,,,
arCyj,298,1,101.3,1.48,Alkhaldi et al. (2017a),Refractive index,Liquid,AAONVE,CCCCO,butan-1-ol,AAqmVN,CC[n+]1ccn(C)c1.COS(=O)(=O)[O-],1-ethyl-3-methylimidazolium methyl sulfate,,,,
arCyj,303,0,101.3,1.395,Alkhaldi et al. (2017a),Refractive index,Liquid,AAONVE,CCCCO,butan-1-ol,AAqmVN,CC[n+]1ccn(C)c1.COS(=O)(=O)[O-],1-ethyl-3-methylimidazolium methyl sulfate,,,,
arCyj,303,0.041,101.3,1.401,Alkhaldi et al. (2017a),Refractive index,Liquid,AAONVE,CCCCO,butan-1-ol,AAqmVN,CC[n+]1ccn(C)c1.COS(=O)(=O)[O-],1-ethyl-3-methylimidazolium methyl sulfate,,,,
arCyj,303,0.219,101.3,1.422,Alkhaldi et al. (2017a),Refractive index,Liquid,AAONVE,CCCCO,butan-1-ol,AAqmVN,CC[n+]1ccn(C)c1.COS(=O)(=O)[O-],1-ethyl-3-methylimidazolium methyl sulfate,,,,
arCyj,303,0.417,101.3,1.44,Alkhaldi et al. (2017a),Refractive index,Liquid,AAONVE,CCCCO,butan-1-ol,AAqmVN,CC[n+]1ccn(C)c1.COS(=O)(=O)[O-],1-ethyl-3-methylimidazolium methyl sulfate,,,,
arCyj,303,0.571,101.3,1.452,Alkhaldi et al. (2017a),Refractive index,Liquid,AAONVE,CCCCO,butan-1-ol,AAqmVN,CC[n+]1ccn(C)c1.COS(=O)(=O)[O-],1-ethyl-3-methylimidazolium methyl sulfate,,,,
arCyj,303,0.731,101.3,1.462,Alkhaldi et al. (2017a),Refractive index,Liquid,AAONVE,CCCCO,butan-1-ol,AAqmVN,CC[n+]1ccn(C)c1.COS(=O)(=O)[O-],1-ethyl-3-methylimidazolium methyl sulfate,,,,
arCyj,303,0.909,101.3,1.473,Alkhaldi et al. (2017a),Refractive index,Liquid,AAONVE,CCCCO,butan-1-ol,AAqmVN,CC[n+]1ccn(C)c1.COS(=O)(=O)[O-],1-ethyl-3-methylimidazolium methyl sulfate,,,,
arCyj,303,1,101.3,1.479,Alkhaldi et al. (2017a),Refractive index,Liquid,AAONVE,CCCCO,butan-1-ol,AAqmVN,CC[n+]1ccn(C)c1.COS(=O)(=O)[O-],1-ethyl-3-methylimidazolium methyl sulfate,,,,
arCyj,308,0,101.3,1.392,Alkhaldi et al. (2017a),Refractive index,Liquid,AAONVE,CCCCO,butan-1-ol,AAqmVN,CC[n+]1ccn(C)c1.COS(=O)(=O)[O-],1-ethyl-3-methylimidazolium methyl sulfate,,,,
arCyj,308,0.041,101.3,1.398,Alkhaldi et al. (2017a),Refractive index,Liquid,AAONVE,CCCCO,butan-1-ol,AAqmVN,CC[n+]1ccn(C)c1.COS(=O)(=O)[O-],1-ethyl-3-methylimidazolium methyl sulfate,,,,
arCyj,308,0.219,101.3,1.419,Alkhaldi et al. (2017a),Refractive index,Liquid,AAONVE,CCCCO,butan-1-ol,AAqmVN,CC[n+]1ccn(C)c1.COS(=O)(=O)[O-],1-ethyl-3-methylimidazolium methyl sulfate,,,,
arCyj,308,0.417,101.3,1.437,Alkhaldi et al. (2017a),Refractive index,Liquid,AAONVE,CCCCO,butan-1-ol,AAqmVN,CC[n+]1ccn(C)c1.COS(=O)(=O)[O-],1-ethyl-3-methylimidazolium methyl sulfate,,,,
arCyj,308,0.571,101.3,1.449,Alkhaldi et al. (2017a),Refractive index,Liquid,AAONVE,CCCCO,butan-1-ol,AAqmVN,CC[n+]1ccn(C)c1.COS(=O)(=O)[O-],1-ethyl-3-methylimidazolium methyl sulfate,,,,
arCyj,308,0.731,101.3,1.461,Alkhaldi et al. (2017a),Refractive index,Liquid,AAONVE,CCCCO,butan-1-ol,AAqmVN,CC[n+]1ccn(C)c1.COS(=O)(=O)[O-],1-ethyl-3-methylimidazolium methyl sulfate,,,,
arCyj,308,0.909,101.3,1.472,Alkhaldi et al. (2017a),Refractive index,Liquid,AAONVE,CCCCO,butan-1-ol,AAqmVN,CC[n+]1ccn(C)c1.COS(=O)(=O)[O-],1-ethyl-3-methylimidazolium methyl sulfate,,,,
arCyj,308,1,101.3,1.478,Alkhaldi et al. (2017a),Refractive index,Liquid,AAONVE,CCCCO,butan-1-ol,AAqmVN,CC[n+]1ccn(C)c1.COS(=O)(=O)[O-],1-ethyl-3-methylimidazolium methyl sulfate,,,,
arCyj,313,0,101.3,1.389,Alkhaldi et al. (2017a),Refractive index,Liquid,AAONVE,CCCCO,butan-1-ol,AAqmVN,CC[n+]1ccn(C)c1.COS(=O)(=O)[O-],1-ethyl-3-methylimidazolium methyl sulfate,,,,
arCyj,313,0.041,101.3,1.395,Alkhaldi et al. (2017a),Refractive index,Liquid,AAONVE,CCCCO,butan-1-ol,AAqmVN,CC[n+]1ccn(C)c1.COS(=O)(=O)[O-],1-ethyl-3-methylimidazolium methyl sulfate,,,,
arCyj,313,0.219,101.3,1.416,Alkhaldi et al. (2017a),Refractive index,Liquid,AAONVE,CCCCO,butan-1-ol,AAqmVN,CC[n+]1ccn(C)c1.COS(=O)(=O)[O-],1-ethyl-3-methylimidazolium methyl sulfate,,,,
arCyj,313,0.417,101.3,1.435,Alkhaldi et al. (2017a),Refractive index,Liquid,AAONVE,CCCCO,butan-1-ol,AAqmVN,CC[n+]1ccn(C)c1.COS(=O)(=O)[O-],1-ethyl-3-methylimidazolium methyl sulfate,,,,
arCyj,313,0.571,101.3,1.447,Alkhaldi et al. (2017a),Refractive index,Liquid,AAONVE,CCCCO,butan-1-ol,AAqmVN,CC[n+]1ccn(C)c1.COS(=O)(=O)[O-],1-ethyl-3-methylimidazolium methyl sulfate,,,,
arCyj,313,0.731,101.3,1.459,Alkhaldi et al. (2017a),Refractive index,Liquid,AAONVE,CCCCO,butan-1-ol,AAqmVN,CC[n+]1ccn(C)c1.COS(=O)(=O)[O-],1-ethyl-3-methylimidazolium methyl sulfate,,,,
arCyj,313,0.909,101.3,1.47,Alkhaldi et al. (2017a),Refractive index,Liquid,AAONVE,CCCCO,butan-1-ol,AAqmVN,CC[n+]1ccn(C)c1.COS(=O)(=O)[O-],1-ethyl-3-methylimidazolium methyl sulfate,,,,
arCyj,313,1,101.3,1.476,Alkhaldi et al. (2017a),Refractive index,Liquid,AAONVE,CCCCO,butan-1-ol,AAqmVN,CC[n+]1ccn(C)c1.COS(=O)(=O)[O-],1-ethyl-3-methylimidazolium methyl sulfate,,,,

File: refindex_csv_data/refindex_setid_bLOjh.csv
setid,"Temperature, K","Pressure, kPa","Wavelength, A",Refractive index,reference,propertiy,phases,compound id 1,smile 1,compound name 1,compound id 2,smile 2,compound name 2,compound id 3,smile 3,compound name 3,Unnamed: 13
bLOjh,293.183,87,632.8,1.4217,Zheng et al. (2016a),Refractive index,Liquid,AArYBF,CCCC[n+]1ccn(C)c1.F[B-](F)(F)F,1-butyl-3-methylimidazolium tetrafluoroborate,,,,,,,
bLOjh,294.732,87,632.8,1.4213,Zheng et al. (2016a),Refractive index,Liquid,AArYBF,CCCC[n+]1ccn(C)c1.F[B-](F)(F)F,1-butyl-3-methylimidazolium tetrafluoroborate,,,,,,,
bLOjh,296.237,87,632.8,1.4209,Zheng et al. (2016a),Refractive index,Liquid,AArYBF,CCCC[n+]1ccn(C)c1.F[B-](F)(F)F,1-butyl-3-methylimidazolium tetrafluoroborate,,,,,,,
bLOjh,297.809,87,632.8,1.4205,Zheng et al. (2016a),Refractive index,Liquid,AArYBF,CCCC[n+]1ccn(C)c1.F[B-](F)(F)F,1-butyl-3-methylimidazolium tetrafluoroborate,,,,,,,
bLOjh,299.364,87,632.8,1.4201,Zheng et al. (2016a),Refractive index,Liquid,AArYBF,CCCC[n+]1ccn(C)c1.F[B-](F)(F)F,1-butyl-3-methylimidazolium tetrafluoroborate,,,,,,,
bLOjh,300.909,87,632.8,1.4197,Zheng et al. (2016a),Refractive index,Liquid,AArYBF,CCCC[n+]1ccn(C)c1.F[B-](F)(F)F,1-butyl-3-methylimidazolium tetrafluoroborate,,,,,,,
bLOjh,303.85,87,632.8,1.4189,Zheng et al. (2016a),Refractive index,Liquid,AArYBF,CCCC[n+]1ccn(C)c1.F[B-](F)(F)F,1-butyl-3-methylimidazolium tetrafluoroborate,,,,,,,
bLOjh,306.875,87,632.8,1.4183,Zheng et al. (2016a),Refractive index,Liquid,AArYBF,CCCC[n+]1ccn(C)c1.F[B-](F)(F)F,1-butyl-3-methylimidazolium tetrafluoroborate,,,,,,,
bLOjh,309.839,87,632.8,1.4176,Zheng et al. (2016a),Refractive index,Liquid,AArYBF,CCCC[n+]1ccn(C)c1.F[B-](F)(F)F,1-butyl-3-methylimidazolium tetrafluoroborate,,,,,,,
bLOjh,312.822,87,632.8,1.4168,Zheng et al. (2016a),Refractive index,Liquid,AArYBF,CCCC[n+]1ccn(C)c1.F[B-](F)(F)F,1-butyl-3-methylimidazolium tetrafluoroborate,,,,,,,
bLOjh,315.782,87,632.8,1.4161,Zheng et al. (2016a),Refractive index,Liquid,AArYBF,CCCC[n+]1ccn(C)c1.F[B-](F)(F)F,1-butyl-3-methylimidazolium tetrafluoroborate,,,,,,,
bLOjh,318.776,87,632.8,1.4155,Zheng et al. (2016a),Refractive index,Liquid,AArYBF,CCCC[n+]1ccn(C)c1.F[B-](F)(F)F,1-butyl-3-methylimidazolium tetrafluoroborate,,,,,,,
bLOjh,321.733,116,632.8,1.415,Zheng et al. (2016a),Refractive index,Liquid,AArYBF,CCCC[n+]1ccn(C)c1.F[B-](F)(F)F,1-butyl-3-methylimidazolium tetrafluoroborate,,,,,,,
bLOjh,323.294,116,632.8,1.4146,Zheng et al. (2016a),Refractive index,Liquid,AArYBF,CCCC[n+]1ccn(C)c1.F[B-](F)(F)F,1-butyl-3-methylimidazolium tetrafluoroborate,,,,,,,
bLOjh,324.943,116,632.8,1.4142,Zheng et al. (2016a),Refractive index,Liquid,AArYBF,CCCC[n+]1ccn(C)c1.F[B-](F)(F)F,1-butyl-3-methylimidazolium tetrafluoroborate,,,,,,,
bLOjh,326.237,116,632.8,1.4139,Zheng et al. (2016a),Refractive index,Liquid,AArYBF,CCCC[n+]1ccn(C)c1.F[B-](F)(F)F,1-butyl-3-methylimidazolium tetrafluoroborate,,,,,,,
bLOjh,327.797,116,632.8,1.4135,Zheng et al. (2016a),Refractive index,Liquid,AArYBF,CCCC[n+]1ccn(C)c1.F[B-](F)(F)F,1-butyl-3-methylimidazolium tetrafluoroborate,,,,,,,
bLOjh,329.297,116,632.8,1.4131,Zheng et al. (2016a),Refractive index,Liquid,AArYBF,CCCC[n+]1ccn(C)c1.F[B-](F)(F)F,1-butyl-3-methylimidazolium tetrafluoroborate,,,,,,,
bLOjh,330.866,116,632.8,1.4127,Zheng et al. (2016a),Refractive index,Liquid,AArYBF,CCCC[n+]1ccn(C)c1.F[B-](F)(F)F,1-butyl-3-methylimidazolium tetrafluoroborate,,,,,,,
bLOjh,331.935,116,632.8,1.4124,Zheng et al. (2016a),Refractive index,Liquid,AArYBF,CCCC[n+]1ccn(C)c1.F[B-](F)(F)F,1-butyl-3-methylimidazolium tetrafluoroborate,,,,,,,

File: refindex_csv_data/refindex_setid_bcnky.csv
setid,"Temperature, K","Pressure, kPa",Mole ratio to solvent: glycerol,Refractive index (Na D-line),reference,propertiy,phases,compound id 1,smile 1,compound name 1,compound id 2,smile 2,compound name 2,compound id 3,smile 3,compound name 3,Unnamed: 13
bcnky,293.15,101,3,1.5051,Basaiahgari et al. (2017),Refractive index,Liquid,AARkmK,OCC(O)CO,glycerol,AAzuLA,CCC[N+](CCC)(CCC)Cc1ccccc1.[Cl-],benzyltripropylammonium chloride,,,,
bcnky,298.15,101,3,1.5036,Basaiahgari et al. (2017),Refractive index,Liquid,AARkmK,OCC(O)CO,glycerol,AAzuLA,CCC[N+](CCC)(CCC)Cc1ccccc1.[Cl-],benzyltripropylammonium chloride,,,,
bcnky,303.15,101,3,1.5026,Basaiahgari et al. (2017),Refractive index,Liquid,AARkmK,OCC(O)CO,glycerol,AAzuLA,CCC[N+](CCC)(CCC)Cc1ccccc1.[Cl-],benzyltripropylammonium chloride,,,,
bcnky,308.15,101,3,1.5011,Basaiahgari et al. (2017),Refractive index,Liquid,AARkmK,OCC(O)CO,glycerol,AAzuLA,CCC[N+](CCC)(CCC)Cc1ccccc1.[Cl-],benzyltripropylammonium chloride,,,,
bcnky,313.15,101,3,1.4999,Basaiahgari et al. (2017),Refractive index,Liquid,AARkmK,OCC(O)CO,glycerol,AAzuLA,CCC[N+](CCC)(CCC)Cc1ccccc1.[Cl-],benzyltripropylammonium chloride,,,,
bcnky,318.15,101,3,1.4982,Basaiahgari et al. (2017),Refractive index,Liquid,AARkmK,OCC(O)CO,glycerol,AAzuLA,CCC[N+](CCC)(CCC)Cc1ccccc1.[Cl-],benzyltripropylammonium chloride,,,,
bcnky,323.15,101,3,1.4966,Basaiahgari et al. (2017),Refractive index,Liquid,AARkmK,OCC(O)CO,glycerol,AAzuLA,CCC[N+](CCC)(CCC)Cc1ccccc1.[Cl-],benzyltripropylammonium chloride,,,,
bcnky,328.15,101,3,1.4953,Basaiahgari et al. (2017),Refractive index,Liquid,AARkmK,OCC(O)CO,glycerol,AAzuLA,CCC[N+](CCC)(CCC)Cc1ccccc1.[Cl-],benzyltripropylammonium chloride,,,,
bcnky,333.15,101,3,1.4936,Basaiahgari et al. (2017),Refractive index,Liquid,AARkmK,OCC(O)CO,glycerol,AAzuLA,CCC[N+](CCC)(CCC)Cc1ccccc1.[Cl-],benzyltripropylammonium chloride,,,,
bcnky,338.15,101,3,1.4922,Basaiahgari et al. (2017),Refractive index,Liquid,AARkmK,OCC(O)CO,glycerol,AAzuLA,CCC[N+](CCC)(CCC)Cc1ccccc1.[Cl-],benzyltripropylammonium chloride,,,,
bcnky,343.15,101,3,1.4908,Basaiahgari et al. (2017),Refractive index,Liquid,AARkmK,OCC(O)CO,glycerol,AAzuLA,CCC[N+](CCC)(CCC)Cc1ccccc1.[Cl-],benzyltripropylammonium chloride,,,,

File: refindex_csv_data/refindex_setid_btSMV.csv
setid,"Temperature, K","Pressure, kPa","Wavelength, A",Refractive index,reference,propertiy,phases,compound id 1,smile 1,compound name 1,compound id 2,smile 2,compound name 2,compound id 3,smile 3,compound name 3,Unnamed: 13
btSMV,290.349,101,632.8,1.4253,Lv et al. (2010),Refractive index,Liquid mixture 2,Liquid mixture 1,,34,AARRzH,OCCCCO,"1,4-butanediol",AArYBF,CCCC[n+]1ccn(C)c1.F[B-](F)(F)F,1-butyl-3-methylimidazolium tetrafluoroborate,
btSMV,292.947,101,632.8,1.4252,Lv et al. (2010),Refractive index,Liquid mixture 2,Liquid mixture 1,,34,AARRzH,OCCCCO,"1,4-butanediol",AArYBF,CCCC[n+]1ccn(C)c1.F[B-](F)(F)F,1-butyl-3-methylimidazolium tetrafluoroborate,
btSMV,294.517,101,632.8,1.4251,Lv et al. (2010),Refractive index,Liquid mixture 2,Liquid mixture 1,,34,AARRzH,OCCCCO,"1,4-butanediol",AArYBF,CCCC[n+]1ccn(C)c1.F[B-](F)(F)F,1-butyl-3-methylimidazolium tetrafluoroborate,
btSMV,296.094,101,632.8,1.425,Lv et al. (2010),Refractive index,Liquid mixture 2,Liquid mixture 1,,34,AARRzH,OCCCCO,"1,4-butanediol",AArYBF,CCCC[n+]1ccn(C)c1.F[B-](F)(F)F,1-butyl-3-methylimidazolium tetrafluoroborate,
btSMV,297.433,101,632.8,1.4249,Lv et al. (2010),Refractive index,Liquid mixture 2,Liquid mixture 1,,34,AARRzH,OCCCCO,"1,4-butanediol",AArYBF,CCCC[n+]1ccn(C)c1.F[B-](F)(F)F,1-butyl-3-methylimidazolium tetrafluoroborate,
btSMV,298.671,101,632.8,1.4248,Lv et al. (2010),Refractive index,Liquid mixture 2,Liquid mixture 1,,34,AARRzH,OCCCCO,"1,4-butanediol",AArYBF,CCCC[n+]1ccn(C)c1.F[B-](F)(F)F,1-butyl-3-methylimidazolium tetrafluoroborate,
btSMV,299.609,101,632.8,1.4248,Lv et al. (2010),Refractive index,Liquid mixture 2,Liquid mixture 1,,34,AARRzH,OCCCCO,"1,4-butanediol",AArYBF,CCCC[n+]1ccn(C)c1.F[B-](F)(F)F,1-butyl-3-methylimidazolium tetrafluoroborate,
btSMV,300.631,101,632.8,1.4248,Lv et al. (2010),Refractive index,Liquid mixture 2,Liquid mixture 1,,34,AARRzH,OCCCCO,"1,4-butanediol",AArYBF,CCCC[n+]1ccn(C)c1.F[B-](F)(F)F,1-butyl-3-methylimidazolium tetrafluoroborate,
btSMV,301.615,101,632.8,1.4248,Lv et al. (2010),Refractive index,Liquid mixture 2,Liquid mixture 1,,34,AARRzH,OCCCCO,"1,4-butanediol",AArYBF,CCCC[n+]1ccn(C)c1.F[B-](F)(F)F,1-butyl-3-methylimidazolium tetrafluoroborate,
btSMV,302.478,101,632.8,1.4248,Lv et al. (2010),Refractive index,Liquid mixture 2,Liquid mixture 1,,34,AARRzH,OCCCCO,"1,4-butanediol",AArYBF,CCCC[n+]1ccn(C)c1.F[B-](F)(F)F,1-butyl-3-methylimidazolium tetrafluoroborate,
btSMV,303.338,101,632.8,1.4249,Lv et al. (2010),Refractive index,Liquid mixture 2,Liquid mixture 1,,34,AARRzH,OCCCCO,"1,4-butanediol",AArYBF,CCCC[n+]1ccn(C)c1.F[B-](F)(F)F,1-butyl-3-methylimidazolium tetrafluoroborate,
btSMV,304.236,101,632.8,1.425,Lv et al. (2010),Refractive index,Liquid mixture 2,Liquid mixture 1,,34,AARRzH,OCCCCO,"1,4-butanediol",AArYBF,CCCC[n+]1ccn(C)c1.F[B-](F)(F)F,1-butyl-3-methylimidazolium tetrafluoroborate,
btSMV,304.915,101,632.8,1.4251,Lv et al. (2010),Refractive index,Liquid mixture 2,Liquid mixture 1,,34,AARRzH,OCCCCO,"1,4-butanediol",AArYBF,CCCC[n+]1ccn(C)c1.F[B-](F)(F)F,1-butyl-3-methylimidazolium tetrafluoroborate,
btSMV,305.626,101,632.8,1.4252,Lv et al. (2010),Refractive index,Liquid mixture 2,Liquid mixture 1,,34,AARRzH,OCCCCO,"1,4-butanediol",AArYBF,CCCC[n+]1ccn(C)c1.F[B-](F)(F)F,1-butyl-3-methylimidazolium tetrafluoroborate,
btSMV,306.233,101,632.8,1.4254,Lv et al. (2010),Refractive index,Liquid mixture 2,Liquid mixture 1,,34,AARRzH,OCCCCO,"1,4-butanediol",AArYBF,CCCC[n+]1ccn(C)c1.F[B-](F)(F)F,1-butyl-3-methylimidazolium tetrafluoroborate,
btSMV,306.77,101,632.8,1.4256,Lv et al. (2010),Refractive index,Liquid mixture 2,Liquid mixture 1,,34,AARRzH,OCCCCO,"1,4-butanediol",AArYBF,CCCC[n+]1ccn(C)c1.F[B-](F)(F)F,1-butyl-3-methylimidazolium tetrafluoroborate,
btSMV,307.34,101,632.8,1.4258,Lv et al. (2010),Refractive index,Liquid mixture 2,Liquid mixture 1,,34,AARRzH,OCCCCO,"1,4-butanediol",AArYBF,CCCC[n+]1ccn(C)c1.F[B-](F)(F)F,1-butyl-3-methylimidazolium tetrafluoroborate,
btSMV,307.752,101,632.8,1.426,Lv et al. (2010),Refractive index,Liquid mixture 2,Liquid mixture 1,,34,AARRzH,OCCCCO,"1,4-butanediol",AArYBF,CCCC[n+]1ccn(C)c1.F[B-](F)(F)F,1-butyl-3-methylimidazolium tetrafluoroborate,
btSMV,308.14,101,632.8,1.4262,Lv et al. (2010),Refractive index,Liquid mixture 2,Liquid mixture 1,,34,AARRzH,OCCCCO,"1,4-butanediol",AArYBF,CCCC[n+]1ccn(C)c1.F[B-](F)(F)F,1-butyl-3-methylimidazolium tetrafluoroborate,
btSMV,308.401,101,632.8,1.4263,Lv et al. (2010),Refractive index,Liquid mixture 2,Liquid mixture 1,,34,AARRzH,OCCCCO,"1,4-butanediol",AArYBF,CCCC[n+]1ccn(C)c1.F[B-](F)(F)F,1-butyl-3-methylimidazolium tetrafluoroborate,
btSMV,308.626,101,632.8,1.4266,Lv et al. (2010),Refractive index,Liquid mixture 2,Liquid mixture 1,,34,AARRzH,OCCCCO,"1,4-butanediol",AArYBF,CCCC[n+]1ccn(C)c1.F[B-](F)(F)F,1-butyl-3-methylimidazolium tetrafluoroborate,
btSMV,308.8,101,632.8,1.4268,Lv et al. (2010),Refractive index,Liquid mixture 2,Liquid mixture 1,,34,AARRzH,OCCCCO,"1,4-butanediol",AArYBF,CCCC[n+]1ccn(C)c1.F[B-](F)(F)F,1-butyl-3-methylimidazolium tetrafluoroborate,
btSMV,308.923,101,632.8,1.427,Lv et al. (2010),Refractive index,Liquid mixture 2,Liquid mixture 1,,34,AARRzH,OCCCCO,"1,4-butanediol",AArYBF,CCCC[n+]1ccn(C)c1.F[B-](F)(F)F,1-butyl-3-methylimidazolium tetrafluoroborate,
btSMV,309.028,101,632.8,1.4271,Lv et al. (2010),Refractive index,Liquid mixture 2,Liquid mixture 1,,34,AARRzH,OCCCCO,"1,4-butanediol",AArYBF,CCCC[n+]1ccn(C)c1.F[B-](F)(F)F,1-butyl-3-methylimidazolium tetrafluoroborate,
btSMV,309.123,101,632.8,1.4273,Lv et al. (2010),Refractive index,Liquid mixture 2,Liquid mixture 1,,34,AARRzH,OCCCCO,"1,4-butanediol",AArYBF,CCCC[n+]1ccn(C)c1.F[B-](F)(F)F,1-butyl-3-methylimidazolium tetrafluoroborate,
btSMV,309.215,101,632.8,1.4274,Lv et al. (2010),Refractive index,Liquid mixture 2,Liquid mixture 1,,34,AARRzH,OCCCCO,"1,4-butanediol",AArYBF,CCCC[n+]1ccn(C)c1.F[B-](F)(F)F,1-butyl-3-methylimidazolium tetrafluoroborate,
btSMV,309.295,101,632.8,1.4276,Lv et al. (2010),Refractive index,Liquid mixture 2,Liquid mixture 1,,34,AARRzH,OCCCCO,"1,4-butanediol",AArYBF,CCCC[n+]1ccn(C)c1.F[B-](F)(F)F,1-butyl-3-methylimidazolium tetrafluoroborate,
btSMV,309.387,101,632.8,1.4278,Lv et al. (2010),Refractive index,Liquid mixture 2,Liquid mixture 1,,34,AARRzH,OCCCCO,"1,4-butanediol",AArYBF,CCCC[n+]1ccn(C)c1.F[B-](F)(F)F,1-butyl-3-methylimidazolium tetrafluoroborate,
btSMV,309.456,101,632.8,1.4281,Lv et al. (2010),Refractive index,Liquid mixture 2,Liquid mixture 1,,34,AARRzH,OCCCCO,"1,4-butanediol",AArYBF,CCCC[n+]1ccn(C)c1.F[B-](F)(F)F,1-butyl-3-methylimidazolium tetrafluoroborate,
btSMV,309.501,101,632.8,1.4283,Lv et al. (2010),Refractive index,Liquid mixture 2,Liquid mixture 1,,34,AARRzH,OCCCCO,"1,4-butanediol",AArYBF,CCCC[n+]1ccn(C)c1.F[B-](F)(F)F,1-butyl-3-methylimidazolium tetrafluoroborate,
btSMV,309.54,101,632.8,1.4285,Lv et al. (2010),Refractive index,Liquid mixture 2,Liquid mixture 1,,34,AARRzH,OCCCCO,"1,4-butanediol",AArYBF,CCCC[n+]1ccn(C)c1.F[B-](F)(F)F,1-butyl-3-methylimidazolium tetrafluoroborate,
btSMV,309.558,101,632.8,1.4287,Lv et al. (2010),Refractive index,Liquid mixture 2,Liquid mixture 1,,34,AARRzH,OCCCCO,"1,4-butanediol",AArYBF,CCCC[n+]1ccn(C)c1.F[B-](F)(F)F,1-butyl-3-methylimidazolium tetrafluoroborate,
btSMV,309.58,101,632.8,1.4289,Lv et al. (2010),Refractive index,Liquid mixture 2,Liquid mixture 1,,34,AARRzH,OCCCCO,"1,4-butanediol",AArYBF,CCCC[n+]1ccn(C)c1.F[B-](F)(F)F,1-butyl-3-methylimidazolium tetrafluoroborate,
btSMV,309.609,101,632.8,1.4294,Lv et al. (2010),Refractive index,Liquid mixture 2,Liquid mixture 1,,34,AARRzH,OCCCCO,"1,4-butanediol",AArYBF,CCCC[n+]1ccn(C)c1.F[B-](F)(F)F,1-butyl-3-methylimidazolium tetrafluoroborate,

File: refindex_csv_data/refindex_setid_bxBHr.csv
setid,"Temperature, K",Mole fraction of 1-butyl-3-methylimidazolium tetrafluoroborate,"Pressure, kPa",Refractive index (Na D-line),reference,propertiy,phases,compound id 1,smile 1,compound name 1,compound id 2,smile 2,compound name 2,compound id 3,smile 3,compound name 3,Unnamed: 13
bxBHr,288.15,0,101,1.3316,Vercher et al. (2015),Refractive index,Liquid,AAGIBL,CO,methanol,AArYBF,CCCC[n+]1ccn(C)c1.F[B-](F)(F)F,1-butyl-3-methylimidazolium tetrafluoroborate,,,,
bxBHr,288.15,0.0113,101,1.337,Vercher et al. (2015),Refractive index,Liquid,AAGIBL,CO,methanol,AArYBF,CCCC[n+]1ccn(C)c1.F[B-](F)(F)F,1-butyl-3-methylimidazolium tetrafluoroborate,,,,
bxBHr,288.15,0.0235,101,1.3428,Vercher et al. (2015),Refractive index,Liquid,AAGIBL,CO,methanol,AArYBF,CCCC[n+]1ccn(C)c1.F[B-](F)(F)F,1-butyl-3-methylimidazolium tetrafluoroborate,,,,
bxBHr,288.15,0.0366,101,1.3481,Vercher et al. (2015),Refractive index,Liquid,AAGIBL,CO,methanol,AArYBF,CCCC[n+]1ccn(C)c1.F[B-](F)(F)F,1-butyl-3-methylimidazolium tetrafluoroborate,,,,
bxBHr,288.15,0.0509,101,1.3539,Vercher et al. (2015),Refractive index,Liquid,AAGIBL,CO,methanol,AArYBF,CCCC[n+]1ccn(C)c1.F[B-](F)(F)F,1-butyl-3-methylimidazolium tetrafluoroborate,,,,
bxBHr,288.15,0.0845,101,1.364,Vercher et al. (2015),Refractive index,Liquid,AAGIBL,CO,methanol,AArYBF,CCCC[n+]1ccn(C)c1.F[B-](F)(F)F,1-butyl-3-methylimidazolium tetrafluoroborate,,,,
bxBHr,288.15,0.1254,101,1.3729,Vercher et al. (2015),Refractive index,Liquid,AAGIBL,CO,methanol,AArYBF,CCCC[n+]1ccn(C)c1.F[B-](F)(F)F,1-butyl-3-methylimidazolium tetrafluoroborate,,,,
bxBHr,288.15,0.1771,101,1.3827,Vercher et al. (2015),Refractive index,Liquid,AAGIBL,CO,methanol,AArYBF,CCCC[n+]1ccn(C)c1.F[B-](F)(F)F,1-butyl-3-methylimidazolium tetrafluoroborate,,,,
bxBHr,288.15,0.2441,101,1.3912,Vercher et al. (2015),Refractive index,Liquid,AAGIBL,CO,methanol,AArYBF,CCCC[n+]1ccn(C)c1.F[B-](F)(F)F,1-butyl-3-methylimidazolium tetrafluoroborate,,,,
bxBHr,288.15,0.3338,101,1.3999,Vercher et al. (2015),Refractive index,Liquid,AAGIBL,CO,methanol,AArYBF,CCCC[n+]1ccn(C)c1.F[B-](F)(F)F,1-butyl-3-methylimidazolium tetrafluoroborate,,,,
bxBHr,288.15,0.4626,101,1.4082,Vercher et al. (2015),Refractive index,Liquid,AAGIBL,CO,methanol,AArYBF,CCCC[n+]1ccn(C)c1.F[B-](F)(F)F,1-butyl-3-methylimidazolium tetrafluoroborate,,,,
bxBHr,288.15,0.5482,101,1.4123,Vercher et al. (2015),Refractive index,Liquid,AAGIBL,CO,methanol,AArYBF,CCCC[n+]1ccn(C)c1.F[B-](F)(F)F,1-butyl-3-methylimidazolium tetrafluoroborate,,,,
bxBHr,288.15,0.6589,101,1.4163,Vercher et al. (2015),Refractive index,Liquid,AAGIBL,CO,methanol,AArYBF,CCCC[n+]1ccn(C)c1.F[B-](F)(F)F,1-butyl-3-methylimidazolium tetrafluoroborate,,,,
bxBHr,288.15,0.8037,101,1.4204,Vercher et al. (2015),Refractive index,Liquid,AAGIBL,CO,methanol,AArYBF,CCCC[n+]1ccn(C)c1.F[B-](F)(F)F,1-butyl-3-methylimidazolium tetrafluoroborate,,,,
bxBHr,288.15,1,101,1.4243,Vercher et al. (2015),Refractive index,Liquid,AAGIBL,CO,methanol,AArYBF,CCCC[n+]1ccn(C)c1.F[B-](F)(F)F,1-butyl-3-methylimidazolium tetrafluoroborate,,,,
bxBHr,298.15,0,101,1.3265,Vercher et al. (2015),Refractive index,Liquid,AAGIBL,CO,methanol,AArYBF,CCCC[n+]1ccn(C)c1.F[B-](F)(F)F,1-butyl-3-methylimidazolium tetrafluoroborate,,,,
bxBHr,298.15,0.0113,101,1.3325,Vercher et al. (2015),Refractive index,Liquid,AAGIBL,CO,methanol,AArYBF,CCCC[n+]1ccn(C)c1.F[B-](F)(F)F,1-butyl-3-methylimidazolium tetrafluoroborate,,,,
bxBHr,298.15,0.0235,101,1.3381,Vercher et al. (2015),Refractive index,Liquid,AAGIBL,CO,methanol,AArYBF,CCCC[n+]1ccn(C)c1.F[B-](F)(F)F,1-butyl-3-methylimidazolium tetrafluoroborate,,,,
bxBHr,298.15,0.0366,101,1.3435,Vercher et al. (2015),Refractive index,Liquid,AAGIBL,CO,methanol,AArYBF,CCCC[n+]1ccn(C)c1.F[B-](F)(F)F,1-butyl-3-methylimidazolium tetrafluoroborate,,,,
bxBHr,298.15,0.0509,101,1.3488,Vercher et al. (2015),Refractive index,Liquid,AAGIBL,CO,methanol,AArYBF,CCCC[n+]1ccn(C)c1.F[B-](F)(F)F,1-butyl-3-methylimidazolium tetrafluoroborate,,,,
bxBHr,298.15,0.0845,101,1.3595,Vercher et al. (2015),Refractive index,Liquid,AAGIBL,CO,methanol,AArYBF,CCCC[n+]1ccn(C)c1.F[B-](F)(F)F,1-butyl-3-methylimidazolium tetrafluoroborate,,,,
bxBHr,298.15,0.1254,101,1.369,Vercher et al. (2015),Refractive index,Liquid,AAGIBL,CO,methanol,AArYBF,CCCC[n+]1ccn(C)c1.F[B-](F)(F)F,1-butyl-3-methylimidazolium tetrafluoroborate,,,,
bxBHr,298.15,0.1771,101,1.3788,Vercher et al. (2015),Refractive index,Liquid,AAGIBL,CO,methanol,AArYBF,CCCC[n+]1ccn(C)c1.F[B-](F)(F)F,1-butyl-3-methylimidazolium tetrafluoroborate,,,,
bxBHr,298.15,0.2441,101,1.3877,Vercher et al. (2015),Refractive index,Liquid,AAGIBL,CO,methanol,AArYBF,CCCC[n+]1ccn(C)c1.F[B-](F)(F)F,1-butyl-3-methylimidazolium tetrafluoroborate,,,,
bxBHr,298.15,0.3338,101,1.3966,Vercher et al. (2015),Refractive index,Liquid,AAGIBL,CO,methanol,AArYBF,CCCC[n+]1ccn(C)c1.F[B-](F)(F)F,1-butyl-3-methylimidazolium tetrafluoroborate,,,,
bxBHr,298.15,0.4626,101,1.4052,Vercher et al. (2015),Refractive index,Liquid,AAGIBL,CO,methanol,AArYBF,CCCC[n+]1ccn(C)c1.F[B-](F)(F)F,1-butyl-3-methylimidazolium tetrafluoroborate,,,,
bxBHr,298.15,0.5482,101,1.4093,Vercher et al. (2015),Refractive index,Liquid,AAGIBL,CO,methanol,AArYBF,CCCC[n+]1ccn(C)c1.F[B-](F)(F)F,1-butyl-3-methylimidazolium tetrafluoroborate,,,,
bxBHr,298.15,0.6589,101,1.4135,Vercher et al. (2015),Refractive index,Liquid,AAGIBL,CO,methanol,AArYBF,CCCC[n+]1ccn(C)c1.F[B-](F)(F)F,1-butyl-3-methylimidazolium tetrafluoroborate,,,,
bxBHr,298.15,0.8037,101,1.4177,Vercher et al. (2015),Refractive index,Liquid,AAGIBL,CO,methanol,AArYBF,CCCC[n+]1ccn(C)c1.F[B-](F)(F)F,1-butyl-3-methylimidazolium tetrafluoroborate,,,,
bxBHr,298.15,1,101,1.4217,Vercher et al. (2015),Refractive index,Liquid,AAGIBL,CO,methanol,AArYBF,CCCC[n+]1ccn(C)c1.F[B-](F)(F)F,1-butyl-3-methylimidazolium tetrafluoroborate,,,,
bxBHr,308.15,0,101,1.3224,Vercher et al. (2015),Refractive index,Liquid,AAGIBL,CO,methanol,AArYBF,CCCC[n+]1ccn(C)c1.F[B-](F)(F)F,1-butyl-3-methylimidazolium tetrafluoroborate,,,,
bxBHr,308.15,0.0113,101,1.3285,Vercher et al. (2015),Refractive index,Liquid,AAGIBL,CO,methanol,AArYBF,CCCC[n+]1ccn(C)c1.F[B-](F)(F)F,1-butyl-3-methylimidazolium tetrafluoroborate,,,,
bxBHr,308.15,0.0235,101,1.3343,Vercher et al. (2015),Refractive index,Liquid,AAGIBL,CO,methanol,AArYBF,CCCC[n+]1ccn(C)c1.F[B-](F)(F)F,1-butyl-3-methylimidazolium tetrafluoroborate,,,,
bxBHr,308.15,0.0366,101,1.3398,Vercher et al. (2015),Refractive index,Liquid,AAGIBL,CO,methanol,AArYBF,CCCC[n+]1ccn(C)c1.F[B-](F)(F)F,1-butyl-3-methylimidazolium tetrafluoroborate,,,,
bxBHr,308.15,0.0509,101,1.3453,Vercher et al. (2015),Refractive index,Liquid,AAGIBL,CO,methanol,AArYBF,CCCC[n+]1ccn(C)c1.F[B-](F)(F)F,1-butyl-3-methylimidazolium tetrafluoroborate,,,,
bxBHr,308.15,0.0845,101,1.3562,Vercher et al. (2015),Refractive index,Liquid,AAGIBL,CO,methanol,AArYBF,CCCC[n+]1ccn(C)c1.F[B-](F)(F)F,1-butyl-3-methylimidazolium tetrafluoroborate,,,,
bxBHr,308.15,0.1254,101,1.3657,Vercher et al. (2015),Refractive index,Liquid,AAGIBL,CO,methanol,AArYBF,CCCC[n+]1ccn(C)c1.F[B-](F)(F)F,1-butyl-3-methylimidazolium tetrafluoroborate,,,,
bxBHr,308.15,0.1771,101,1.3754,Vercher et al. (2015),Refractive index,Liquid,AAGIBL,CO,methanol,AArYBF,CCCC[n+]1ccn(C)c1.F[B-](F)(F)F,1-butyl-3-methylimidazolium tetrafluoroborate,,,,
bxBHr,308.15,0.2441,101,1.3845,Vercher et al. (2015),Refractive index,Liquid,AAGIBL,CO,methanol,AArYBF,CCCC[n+]1ccn(C)c1.F[B-](F)(F)F,1-butyl-3-methylimidazolium tetrafluoroborate,,,,
bxBHr,308.15,0.3338,101,1.3934,Vercher et al. (2015),Refractive index,Liquid,AAGIBL,CO,methanol,AArYBF,CCCC[n+]1ccn(C)c1.F[B-](F)(F)F,1-butyl-3-methylimidazolium tetrafluoroborate,,,,
bxBHr,308.15,0.4626,101,1.4022,Vercher et al. (2015),Refractive index,Liquid,AAGIBL,CO,methanol,AArYBF,CCCC[n+]1ccn(C)c1.F[B-](F)(F)F,1-butyl-3-methylimidazolium tetrafluoroborate,,,,
bxBHr,308.15,0.5482,101,1.4064,Vercher et al. (2015),Refractive index,Liquid,AAGIBL,CO,methanol,AArYBF,CCCC[n+]1ccn(C)c1.F[B-](F)(F)F,1-butyl-3-methylimidazolium tetrafluoroborate,,,,
bxBHr,308.15,0.6589,101,1.4107,Vercher et al. (2015),Refractive index,Liquid,AAGIBL,CO,methanol,AArYBF,CCCC[n+]1ccn(C)c1.F[B-](F)(F)F,1-butyl-3-methylimidazolium tetrafluoroborate,,,,
bxBHr,308.15,0.8037,101,1.415,Vercher et al. (2015),Refractive index,Liquid,AAGIBL,CO,methanol,AArYBF,CCCC[n+]1ccn(C)c1.F[B-](F)(F)F,1-butyl-3-methylimidazolium tetrafluoroborate,,,,
bxBHr,308.15,1,101,1.419,Vercher et al. (2015),Refractive index,Liquid,AAGIBL,CO,methanol,AArYBF,CCCC[n+]1ccn(C)c1.F[B-](F)(F)F,1-butyl-3-methylimidazolium tetrafluoroborate,,,,
bxBHr,318.15,0,101,1.3182,Vercher et al. (2015),Refractive index,Liquid,AAGIBL,CO,methanol,AArYBF,CCCC[n+]1ccn(C)c1.F[B-](F)(F)F,1-butyl-3-methylimidazolium tetrafluoroborate,,,,
bxBHr,318.15,0.0113,101,1.3246,Vercher et al. (2015),Refractive index,Liquid,AAGIBL,CO,methanol,AArYBF,CCCC[n+]1ccn(C)c1.F[B-](F)(F)F,1-butyl-3-methylimidazolium tetrafluoroborate,,,,
bxBHr,318.15,0.0235,101,1.3305,Vercher et al. (2015),Refractive index,Liquid,AAGIBL,CO,methanol,AArYBF,CCCC[n+]1ccn(C)c1.F[B-](F)(F)F,1-butyl-3-methylimidazolium tetrafluoroborate,,,,
bxBHr,318.15,0.0366,101,1.3365,Vercher et al. (2015),Refractive index,Liquid,AAGIBL,CO,methanol,AArYBF,CCCC[n+]1ccn(C)c1.F[B-](F)(F)F,1-butyl-3-methylimidazolium tetrafluoroborate,,,,
bxBHr,318.15,0.0509,101,1.3419,Vercher et al. (2015),Refractive index,Liquid,AAGIBL,CO,methanol,AArYBF,CCCC[n+]1ccn(C)c1.F[B-](F)(F)F,1-butyl-3-methylimidazolium tetrafluoroborate,,,,
bxBHr,318.15,0.0845,101,1.3536,Vercher et al. (2015),Refractive index,Liquid,AAGIBL,CO,methanol,AArYBF,CCCC[n+]1ccn(C)c1.F[B-](F)(F)F,1-butyl-3-methylimidazolium tetrafluoroborate,,,,
bxBHr,318.15,0.1254,101,1.3629,Vercher et al. (2015),Refractive index,Liquid,AAGIBL,CO,methanol,AArYBF,CCCC[n+]1ccn(C)c1.F[B-](F)(F)F,1-butyl-3-methylimidazolium tetrafluoroborate,,,,
bxBHr,318.15,0.1771,101,1.3726,Vercher et al. (2015),Refractive index,Liquid,AAGIBL,CO,methanol,AArYBF,CCCC[n+]1ccn(C)c1.F[B-](F)(F)F,1-butyl-3-methylimidazolium tetrafluoroborate,,,,
bxBHr,318.15,0.2441,101,1.3813,Vercher et al. (2015),Refractive index,Liquid,AAGIBL,CO,methanol,AArYBF,CCCC[n+]1ccn(C)c1.F[B-](F)(F)F,1-butyl-3-methylimidazolium tetrafluoroborate,,,,
bxBHr,318.15,0.3338,101,1.3904,Vercher et al. (2015),Refractive index,Liquid,AAGIBL,CO,methanol,AArYBF,CCCC[n+]1ccn(C)c1.F[B-](F)(F)F,1-butyl-3-methylimidazolium tetrafluoroborate,,,,
bxBHr,318.15,0.4626,101,1.3993,Vercher et al. (2015),Refractive index,Liquid,AAGIBL,CO,methanol,AArYBF,CCCC[n+]1ccn(C)c1.F[B-](F)(F)F,1-butyl-3-methylimidazolium tetrafluoroborate,,,,
bxBHr,318.15,0.5482,101,1.4036,Vercher et al. (2015),Refractive index,Liquid,AAGIBL,CO,methanol,AArYBF,CCCC[n+]1ccn(C)c1.F[B-](F)(F)F,1-butyl-3-methylimidazolium tetrafluoroborate,,,,
bxBHr,318.15,0.6589,101,1.408,Vercher et al. (2015),Refractive index,Liquid,AAGIBL,CO,methanol,AArYBF,CCCC[n+]1ccn(C)c1.F[B-](F)(F)F,1-butyl-3-methylimidazolium tetrafluoroborate,,,,
bxBHr,318.15,0.8037,101,1.4124,Vercher et al. (2015),Refractive index,Liquid,AAGIBL,CO,methanol,AArYBF,CCCC[n+]1ccn(C)c1.F[B-](F)(F)F,1-butyl-3-methylimidazolium tetrafluoroborate,,,,
bxBHr,318.15,1,101,1.4164,Vercher et al. (2015),Refractive index,Liquid,AAGIBL,CO,methanol,AArYBF,CCCC[n+]1ccn(C)c1.F[B-](F)(F)F,1-butyl-3-methylimidazolium tetrafluoroborate,,,,
