Repository: kamranayazheydarov/ILTHERMO-data

# ILThermo Data Processing

This project processes JSON files containing density data and merges them into CSV files. It also updates the CSV files with metadata and SMILES strings for compounds.

## main_functions.py

This script contains the main functions for processing the density data.

## File Descriptions

### #file:compounds.csv

This file contains compound information with the following headers:
- `id` (integer): The unique identifier for each compound.
- `smiles` (string): The SMILES string representation of the compound.

File: refindex_csv_data/refindex_setid_cJABs.csv
setid,Mole fraction of 1-hexyl-3-methylimidazolium hexafluorophosphate,"Temperature, K","Pressure, kPa",Refractive index (Na D-line),reference,propertiy,phases,compound id 1,smile 1,compound name 1,compound id 2,smile 2,compound name 2,compound id 3,smile 3,compound name 3,Unnamed: 13
cJABs,0,293.15,100.7,1.40696,Vaid et al. (2015a),Refractive index,Liquid,AANtst,C1CCOC1,tetrahydrofuran,ABICIG,CCCCCC[n+]1ccn(C)c1.F[P-](F)(F)(F)(F)F,1-hexyl-3-methylimidazolium hexafluorophosphate,,,,
cJABs,0,298.15,100.7,1.4042,Vaid et al. (2015a),Refractive index,Liquid,AANtst,C1CCOC1,tetrahydrofuran,ABICIG,CCCCCC[n+]1ccn(C)c1.F[P-](F)(F)(F)(F)F,1-hexyl-3-methylimidazolium hexafluorophosphate,,,,
cJABs,0,303.15,100.7,1.40157,Vaid et al. (2015a),Refractive index,Liquid,AANtst,C1CCOC1,tetrahydrofuran,ABICIG,CCCCCC[n+]1ccn(C)c1.F[P-](F)(F)(F)(F)F,1-hexyl-3-methylimidazolium hexafluorophosphate,,,,
cJABs,0,308.15,100.7,1.39885,Vaid et al. (2015a),Refractive index,Liquid,AANtst,C1CCOC1,tetrahydrofuran,ABICIG,CCCCCC[n+]1ccn(C)c1.F[P-](F)(F)(F)(F)F,1-hexyl-3-methylimidazolium hexafluorophosphate,,,,
cJABs,0,313.15,100.7,1.39623,Vaid et al. (2015a),Refractive index,Liquid,AANtst,C1CCOC1,tetrahydrofuran,ABICIG,CCCCCC[n+]1ccn(C)c1.F[P-](F)(F)(F)(F)F,1-hexyl-3-methylimidazolium hexafluorophosphate,,,,
cJABs,0,318.15,100.7,1.39349,Vaid et al. (2015a),Refractive index,Liquid,AANtst,C1CCOC1,tetrahydrofuran,ABICIG,CCCCCC[n+]1ccn(C)c1.F[P-](F)(F)(F)(F)F,1-hexyl-3-methylimidazolium hexafluorophosphate,,,,
cJABs,0,323.15,100.7,1.39083,Vaid et al. (2015a),Refractive index,Liquid,AANtst,C1CCOC1,tetrahydrofuran,ABICIG,CCCCCC[n+]1ccn(C)c1.F[P-](F)(F)(F)(F)F,1-hexyl-3-methylimidazolium hexafluorophosphate,,,,
cJABs,0.1036,293.15,100.7,1.416,Vaid et al. (2015a),Refractive index,Liquid,AANtst,C1CCOC1,tetrahydrofuran,ABICIG,CCCCCC[n+]1ccn(C)c1.F[P-](F)(F)(F)(F)F,1-hexyl-3-methylimidazolium hexafluorophosphate,,,,
cJABs,0.1036,298.15,100.7,1.41392,Vaid et al. (2015a),Refractive index,Liquid,AANtst,C1CCOC1,tetrahydrofuran,ABICIG,CCCCCC[n+]1ccn(C)c1.F[P-](F)(F)(F)(F)F,1-hexyl-3-methylimidazolium hexafluorophosphate,,,,
cJABs,0.1036,303.15,100.7,1.41184,Vaid et al. (2015a),Refractive index,Liquid,AANtst,C1CCOC1,tetrahydrofuran,ABICIG,CCCCCC[n+]1ccn(C)c1.F[P-](F)(F)(F)(F)F,1-hexyl-3-methylimidazolium hexafluorophosphate,,,,
cJABs,0.1036,308.15,100.7,1.40966,Vaid et al. (2015a),Refractive index,Liquid,AANtst,C1CCOC1,tetrahydrofuran,ABICIG,CCCCCC[n+]1ccn(C)c1.F[P-](F)(F)(F)(F)F,1-hexyl-3-methylimidazolium hexafluorophosphate,,,,
cJABs,0.1036,313.15,100.7,1.40748,Vaid et al. (2015a),Refractive index,Liquid,AANtst,C1CCOC1,tetrahydrofuran,ABICIG,CCCCCC[n+]1ccn(C)c1.F[P-](F)(F)(F)(F)F,1-hexyl-3-methylimidazolium hexafluorophosphate,,,,
cJABs,0.1036,318.15,100.7,1.4053,Vaid et al. (2015a),Refractive index,Liquid,AANtst,C1CCOC1,tetrahydrofuran,ABICIG,CCCCCC[n+]1ccn(C)c1.F[P-](F)(F)(F)(F)F,1-hexyl-3-methylimidazolium hexafluorophosphate,,,,
cJABs,0.1036,323.15,100.7,1.40312,Vaid et al. (2015a),Refractive index,Liquid,AANtst,C1CCOC1,tetrahydrofuran,ABICIG,CCCCCC[n+]1ccn(C)c1.F[P-](F)(F)(F)(F)F,1-hexyl-3-methylimidazolium hexafluorophosphate,,,,
cJABs,0.2002,293.15,100.7,1.41971,Vaid et al. (2015a),Refractive index,Liquid,AANtst,C1CCOC1,tetrahydrofuran,ABICIG,CCCCCC[n+]1ccn(C)c1.F[P-](F)(F)(F)(F)F,1-hexyl-3-methylimidazolium hexafluorophosphate,,,,
cJABs,0.2002,298.15,100.7,1.41772,Vaid et al. (2015a),Refractive index,Liquid,AANtst,C1CCOC1,tetrahydrofuran,ABICIG,CCCCCC[n+]1ccn(C)c1.F[P-](F)(F)(F)(F)F,1-hexyl-3-methylimidazolium hexafluorophosphate,,,,
cJABs,0.2002,303.15,100.7,1.41573,Vaid et al. (2015a),Refractive index,Liquid,AANtst,C1CCOC1,tetrahydrofuran,ABICIG,CCCCCC[n+]1ccn(C)c1.F[P-](F)(F)(F)(F)F,1-hexyl-3-methylimidazolium hexafluorophosphate,,,,
cJABs,0.2002,308.15,100.7,1.41374,Vaid et al. (2015a),Refractive index,Liquid,AANtst,C1CCOC1,tetrahydrofuran,ABICIG,CCCCCC[n+]1ccn(C)c1.F[P-](F)(F)(F)(F)F,1-hexyl-3-methylimidazolium hexafluorophosphate,,,,
cJABs,0.2002,313.15,100.7,1.41175,Vaid et al. (2015a),Refractive index,Liquid,AANtst,C1CCOC1,tetrahydrofuran,ABICIG,CCCCCC[n+]1ccn(C)c1.F[P-](F)(F)(F)(F)F,1-hexyl-3-methylimidazolium hexafluorophosphate,,,,
cJABs,0.2002,318.15,100.7,1.40976,Vaid et al. (2015a),Refractive index,Liquid,AANtst,C1CCOC1,tetrahydrofuran,ABICIG,CCCCCC[n+]1ccn(C)c1.F[P-](F)(F)(F)(F)F,1-hexyl-3-methylimidazolium hexafluorophosphate,,,,
cJABs,0.2002,323.15,100.7,1.40777,Vaid et al. (2015a),Refractive index,Liquid,AANtst,C1CCOC1,tetrahydrofuran,ABICIG,CCCCCC[n+]1ccn(C)c1.F[P-](F)(F)(F)(F)F,1-hexyl-3-methylimidazolium hexafluorophosphate,,,,
cJABs,0.2868,293.15,100.7,1.42081,Vaid et al. (2015a),Refractive index,Liquid,AANtst,C1CCOC1,tetrahydrofuran,ABICIG,CCCCCC[n+]1ccn(C)c1.F[P-](F)(F)(F)(F)F,1-hexyl-3-methylimidazolium hexafluorophosphate,,,,
cJABs,0.2868,298.15,100.7,1.41878,Vaid et al. (2015a),Refractive index,Liquid,AANtst,C1CCOC1,tetrahydrofuran,ABICIG,CCCCCC[n+]1ccn(C)c1.F[P-](F)(F)(F)(F)F,1-hexyl-3-methylimidazolium hexafluorophosphate,,,,
cJABs,0.2868,303.15,100.7,1.41707,Vaid et al. (2015a),Refractive index,Liquid,AANtst,C1CCOC1,tetrahydrofuran,ABICIG,CCCCCC[n+]1ccn(C)c1.F[P-](F)(F)(F)(F)F,1-hexyl-3-methylimidazolium hexafluorophosphate,,,,
cJABs,0.2868,308.15,100.7,1.41536,Vaid et al. (2015a),Refractive index,Liquid,AANtst,C1CCOC1,tetrahydrofuran,ABICIG,CCCCCC[n+]1ccn(C)c1.F[P-](F)(F)(F)(F)F,1-hexyl-3-methylimidazolium hexafluorophosphate,,,,
cJABs,0.2868,313.15,100.7,1.41365,Vaid et al. (2015a),Refractive index,Liquid,AANtst,C1CCOC1,tetrahydrofuran,ABICIG,CCCCCC[n+]1ccn(C)c1.F[P-](F)(F)(F)(F)F,1-hexyl-3-methylimidazolium hexafluorophosphate,,,,
cJABs,0.2868,318.15,100.7,1.41194,Vaid et al. (2015a),Refractive index,Liquid,AANtst,C1CCOC1,tetrahydrofuran,ABICIG,CCCCCC[n+]1ccn(C)c1.F[P-](F)(F)(F)(F)F,1-hexyl-3-methylimidazolium hexafluorophosphate,,,,
cJABs,0.2868,323.15,100.7,1.41023,Vaid et al. (2015a),Refractive index,Liquid,AANtst,C1CCOC1,tetrahydrofuran,ABICIG,CCCCCC[n+]1ccn(C)c1.F[P-](F)(F)(F)(F)F,1-hexyl-3-methylimidazolium hexafluorophosphate,,,,
cJABs,0.4134,293.15,100.7,1.42058,Vaid et al. (2015a),Refractive index,Liquid,AANtst,C1CCOC1,tetrahydrofuran,ABICIG,CCCCCC[n+]1ccn(C)c1.F[P-](F)(F)(F)(F)F,1-hexyl-3-methylimidazolium hexafluorophosphate,,,,
cJABs,0.4134,298.15,100.7,1.41884,Vaid et al. (2015a),Refractive index,Liquid,AANtst,C1CCOC1,tetrahydrofuran,ABICIG,CCCCCC[n+]1ccn(C)c1.F[P-](F)(F)(F)(F)F,1-hexyl-3-methylimidazolium hexafluorophosphate,,,,
cJABs,0.4134,303.15,100.7,1.4171,Vaid et al. (2015a),Refractive index,Liquid,AANtst,C1CCOC1,tetrahydrofuran,ABICIG,CCCCCC[n+]1ccn(C)c1.F[P-](F)(F)(F)(F)F,1-hexyl-3-methylimidazolium hexafluorophosphate,,,,
cJABs,0.4134,308.15,100.7,1.41556,Vaid et al. (2015a),Refractive index,Liquid,AANtst,C1CCOC1,tetrahydrofuran,ABICIG,CCCCCC[n+]1ccn(C)c1.F[P-](F)(F)(F)(F)F,1-hexyl-3-methylimidazolium hexafluorophosphate,,,,
cJABs,0.4134,313.15,100.7,1.41402,Vaid et al. (2015a),Refractive index,Liquid,AANtst,C1CCOC1,tetrahydrofuran,ABICIG,CCCCCC[n+]1ccn(C)c1.F[P-](F)(F)(F)(F)F,1-hexyl-3-methylimidazolium hexafluorophosphate,,,,
cJABs,0.4134,318.15,100.7,1.41248,Vaid et al. (2015a),Refractive index,Liquid,AANtst,C1CCOC1,tetrahydrofuran,ABICIG,CCCCCC[n+]1ccn(C)c1.F[P-](F)(F)(F)(F)F,1-hexyl-3-methylimidazolium hexafluorophosphate,,,,
cJABs,0.4134,323.15,100.7,1.41094,Vaid et al. (2015a),Refractive index,Liquid,AANtst,C1CCOC1,tetrahydrofuran,ABICIG,CCCCCC[n+]1ccn(C)c1.F[P-](F)(F)(F)(F)F,1-hexyl-3-methylimidazolium hexafluorophosphate,,,,
cJABs,0.5222,293.15,100.7,1.41962,Vaid et al. (2015a),Refractive index,Liquid,AANtst,C1CCOC1,tetrahydrofuran,ABICIG,CCCCCC[n+]1ccn(C)c1.F[P-](F)(F)(F)(F)F,1-hexyl-3-methylimidazolium hexafluorophosphate,,,,
cJABs,0.5222,298.15,100.7,1.41828,Vaid et al. (2015a),Refractive index,Liquid,AANtst,C1CCOC1,tetrahydrofuran,ABICIG,CCCCCC[n+]1ccn(C)c1.F[P-](F)(F)(F)(F)F,1-hexyl-3-methylimidazolium hexafluorophosphate,,,,
cJABs,0.5222,303.15,100.7,1.41694,Vaid et al. (2015a),Refractive index,Liquid,AANtst,C1CCOC1,tetrahydrofuran,ABICIG,CCCCCC[n+]1ccn(C)c1.F[P-](F)(F)(F)(F)F,1-hexyl-3-methylimidazolium hexafluorophosphate,,,,
cJABs,0.5222,308.15,100.7,1.41536,Vaid et al. (2015a),Refractive index,Liquid,AANtst,C1CCOC1,tetrahydrofuran,ABICIG,CCCCCC[n+]1ccn(C)c1.F[P-](F)(F)(F)(F)F,1-hexyl-3-methylimidazolium hexafluorophosphate,,,,
cJABs,0.5222,313.15,100.7,1.41378,Vaid et al. (2015a),Refractive index,Liquid,AANtst,C1CCOC1,tetrahydrofuran,ABICIG,CCCCCC[n+]1ccn(C)c1.F[P-](F)(F)(F)(F)F,1-hexyl-3-methylimidazolium hexafluorophosphate,,,,
cJABs,0.5222,318.15,100.7,1.4122,Vaid et al. (2015a),Refractive index,Liquid,AANtst,C1CCOC1,tetrahydrofuran,ABICIG,CCCCCC[n+]1ccn(C)c1.F[P-](F)(F)(F)(F)F,1-hexyl-3-methylimidazolium hexafluorophosphate,,,,
cJABs,0.5222,323.15,100.7,1.41062,Vaid et al. (2015a),Refractive index,Liquid,AANtst,C1CCOC1,tetrahydrofuran,ABICIG,CCCCCC[n+]1ccn(C)c1.F[P-](F)(F)(F)(F)F,1-hexyl-3-methylimidazolium hexafluorophosphate,,,,
cJABs,0.6239,293.15,100.7,1.41895,Vaid et al. (2015a),Refractive index,Liquid,AANtst,C1CCOC1,tetrahydrofuran,ABICIG,CCCCCC[n+]1ccn(C)c1.F[P-](F)(F)(F)(F)F,1-hexyl-3-methylimidazolium hexafluorophosphate,,,,
cJABs,0.6239,298.15,100.7,1.41755,Vaid et al. (2015a),Refractive index,Liquid,AANtst,C1CCOC1,tetrahydrofuran,ABICIG,CCCCCC[n+]1ccn(C)c1.F[P-](F)(F)(F)(F)F,1-hexyl-3-methylimidazolium hexafluorophosphate,,,,
cJABs,0.6239,303.15,100.7,1.41615,Vaid et al. (2015a),Refractive index,Liquid,AANtst,C1CCOC1,tetrahydrofuran,ABICIG,CCCCCC[n+]1ccn(C)c1.F[P-](F)(F)(F)(F)F,1-hexyl-3-methylimidazolium hexafluorophosphate,,,,
cJABs,0.6239,308.15,100.7,1.41475,Vaid et al. (2015a),Refractive index,Liquid,AANtst,C1CCOC1,tetrahydrofuran,ABICIG,CCCCCC[n+]1ccn(C)c1.F[P-](F)(F)(F)(F)F,1-hexyl-3-methylimidazolium hexafluorophosphate,,,,
cJABs,0.6239,313.15,100.7,1.41335,Vaid et al. (2015a),Refractive index,Liquid,AANtst,C1CCOC1,tetrahydrofuran,ABICIG,CCCCCC[n+]1ccn(C)c1.F[P-](F)(F)(F)(F)F,1-hexyl-3-methylimidazolium hexafluorophosphate,,,,
cJABs,0.6239,318.15,100.7,1.41195,Vaid et al. (2015a),Refractive index,Liquid,AANtst,C1CCOC1,tetrahydrofuran,ABICIG,CCCCCC[n+]1ccn(C)c1.F[P-](F)(F)(F)(F)F,1-hexyl-3-methylimidazolium hexafluorophosphate,,,,
cJABs,0.6239,323.15,100.7,1.41055,Vaid et al. (2015a),Refractive index,Liquid,AANtst,C1CCOC1,tetrahydrofuran,ABICIG,CCCCCC[n+]1ccn(C)c1.F[P-](F)(F)(F)(F)F,1-hexyl-3-methylimidazolium hexafluorophosphate,,,,
cJABs,0.6951,293.15,100.7,1.41874,Vaid et al. (2015a),Refractive index,Liquid,AANtst,C1CCOC1,tetrahydrofuran,ABICIG,CCCCCC[n+]1ccn(C)c1.F[P-](F)(F)(F)(F)F,1-hexyl-3-methylimidazolium hexafluorophosphate,,,,
cJABs,0.6951,298.15,100.7,1.41759,Vaid et al. (2015a),Refractive index,Liquid,AANtst,C1CCOC1,tetrahydrofuran,ABICIG,CCCCCC[n+]1ccn(C)c1.F[P-](F)(F)(F)(F)F,1-hexyl-3-methylimidazolium hexafluorophosphate,,,,
cJABs,0.6951,303.15,100.7,1.41644,Vaid et al. (2015a),Refractive index,Liquid,AANtst,C1CCOC1,tetrahydrofuran,ABICIG,CCCCCC[n+]1ccn(C)c1.F[P-](F)(F)(F)(F)F,1-hexyl-3-methylimidazolium hexafluorophosphate,,,,
cJABs,0.6951,308.15,100.7,1.41509,Vaid et al. (2015a),Refractive index,Liquid,AANtst,C1CCOC1,tetrahydrofuran,ABICIG,CCCCCC[n+]1ccn(C)c1.F[P-](F)(F)(F)(F)F,1-hexyl-3-methylimidazolium hexafluorophosphate,,,,
cJABs,0.6951,313.15,100.7,1.41374,Vaid et al. (2015a),Refractive index,Liquid,AANtst,C1CCOC1,tetrahydrofuran,ABICIG,CCCCCC[n+]1ccn(C)c1.F[P-](F)(F)(F)(F)F,1-hexyl-3-methylimidazolium hexafluorophosphate,,,,
cJABs,0.6951,318.15,100.7,1.41239,Vaid et al. (2015a),Refractive index,Liquid,AANtst,C1CCOC1,tetrahydrofuran,ABICIG,CCCCCC[n+]1ccn(C)c1.F[P-](F)(F)(F)(F)F,1-hexyl-3-methylimidazolium hexafluorophosphate,,,,
cJABs,0.6951,323.15,100.7,1.41104,Vaid et al. (2015a),Refractive index,Liquid,AANtst,C1CCOC1,tetrahydrofuran,ABICIG,CCCCCC[n+]1ccn(C)c1.F[P-](F)(F)(F)(F)F,1-hexyl-3-methylimidazolium hexafluorophosphate,,,,
cJABs,0.7978,293.15,100.7,1.41868,Vaid et al. (2015a),Refractive index,Liquid,AANtst,C1CCOC1,tetrahydrofuran,ABICIG,CCCCCC[n+]1ccn(C)c1.F[P-](F)(F)(F)(F)F,1-hexyl-3-methylimidazolium hexafluorophosphate,,,,
cJABs,0.7978,298.15,100.7,1.41752,Vaid et al. (2015a),Refractive index,Liquid,AANtst,C1CCOC1,tetrahydrofuran,ABICIG,CCCCCC[n+]1ccn(C)c1.F[P-](F)(F)(F)(F)F,1-hexyl-3-methylimidazolium hexafluorophosphate,,,,
cJABs,0.7978,303.15,100.7,1.41636,Vaid et al. (2015a),Refractive index,Liquid,AANtst,C1CCOC1,tetrahydrofuran,ABICIG,CCCCCC[n+]1ccn(C)c1.F[P-](F)(F)(F)(F)F,1-hexyl-3-methylimidazolium hexafluorophosphate,,,,
cJABs,0.7978,308.15,100.7,1.41512,Vaid et al. (2015a),Refractive index,Liquid,AANtst,C1CCOC1,tetrahydrofuran,ABICIG,CCCCCC[n+]1ccn(C)c1.F[P-](F)(F)(F)(F)F,1-hexyl-3-methylimidazolium hexafluorophosphate,,,,
cJABs,0.7978,313.15,100.7,1.41388,Vaid et al. (2015a),Refractive index,Liquid,AANtst,C1CCOC1,tetrahydrofuran,ABICIG,CCCCCC[n+]1ccn(C)c1.F[P-](F)(F)(F)(F)F,1-hexyl-3-methylimidazolium hexafluorophosphate,,,,
cJABs,0.7978,318.15,100.7,1.41264,Vaid et al. (2015a),Refractive index,Liquid,AANtst,C1CCOC1,tetrahydrofuran,ABICIG,CCCCCC[n+]1ccn(C)c1.F[P-](F)(F)(F)(F)F,1-hexyl-3-methylimidazolium hexafluorophosphate,,,,
cJABs,0.7978,323.15,100.7,1.4114,Vaid et al. (2015a),Refractive index,Liquid,AANtst,C1CCOC1,tetrahydrofuran,ABICIG,CCCCCC[n+]1ccn(C)c1.F[P-](F)(F)(F)(F)F,1-hexyl-3-methylimidazolium hexafluorophosphate,,,,
cJABs,0.8953,293.15,100.7,1.41858,Vaid et al. (2015a),Refractive index,Liquid,AANtst,C1CCOC1,tetrahydrofuran,ABICIG,CCCCCC[n+]1ccn(C)c1.F[P-](F)(F)(F)(F)F,1-hexyl-3-methylimidazolium hexafluorophosphate,,,,
cJABs,0.8953,298.15,100.7,1.41756,Vaid et al. (2015a),Refractive index,Liquid,AANtst,C1CCOC1,tetrahydrofuran,ABICIG,CCCCCC[n+]1ccn(C)c1.F[P-](F)(F)(F)(F)F,1-hexyl-3-methylimidazolium hexafluorophosphate,,,,
cJABs,0.8953,303.15,100.7,1.41654,Vaid et al. (2015a),Refractive index,Liquid,AANtst,C1CCOC1,tetrahydrofuran,ABICIG,CCCCCC[n+]1ccn(C)c1.F[P-](F)(F)(F)(F)F,1-hexyl-3-methylimidazolium hexafluorophosphate,,,,
cJABs,0.8953,308.15,100.7,1.41552,Vaid et al. (2015a),Refractive index,Liquid,AANtst,C1CCOC1,tetrahydrofuran,ABICIG,CCCCCC[n+]1ccn(C)c1.F[P-](F)(F)(F)(F)F,1-hexyl-3-methylimidazolium hexafluorophosphate,,,,
cJABs,0.8953,313.15,100.7,1.4145,Vaid et al. (2015a),Refractive index,Liquid,AANtst,C1CCOC1,tetrahydrofuran,ABICIG,CCCCCC[n+]1ccn(C)c1.F[P-](F)(F)(F)(F)F,1-hexyl-3-methylimidazolium hexafluorophosphate,,,,
cJABs,0.8953,318.15,100.7,1.41348,Vaid et al. (2015a),Refractive index,Liquid,AANtst,C1CCOC1,tetrahydrofuran,ABICIG,CCCCCC[n+]1ccn(C)c1.F[P-](F)(F)(F)(F)F,1-hexyl-3-methylimidazolium hexafluorophosphate,,,,
cJABs,0.8953,323.15,100.7,1.41246,Vaid et al. (2015a),Refractive index,Liquid,AANtst,C1CCOC1,tetrahydrofuran,ABICIG,CCCCCC[n+]1ccn(C)c1.F[P-](F)(F)(F)(F)F,1-hexyl-3-methylimidazolium hexafluorophosphate,,,,
cJABs,1,293.15,100.7,1.41958,Vaid et al. (2015a),Refractive index,Liquid,AANtst,C1CCOC1,tetrahydrofuran,ABICIG,CCCCCC[n+]1ccn(C)c1.F[P-](F)(F)(F)(F)F,1-hexyl-3-methylimidazolium hexafluorophosphate,,,,
cJABs,1,298.15,100.7,1.41832,Vaid et al. (2015a),Refractive index,Liquid,AANtst,C1CCOC1,tetrahydrofuran,ABICIG,CCCCCC[n+]1ccn(C)c1.F[P-](F)(F)(F)(F)F,1-hexyl-3-methylimidazolium hexafluorophosphate,,,,
cJABs,1,303.15,100.7,1.41692,Vaid et al. (2015a),Refractive index,Liquid,AANtst,C1CCOC1,tetrahydrofuran,ABICIG,CCCCCC[n+]1ccn(C)c1.F[P-](F)(F)(F)(F)F,1-hexyl-3-methylimidazolium hexafluorophosphate,,,,
cJABs,1,308.15,100.7,1.41564,Vaid et al. (2015a),Refractive index,Liquid,AANtst,C1CCOC1,tetrahydrofuran,ABICIG,CCCCCC[n+]1ccn(C)c1.F[P-](F)(F)(F)(F)F,1-hexyl-3-methylimidazolium hexafluorophosphate,,,,
cJABs,1,313.15,100.7,1.41422,Vaid et al. (2015a),Refractive index,Liquid,AANtst,C1CCOC1,tetrahydrofuran,ABICIG,CCCCCC[n+]1ccn(C)c1.F[P-](F)(F)(F)(F)F,1-hexyl-3-methylimidazolium hexafluorophosphate,,,,
cJABs,1,318.15,100.7,1.41306,Vaid et al. (2015a),Refractive index,Liquid,AANtst,C1CCOC1,tetrahydrofuran,ABICIG,CCCCCC[n+]1ccn(C)c1.F[P-](F)(F)(F)(F)F,1-hexyl-3-methylimidazolium hexafluorophosphate,,,,
cJABs,1,323.15,100.7,1.41175,Vaid et al. (2015a),Refractive index,Liquid,AANtst,C1CCOC1,tetrahydrofuran,ABICIG,CCCCCC[n+]1ccn(C)c1.F[P-](F)(F)(F)(F)F,1-hexyl-3-methylimidazolium hexafluorophosphate,,,,

File: refindex_csv_data/refindex_setid_cVbeb.csv
setid,"Temperature, K","Pressure, kPa","Wavelength, A",Refractive index,reference,propertiy,phases,compound id 1,smile 1,compound name 1,compound id 2,smile 2,compound name 2,compound id 3,smile 3,compound name 3,Unnamed: 13
cVbeb,281.275,101,632.8,1.4394,Lv et al. (2010),Refractive index,Liquid mixture 1,Liquid mixture 2,,34,AAOgLD,OCCCO,"propan-1,3-diol",AArYBF,CCCC[n+]1ccn(C)c1.F[B-](F)(F)F,1-butyl-3-methylimidazolium tetrafluoroborate,
cVbeb,283.268,101,632.8,1.4389,Lv et al. (2010),Refractive index,Liquid mixture 1,Liquid mixture 2,,34,AAOgLD,OCCCO,"propan-1,3-diol",AArYBF,CCCC[n+]1ccn(C)c1.F[B-](F)(F)F,1-butyl-3-methylimidazolium tetrafluoroborate,
cVbeb,285.441,101,632.8,1.4382,Lv et al. (2010),Refractive index,Liquid mixture 1,Liquid mixture 2,,34,AAOgLD,OCCCO,"propan-1,3-diol",AArYBF,CCCC[n+]1ccn(C)c1.F[B-](F)(F)F,1-butyl-3-methylimidazolium tetrafluoroborate,
cVbeb,287.215,101,632.8,1.4375,Lv et al. (2010),Refractive index,Liquid mixture 1,Liquid mixture 2,,34,AAOgLD,OCCCO,"propan-1,3-diol",AArYBF,CCCC[n+]1ccn(C)c1.F[B-](F)(F)F,1-butyl-3-methylimidazolium tetrafluoroborate,
cVbeb,289.171,101,632.8,1.4368,Lv et al. (2010),Refractive index,Liquid mixture 1,Liquid mixture 2,,34,AAOgLD,OCCCO,"propan-1,3-diol",AArYBF,CCCC[n+]1ccn(C)c1.F[B-](F)(F)F,1-butyl-3-methylimidazolium tetrafluoroborate,
cVbeb,291.346,101,632.8,1.4359,Lv et al. (2010),Refractive index,Liquid mixture 1,Liquid mixture 2,,34,AAOgLD,OCCCO,"propan-1,3-diol",AArYBF,CCCC[n+]1ccn(C)c1.F[B-](F)(F)F,1-butyl-3-methylimidazolium tetrafluoroborate,
cVbeb,292.361,101,632.8,1.4355,Lv et al. (2010),Refractive index,Liquid mixture 1,Liquid mixture 2,,34,AAOgLD,OCCCO,"propan-1,3-diol",AArYBF,CCCC[n+]1ccn(C)c1.F[B-](F)(F)F,1-butyl-3-methylimidazolium tetrafluoroborate,
cVbeb,293.46,101,632.8,1.4348,Lv et al. (2010),Refractive index,Liquid mixture 1,Liquid mixture 2,,34,AAOgLD,OCCCO,"propan-1,3-diol",AArYBF,CCCC[n+]1ccn(C)c1.F[B-](F)(F)F,1-butyl-3-methylimidazolium tetrafluoroborate,
cVbeb,294.187,101,632.8,1.4344,Lv et al. (2010),Refractive index,Liquid mixture 1,Liquid mixture 2,,34,AAOgLD,OCCCO,"propan-1,3-diol",AArYBF,CCCC[n+]1ccn(C)c1.F[B-](F)(F)F,1-butyl-3-methylimidazolium tetrafluoroborate,
cVbeb,294.915,101,632.8,1.434,Lv et al. (2010),Refractive index,Liquid mixture 1,Liquid mixture 2,,34,AAOgLD,OCCCO,"propan-1,3-diol",AArYBF,CCCC[n+]1ccn(C)c1.F[B-](F)(F)F,1-butyl-3-methylimidazolium tetrafluoroborate,
cVbeb,295.303,101,632.8,1.4337,Lv et al. (2010),Refractive index,Liquid mixture 1,Liquid mixture 2,,34,AAOgLD,OCCCO,"propan-1,3-diol",AArYBF,CCCC[n+]1ccn(C)c1.F[B-](F)(F)F,1-butyl-3-methylimidazolium tetrafluoroborate,
cVbeb,295.691,101,632.8,1.4335,Lv et al. (2010),Refractive index,Liquid mixture 1,Liquid mixture 2,,34,AAOgLD,OCCCO,"propan-1,3-diol",AArYBF,CCCC[n+]1ccn(C)c1.F[B-](F)(F)F,1-butyl-3-methylimidazolium tetrafluoroborate,
cVbeb,296.081,101,632.8,1.4332,Lv et al. (2010),Refractive index,Liquid mixture 1,Liquid mixture 2,,34,AAOgLD,OCCCO,"propan-1,3-diol",AArYBF,CCCC[n+]1ccn(C)c1.F[B-](F)(F)F,1-butyl-3-methylimidazolium tetrafluoroborate,
cVbeb,296.49,101,632.8,1.433,Lv et al. (2010),Refractive index,Liquid mixture 1,Liquid mixture 2,,34,AAOgLD,OCCCO,"propan-1,3-diol",AArYBF,CCCC[n+]1ccn(C)c1.F[B-](F)(F)F,1-butyl-3-methylimidazolium tetrafluoroborate,
cVbeb,296.883,101,632.8,1.4327,Lv et al. (2010),Refractive index,Liquid mixture 1,Liquid mixture 2,,34,AAOgLD,OCCCO,"propan-1,3-diol",AArYBF,CCCC[n+]1ccn(C)c1.F[B-](F)(F)F,1-butyl-3-methylimidazolium tetrafluoroborate,
cVbeb,297.22,101,632.8,1.4325,Lv et al. (2010),Refractive index,Liquid mixture 1,Liquid mixture 2,,34,AAOgLD,OCCCO,"propan-1,3-diol",AArYBF,CCCC[n+]1ccn(C)c1.F[B-](F)(F)F,1-butyl-3-methylimidazolium tetrafluoroborate,
cVbeb,297.472,101,632.8,1.4323,Lv et al. (2010),Refractive index,Liquid mixture 1,Liquid mixture 2,,34,AAOgLD,OCCCO,"propan-1,3-diol",AArYBF,CCCC[n+]1ccn(C)c1.F[B-](F)(F)F,1-butyl-3-methylimidazolium tetrafluoroborate,
cVbeb,297.725,101,632.8,1.4321,Lv et al. (2010),Refractive index,Liquid mixture 1,Liquid mixture 2,,34,AAOgLD,OCCCO,"propan-1,3-diol",AArYBF,CCCC[n+]1ccn(C)c1.F[B-](F)(F)F,1-butyl-3-methylimidazolium tetrafluoroborate,
cVbeb,297.976,101,632.8,1.4318,Lv et al. (2010),Refractive index,Liquid mixture 1,Liquid mixture 2,,34,AAOgLD,OCCCO,"propan-1,3-diol",AArYBF,CCCC[n+]1ccn(C)c1.F[B-](F)(F)F,1-butyl-3-methylimidazolium tetrafluoroborate,
cVbeb,298.16,101,632.8,1.4316,Lv et al. (2010),Refractive index,Liquid mixture 1,Liquid mixture 2,,34,AAOgLD,OCCCO,"propan-1,3-diol",AArYBF,CCCC[n+]1ccn(C)c1.F[B-](F)(F)F,1-butyl-3-methylimidazolium tetrafluoroborate,
cVbeb,298.365,101,632.8,1.4313,Lv et al. (2010),Refractive index,Liquid mixture 1,Liquid mixture 2,,34,AAOgLD,OCCCO,"propan-1,3-diol",AArYBF,CCCC[n+]1ccn(C)c1.F[B-](F)(F)F,1-butyl-3-methylimidazolium tetrafluoroborate,
cVbeb,298.547,101,632.8,1.4311,Lv et al. (2010),Refractive index,Liquid mixture 1,Liquid mixture 2,,34,AAOgLD,OCCCO,"propan-1,3-diol",AArYBF,CCCC[n+]1ccn(C)c1.F[B-](F)(F)F,1-butyl-3-methylimidazolium tetrafluoroborate,
cVbeb,298.679,101,632.8,1.4309,Lv et al. (2010),Refractive index,Liquid mixture 1,Liquid mixture 2,,34,AAOgLD,OCCCO,"propan-1,3-diol",AArYBF,CCCC[n+]1ccn(C)c1.F[B-](F)(F)F,1-butyl-3-methylimidazolium tetrafluoroborate,
cVbeb,298.782,101,632.8,1.4307,Lv et al. (2010),Refractive index,Liquid mixture 1,Liquid mixture 2,,34,AAOgLD,OCCCO,"propan-1,3-diol",AArYBF,CCCC[n+]1ccn(C)c1.F[B-](F)(F)F,1-butyl-3-methylimidazolium tetrafluoroborate,
cVbeb,298.87,101,632.8,1.4306,Lv et al. (2010),Refractive index,Liquid mixture 1,Liquid mixture 2,,34,AAOgLD,OCCCO,"propan-1,3-diol",AArYBF,CCCC[n+]1ccn(C)c1.F[B-](F)(F)F,1-butyl-3-methylimidazolium tetrafluoroborate,
cVbeb,298.957,101,632.8,1.4304,Lv et al. (2010),Refractive index,Liquid mixture 1,Liquid mixture 2,,34,AAOgLD,OCCCO,"propan-1,3-diol",AArYBF,CCCC[n+]1ccn(C)c1.F[B-](F)(F)F,1-butyl-3-methylimidazolium tetrafluoroborate,
cVbeb,299.078,101,632.8,1.4302,Lv et al. (2010),Refractive index,Liquid mixture 1,Liquid mixture 2,,34,AAOgLD,OCCCO,"propan-1,3-diol",AArYBF,CCCC[n+]1ccn(C)c1.F[B-](F)(F)F,1-butyl-3-methylimidazolium tetrafluoroborate,
cVbeb,299.186,101,632.8,1.4299,Lv et al. (2010),Refractive index,Liquid mixture 1,Liquid mixture 2,,34,AAOgLD,OCCCO,"propan-1,3-diol",AArYBF,CCCC[n+]1ccn(C)c1.F[B-](F)(F)F,1-butyl-3-methylimidazolium tetrafluoroborate,
cVbeb,299.238,101,632.8,1.4297,Lv et al. (2010),Refractive index,Liquid mixture 1,Liquid mixture 2,,34,AAOgLD,OCCCO,"propan-1,3-diol",AArYBF,CCCC[n+]1ccn(C)c1.F[B-](F)(F)F,1-butyl-3-methylimidazolium tetrafluoroborate,
cVbeb,299.287,101,632.8,1.4294,Lv et al. (2010),Refractive index,Liquid mixture 1,Liquid mixture 2,,34,AAOgLD,OCCCO,"propan-1,3-diol",AArYBF,CCCC[n+]1ccn(C)c1.F[B-](F)(F)F,1-butyl-3-methylimidazolium tetrafluoroborate,
cVbeb,299.321,101,632.8,1.4293,Lv et al. (2010),Refractive index,Liquid mixture 1,Liquid mixture 2,,34,AAOgLD,OCCCO,"propan-1,3-diol",AArYBF,CCCC[n+]1ccn(C)c1.F[B-](F)(F)F,1-butyl-3-methylimidazolium tetrafluoroborate,
cVbeb,299.353,101,632.8,1.4289,Lv et al. (2010),Refractive index,Liquid mixture 1,Liquid mixture 2,,34,AAOgLD,OCCCO,"propan-1,3-diol",AArYBF,CCCC[n+]1ccn(C)c1.F[B-](F)(F)F,1-butyl-3-methylimidazolium tetrafluoroborate,
cVbeb,299.385,101,632.8,1.4286,Lv et al. (2010),Refractive index,Liquid mixture 1,Liquid mixture 2,,34,AAOgLD,OCCCO,"propan-1,3-diol",AArYBF,CCCC[n+]1ccn(C)c1.F[B-](F)(F)F,1-butyl-3-methylimidazolium tetrafluoroborate,
cVbeb,299.397,101,632.8,1.4284,Lv et al. (2010),Refractive index,Liquid mixture 1,Liquid mixture 2,,34,AAOgLD,OCCCO,"propan-1,3-diol",AArYBF,CCCC[n+]1ccn(C)c1.F[B-](F)(F)F,1-butyl-3-methylimidazolium tetrafluoroborate,

File: refindex_csv_data/refindex_setid_cfrgS.csv
setid,"Temperature, K",Mole fraction of 1-hexyl-3-methylimidazolium tetrafluoroborate,"Pressure, kPa",Refractive index (Na D-line),reference,propertiy,phases,compound id 1,smile 1,compound name 1,compound id 2,smile 2,compound name 2,compound id 3,smile 3,compound name 3,Unnamed: 13
cfrgS,298.15,0,101,1.41967,Ijardar and Malek (2014),Refractive index,Liquid,AAQxnz,C1COCCO1,"1,4-dioxane",AAwscj,CCCCCC[n+]1ccn(C)c1.F[B-](F)(F)F,1-hexyl-3-methylimidazolium tetrafluoroborate,,,,
cfrgS,298.15,0.0956,101,1.4241,Ijardar and Malek (2014),Refractive index,Liquid,AAQxnz,C1COCCO1,"1,4-dioxane",AAwscj,CCCCCC[n+]1ccn(C)c1.F[B-](F)(F)F,1-hexyl-3-methylimidazolium tetrafluoroborate,,,,
cfrgS,298.15,0.2039,101,1.42717,Ijardar and Malek (2014),Refractive index,Liquid,AAQxnz,C1COCCO1,"1,4-dioxane",AAwscj,CCCCCC[n+]1ccn(C)c1.F[B-](F)(F)F,1-hexyl-3-methylimidazolium tetrafluoroborate,,,,
cfrgS,298.15,0.2945,101,1.42874,Ijardar and Malek (2014),Refractive index,Liquid,AAQxnz,C1COCCO1,"1,4-dioxane",AAwscj,CCCCCC[n+]1ccn(C)c1.F[B-](F)(F)F,1-hexyl-3-methylimidazolium tetrafluoroborate,,,,
cfrgS,298.15,0.368,101,1.42944,Ijardar and Malek (2014),Refractive index,Liquid,AAQxnz,C1COCCO1,"1,4-dioxane",AAwscj,CCCCCC[n+]1ccn(C)c1.F[B-](F)(F)F,1-hexyl-3-methylimidazolium tetrafluoroborate,,,,
cfrgS,298.15,0.4876,101,1.43034,Ijardar and Malek (2014),Refractive index,Liquid,AAQxnz,C1COCCO1,"1,4-dioxane",AAwscj,CCCCCC[n+]1ccn(C)c1.F[B-](F)(F)F,1-hexyl-3-methylimidazolium tetrafluoroborate,,,,
cfrgS,298.15,0.5831,101,1.43075,Ijardar and Malek (2014),Refractive index,Liquid,AAQxnz,C1COCCO1,"1,4-dioxane",AAwscj,CCCCCC[n+]1ccn(C)c1.F[B-](F)(F)F,1-hexyl-3-methylimidazolium tetrafluoroborate,,,,
cfrgS,298.15,0.6816,101,1.43106,Ijardar and Malek (2014),Refractive index,Liquid,AAQxnz,C1COCCO1,"1,4-dioxane",AAwscj,CCCCCC[n+]1ccn(C)c1.F[B-](F)(F)F,1-hexyl-3-methylimidazolium tetrafluoroborate,,,,
cfrgS,298.15,0.7695,101,1.43149,Ijardar and Malek (2014),Refractive index,Liquid,AAQxnz,C1COCCO1,"1,4-dioxane",AAwscj,CCCCCC[n+]1ccn(C)c1.F[B-](F)(F)F,1-hexyl-3-methylimidazolium tetrafluoroborate,,,,
cfrgS,298.15,0.8594,101,1.43152,Ijardar and Malek (2014),Refractive index,Liquid,AAQxnz,C1COCCO1,"1,4-dioxane",AAwscj,CCCCCC[n+]1ccn(C)c1.F[B-](F)(F)F,1-hexyl-3-methylimidazolium tetrafluoroborate,,,,
cfrgS,298.15,1,101,1.43167,Ijardar and Malek (2014),Refractive index,Liquid,AAQxnz,C1COCCO1,"1,4-dioxane",AAwscj,CCCCCC[n+]1ccn(C)c1.F[B-](F)(F)F,1-hexyl-3-methylimidazolium tetrafluoroborate,,,,
cfrgS,308.15,0,101,1.4148,Ijardar and Malek (2014),Refractive index,Liquid,AAQxnz,C1COCCO1,"1,4-dioxane",AAwscj,CCCCCC[n+]1ccn(C)c1.F[B-](F)(F)F,1-hexyl-3-methylimidazolium tetrafluoroborate,,,,
cfrgS,308.15,0.0956,101,1.42009,Ijardar and Malek (2014),Refractive index,Liquid,AAQxnz,C1COCCO1,"1,4-dioxane",AAwscj,CCCCCC[n+]1ccn(C)c1.F[B-](F)(F)F,1-hexyl-3-methylimidazolium tetrafluoroborate,,,,
cfrgS,308.15,0.2039,101,1.42329,Ijardar and Malek (2014),Refractive index,Liquid,AAQxnz,C1COCCO1,"1,4-dioxane",AAwscj,CCCCCC[n+]1ccn(C)c1.F[B-](F)(F)F,1-hexyl-3-methylimidazolium tetrafluoroborate,,,,
cfrgS,308.15,0.2945,101,1.42525,Ijardar and Malek (2014),Refractive index,Liquid,AAQxnz,C1COCCO1,"1,4-dioxane",AAwscj,CCCCCC[n+]1ccn(C)c1.F[B-](F)(F)F,1-hexyl-3-methylimidazolium tetrafluoroborate,,,,
cfrgS,308.15,0.368,101,1.42625,Ijardar and Malek (2014),Refractive index,Liquid,AAQxnz,C1COCCO1,"1,4-dioxane",AAwscj,CCCCCC[n+]1ccn(C)c1.F[B-](F)(F)F,1-hexyl-3-methylimidazolium tetrafluoroborate,,,,
cfrgS,308.15,0.4876,101,1.42727,Ijardar and Malek (2014),Refractive index,Liquid,AAQxnz,C1COCCO1,"1,4-dioxane",AAwscj,CCCCCC[n+]1ccn(C)c1.F[B-](F)(F)F,1-hexyl-3-methylimidazolium tetrafluoroborate,,,,
cfrgS,308.15,0.5831,101,1.42802,Ijardar and Malek (2014),Refractive index,Liquid,AAQxnz,C1COCCO1,"1,4-dioxane",AAwscj,CCCCCC[n+]1ccn(C)c1.F[B-](F)(F)F,1-hexyl-3-methylimidazolium tetrafluoroborate,,,,
cfrgS,308.15,0.6816,101,1.42839,Ijardar and Malek (2014),Refractive index,Liquid,AAQxnz,C1COCCO1,"1,4-dioxane",AAwscj,CCCCCC[n+]1ccn(C)c1.F[B-](F)(F)F,1-hexyl-3-methylimidazolium tetrafluoroborate,,,,
cfrgS,308.15,0.7695,101,1.42861,Ijardar and Malek (2014),Refractive index,Liquid,AAQxnz,C1COCCO1,"1,4-dioxane",AAwscj,CCCCCC[n+]1ccn(C)c1.F[B-](F)(F)F,1-hexyl-3-methylimidazolium tetrafluoroborate,,,,
cfrgS,308.15,0.8594,101,1.42868,Ijardar and Malek (2014),Refractive index,Liquid,AAQxnz,C1COCCO1,"1,4-dioxane",AAwscj,CCCCCC[n+]1ccn(C)c1.F[B-](F)(F)F,1-hexyl-3-methylimidazolium tetrafluoroborate,,,,
cfrgS,308.15,1,101,1.4289,Ijardar and Malek (2014),Refractive index,Liquid,AAQxnz,C1COCCO1,"1,4-dioxane",AAwscj,CCCCCC[n+]1ccn(C)c1.F[B-](F)(F)F,1-hexyl-3-methylimidazolium tetrafluoroborate,,,,
cfrgS,318.15,0,101,1.40993,Ijardar and Malek (2014),Refractive index,Liquid,AAQxnz,C1COCCO1,"1,4-dioxane",AAwscj,CCCCCC[n+]1ccn(C)c1.F[B-](F)(F)F,1-hexyl-3-methylimidazolium tetrafluoroborate,,,,
cfrgS,318.15,0.0956,101,1.41587,Ijardar and Malek (2014),Refractive index,Liquid,AAQxnz,C1COCCO1,"1,4-dioxane",AAwscj,CCCCCC[n+]1ccn(C)c1.F[B-](F)(F)F,1-hexyl-3-methylimidazolium tetrafluoroborate,,,,
cfrgS,318.15,0.2039,101,1.41958,Ijardar and Malek (2014),Refractive index,Liquid,AAQxnz,C1COCCO1,"1,4-dioxane",AAwscj,CCCCCC[n+]1ccn(C)c1.F[B-](F)(F)F,1-hexyl-3-methylimidazolium tetrafluoroborate,,,,
cfrgS,318.15,0.2945,101,1.42174,Ijardar and Malek (2014),Refractive index,Liquid,AAQxnz,C1COCCO1,"1,4-dioxane",AAwscj,CCCCCC[n+]1ccn(C)c1.F[B-](F)(F)F,1-hexyl-3-methylimidazolium tetrafluoroborate,,,,
cfrgS,318.15,0.368,101,1.42294,Ijardar and Malek (2014),Refractive index,Liquid,AAQxnz,C1COCCO1,"1,4-dioxane",AAwscj,CCCCCC[n+]1ccn(C)c1.F[B-](F)(F)F,1-hexyl-3-methylimidazolium tetrafluoroborate,,,,
cfrgS,318.15,0.4876,101,1.42429,Ijardar and Malek (2014),Refractive index,Liquid,AAQxnz,C1COCCO1,"1,4-dioxane",AAwscj,CCCCCC[n+]1ccn(C)c1.F[B-](F)(F)F,1-hexyl-3-methylimidazolium tetrafluoroborate,,,,
cfrgS,318.15,0.5831,101,1.42519,Ijardar and Malek (2014),Refractive index,Liquid,AAQxnz,C1COCCO1,"1,4-dioxane",AAwscj,CCCCCC[n+]1ccn(C)c1.F[B-](F)(F)F,1-hexyl-3-methylimidazolium tetrafluoroborate,,,,
cfrgS,318.15,0.6816,101,1.42546,Ijardar and Malek (2014),Refractive index,Liquid,AAQxnz,C1COCCO1,"1,4-dioxane",AAwscj,CCCCCC[n+]1ccn(C)c1.F[B-](F)(F)F,1-hexyl-3-methylimidazolium tetrafluoroborate,,,,
cfrgS,318.15,0.7695,101,1.42574,Ijardar and Malek (2014),Refractive index,Liquid,AAQxnz,C1COCCO1,"1,4-dioxane",AAwscj,CCCCCC[n+]1ccn(C)c1.F[B-](F)(F)F,1-hexyl-3-methylimidazolium tetrafluoroborate,,,,
cfrgS,318.15,0.8594,101,1.42604,Ijardar and Malek (2014),Refractive index,Liquid,AAQxnz,C1COCCO1,"1,4-dioxane",AAwscj,CCCCCC[n+]1ccn(C)c1.F[B-](F)(F)F,1-hexyl-3-methylimidazolium tetrafluoroborate,,,,
cfrgS,318.15,1,101,1.42612,Ijardar and Malek (2014),Refractive index,Liquid,AAQxnz,C1COCCO1,"1,4-dioxane",AAwscj,CCCCCC[n+]1ccn(C)c1.F[B-](F)(F)F,1-hexyl-3-methylimidazolium tetrafluoroborate,,,,

File: refindex_csv_data/refindex_setid_crYdX.csv
setid,Mole fraction of propylammonium acetate,"Temperature, K","Pressure, kPa",Refractive index (Na D-line),reference,propertiy,phases,compound id 1,smile 1,compound name 1,compound id 2,smile 2,compound name 2,compound id 3,smile 3,compound name 3,Unnamed: 13
crYdX,0,298.15,101,1.3326,Hou et al. (2013),Refractive index,Liquid,AADYJk,O,water,AAWvmB,CC(=O)[O-].CCC[NH3+],propylammonium acetate,,,,
crYdX,0.0032,298.15,101,1.3353,Hou et al. (2013),Refractive index,Liquid,AADYJk,O,water,AAWvmB,CC(=O)[O-].CCC[NH3+],propylammonium acetate,,,,
crYdX,0.005,298.15,101,1.3366,Hou et al. (2013),Refractive index,Liquid,AADYJk,O,water,AAWvmB,CC(=O)[O-].CCC[NH3+],propylammonium acetate,,,,
crYdX,0.0101,298.15,101,1.341,Hou et al. (2013),Refractive index,Liquid,AADYJk,O,water,AAWvmB,CC(=O)[O-].CCC[NH3+],propylammonium acetate,,,,
crYdX,0.0169,298.15,101,1.3468,Hou et al. (2013),Refractive index,Liquid,AADYJk,O,water,AAWvmB,CC(=O)[O-].CCC[NH3+],propylammonium acetate,,,,
crYdX,0.0258,298.15,101,1.3535,Hou et al. (2013),Refractive index,Liquid,AADYJk,O,water,AAWvmB,CC(=O)[O-].CCC[NH3+],propylammonium acetate,,,,
crYdX,0.035,298.15,101,1.36,Hou et al. (2013),Refractive index,Liquid,AADYJk,O,water,AAWvmB,CC(=O)[O-].CCC[NH3+],propylammonium acetate,,,,
crYdX,0.0545,298.15,101,1.3716,Hou et al. (2013),Refractive index,Liquid,AADYJk,O,water,AAWvmB,CC(=O)[O-].CCC[NH3+],propylammonium acetate,,,,
crYdX,0.0695,298.15,101,1.3794,Hou et al. (2013),Refractive index,Liquid,AADYJk,O,water,AAWvmB,CC(=O)[O-].CCC[NH3+],propylammonium acetate,,,,
crYdX,0.0918,298.15,101,1.3886,Hou et al. (2013),Refractive index,Liquid,AADYJk,O,water,AAWvmB,CC(=O)[O-].CCC[NH3+],propylammonium acetate,,,,
crYdX,0.0959,298.15,101,1.3902,Hou et al. (2013),Refractive index,Liquid,AADYJk,O,water,AAWvmB,CC(=O)[O-].CCC[NH3+],propylammonium acetate,,,,
crYdX,0.1151,298.15,101,1.3966,Hou et al. (2013),Refractive index,Liquid,AADYJk,O,water,AAWvmB,CC(=O)[O-].CCC[NH3+],propylammonium acetate,,,,
crYdX,0.1499,298.15,101,1.4068,Hou et al. (2013),Refractive index,Liquid,AADYJk,O,water,AAWvmB,CC(=O)[O-].CCC[NH3+],propylammonium acetate,,,,
crYdX,0.1802,298.15,101,1.4126,Hou et al. (2013),Refractive index,Liquid,AADYJk,O,water,AAWvmB,CC(=O)[O-].CCC[NH3+],propylammonium acetate,,,,
crYdX,0.2115,298.15,101,1.4178,Hou et al. (2013),Refractive index,Liquid,AADYJk,O,water,AAWvmB,CC(=O)[O-].CCC[NH3+],propylammonium acetate,,,,
crYdX,0.3001,298.15,101,1.4245,Hou et al. (2013),Refractive index,Liquid,AADYJk,O,water,AAWvmB,CC(=O)[O-].CCC[NH3+],propylammonium acetate,,,,
crYdX,0.4494,298.15,101,1.432,Hou et al. (2013),Refractive index,Liquid,AADYJk,O,water,AAWvmB,CC(=O)[O-].CCC[NH3+],propylammonium acetate,,,,
crYdX,0.6475,298.15,101,1.4362,Hou et al. (2013),Refractive index,Liquid,AADYJk,O,water,AAWvmB,CC(=O)[O-].CCC[NH3+],propylammonium acetate,,,,
crYdX,0.8424,298.15,101,1.4394,Hou et al. (2013),Refractive index,Liquid,AADYJk,O,water,AAWvmB,CC(=O)[O-].CCC[NH3+],propylammonium acetate,,,,
crYdX,1,298.15,101,1.4405,Hou et al. (2013),Refractive index,Liquid,AADYJk,O,water,AAWvmB,CC(=O)[O-].CCC[NH3+],propylammonium acetate,,,,

File: refindex_csv_data/refindex_setid_dHDJT.csv
setid,"Temperature, K",Mole fraction of 1-methyl-3-octylimidazolium tetrafluoroborate,"Pressure, kPa","Wavelength, A",Refractive index,reference,propertiy,phases,compound id 1,smile 1,compound name 1,compound id 2,smile 2,compound name 2,compound id 3,smile 3,compound name 3,Unnamed: 13
dHDJT,281.394,0.012,85,632.8,1.4139,Hao et al. (2014),Refractive index,Liquid,AAQxal,CCCCCO,pentan-1-ol,ABCNhW,CCCCCCCCn1cc[n+](C)c1.F[B-](F)(F)F,1-methyl-3-octylimidazolium tetrafluoroborate,,,,
dHDJT,281.394,0.339,85,632.8,1.4262,Hao et al. (2014),Refractive index,Liquid,AAQxal,CCCCCO,pentan-1-ol,ABCNhW,CCCCCCCCn1cc[n+](C)c1.F[B-](F)(F)F,1-methyl-3-octylimidazolium tetrafluoroborate,,,,
dHDJT,282.135,0.014,85,632.8,1.4137,Hao et al. (2014),Refractive index,Liquid,AAQxal,CCCCCO,pentan-1-ol,ABCNhW,CCCCCCCCn1cc[n+](C)c1.F[B-](F)(F)F,1-methyl-3-octylimidazolium tetrafluoroborate,,,,
dHDJT,282.135,0.33,85,632.8,1.4257,Hao et al. (2014),Refractive index,Liquid,AAQxal,CCCCCO,pentan-1-ol,ABCNhW,CCCCCCCCn1cc[n+](C)c1.F[B-](F)(F)F,1-methyl-3-octylimidazolium tetrafluoroborate,,,,
dHDJT,282.866,0.015,85,632.8,1.4135,Hao et al. (2014),Refractive index,Liquid,AAQxal,CCCCCO,pentan-1-ol,ABCNhW,CCCCCCCCn1cc[n+](C)c1.F[B-](F)(F)F,1-methyl-3-octylimidazolium tetrafluoroborate,,,,
dHDJT,282.866,0.32,85,632.8,1.4252,Hao et al. (2014),Refractive index,Liquid,AAQxal,CCCCCO,pentan-1-ol,ABCNhW,CCCCCCCCn1cc[n+](C)c1.F[B-](F)(F)F,1-methyl-3-octylimidazolium tetrafluoroborate,,,,
dHDJT,283.568,0.018,85,632.8,1.4134,Hao et al. (2014),Refractive index,Liquid,AAQxal,CCCCCO,pentan-1-ol,ABCNhW,CCCCCCCCn1cc[n+](C)c1.F[B-](F)(F)F,1-methyl-3-octylimidazolium tetrafluoroborate,,,,
dHDJT,283.568,0.315,85,632.8,1.4248,Hao et al. (2014),Refractive index,Liquid,AAQxal,CCCCCO,pentan-1-ol,ABCNhW,CCCCCCCCn1cc[n+](C)c1.F[B-](F)(F)F,1-methyl-3-octylimidazolium tetrafluoroborate,,,,
dHDJT,284.24,0.019,85,632.8,1.4132,Hao et al. (2014),Refractive index,Liquid,AAQxal,CCCCCO,pentan-1-ol,ABCNhW,CCCCCCCCn1cc[n+](C)c1.F[B-](F)(F)F,1-methyl-3-octylimidazolium tetrafluoroborate,,,,
dHDJT,284.24,0.305,85,632.8,1.4243,Hao et al. (2014),Refractive index,Liquid,AAQxal,CCCCCO,pentan-1-ol,ABCNhW,CCCCCCCCn1cc[n+](C)c1.F[B-](F)(F)F,1-methyl-3-octylimidazolium tetrafluoroborate,,,,
dHDJT,284.886,0.02,85,632.8,1.413,Hao et al. (2014),Refractive index,Liquid,AAQxal,CCCCCO,pentan-1-ol,ABCNhW,CCCCCCCCn1cc[n+](C)c1.F[B-](F)(F)F,1-methyl-3-octylimidazolium tetrafluoroborate,,,,
dHDJT,284.886,0.295,85,632.8,1.4238,Hao et al. (2014),Refractive index,Liquid,AAQxal,CCCCCO,pentan-1-ol,ABCNhW,CCCCCCCCn1cc[n+](C)c1.F[B-](F)(F)F,1-methyl-3-octylimidazolium tetrafluoroborate,,,,
dHDJT,285.506,0.021,85,632.8,1.4128,Hao et al. (2014),Refractive index,Liquid,AAQxal,CCCCCO,pentan-1-ol,ABCNhW,CCCCCCCCn1cc[n+](C)c1.F[B-](F)(F)F,1-methyl-3-octylimidazolium tetrafluoroborate,,,,
dHDJT,285.506,0.285,85,632.8,1.4233,Hao et al. (2014),Refractive index,Liquid,AAQxal,CCCCCO,pentan-1-ol,ABCNhW,CCCCCCCCn1cc[n+](C)c1.F[B-](F)(F)F,1-methyl-3-octylimidazolium tetrafluoroborate,,,,
dHDJT,286.089,0.021,85,632.8,1.4126,Hao et al. (2014),Refractive index,Liquid,AAQxal,CCCCCO,pentan-1-ol,ABCNhW,CCCCCCCCn1cc[n+](C)c1.F[B-](F)(F)F,1-methyl-3-octylimidazolium tetrafluoroborate,,,,
dHDJT,286.089,0.278,85,632.8,1.4229,Hao et al. (2014),Refractive index,Liquid,AAQxal,CCCCCO,pentan-1-ol,ABCNhW,CCCCCCCCn1cc[n+](C)c1.F[B-](F)(F)F,1-methyl-3-octylimidazolium tetrafluoroborate,,,,
dHDJT,286.638,0.023,85,632.8,1.4125,Hao et al. (2014),Refractive index,Liquid,AAQxal,CCCCCO,pentan-1-ol,ABCNhW,CCCCCCCCn1cc[n+](C)c1.F[B-](F)(F)F,1-methyl-3-octylimidazolium tetrafluoroborate,,,,
dHDJT,286.638,0.268,85,632.8,1.4224,Hao et al. (2014),Refractive index,Liquid,AAQxal,CCCCCO,pentan-1-ol,ABCNhW,CCCCCCCCn1cc[n+](C)c1.F[B-](F)(F)F,1-methyl-3-octylimidazolium tetrafluoroborate,,,,
dHDJT,287.129,0.025,85,632.8,1.4124,Hao et al. (2014),Refractive index,Liquid,AAQxal,CCCCCO,pentan-1-ol,ABCNhW,CCCCCCCCn1cc[n+](C)c1.F[B-](F)(F)F,1-methyl-3-octylimidazolium tetrafluoroborate,,,,
dHDJT,287.129,0.257,85,632.8,1.4219,Hao et al. (2014),Refractive index,Liquid,AAQxal,CCCCCO,pentan-1-ol,ABCNhW,CCCCCCCCn1cc[n+](C)c1.F[B-](F)(F)F,1-methyl-3-octylimidazolium tetrafluoroborate,,,,
dHDJT,287.581,0.026,85,632.8,1.4123,Hao et al. (2014),Refractive index,Liquid,AAQxal,CCCCCO,pentan-1-ol,ABCNhW,CCCCCCCCn1cc[n+](C)c1.F[B-](F)(F)F,1-methyl-3-octylimidazolium tetrafluoroborate,,,,
dHDJT,287.581,0.246,85,632.8,1.4214,Hao et al. (2014),Refractive index,Liquid,AAQxal,CCCCCO,pentan-1-ol,ABCNhW,CCCCCCCCn1cc[n+](C)c1.F[B-](F)(F)F,1-methyl-3-octylimidazolium tetrafluoroborate,,,,
dHDJT,287.981,0.029,85,632.8,1.4123,Hao et al. (2014),Refractive index,Liquid,AAQxal,CCCCCO,pentan-1-ol,ABCNhW,CCCCCCCCn1cc[n+](C)c1.F[B-](F)(F)F,1-methyl-3-octylimidazolium tetrafluoroborate,,,,
dHDJT,287.981,0.238,85,632.8,1.421,Hao et al. (2014),Refractive index,Liquid,AAQxal,CCCCCO,pentan-1-ol,ABCNhW,CCCCCCCCn1cc[n+](C)c1.F[B-](F)(F)F,1-methyl-3-octylimidazolium tetrafluoroborate,,,,
dHDJT,288.341,0.03,85,632.8,1.4122,Hao et al. (2014),Refractive index,Liquid,AAQxal,CCCCCO,pentan-1-ol,ABCNhW,CCCCCCCCn1cc[n+](C)c1.F[B-](F)(F)F,1-methyl-3-octylimidazolium tetrafluoroborate,,,,
dHDJT,288.341,0.23,85,632.8,1.4206,Hao et al. (2014),Refractive index,Liquid,AAQxal,CCCCCO,pentan-1-ol,ABCNhW,CCCCCCCCn1cc[n+](C)c1.F[B-](F)(F)F,1-methyl-3-octylimidazolium tetrafluoroborate,,,,
dHDJT,288.638,0.032,85,632.8,1.4122,Hao et al. (2014),Refractive index,Liquid,AAQxal,CCCCCO,pentan-1-ol,ABCNhW,CCCCCCCCn1cc[n+](C)c1.F[B-](F)(F)F,1-methyl-3-octylimidazolium tetrafluoroborate,,,,
dHDJT,288.638,0.224,85,632.8,1.4203,Hao et al. (2014),Refractive index,Liquid,AAQxal,CCCCCO,pentan-1-ol,ABCNhW,CCCCCCCCn1cc[n+](C)c1.F[B-](F)(F)F,1-methyl-3-octylimidazolium tetrafluoroborate,,,,
dHDJT,288.881,0.034,85,632.8,1.4122,Hao et al. (2014),Refractive index,Liquid,AAQxal,CCCCCO,pentan-1-ol,ABCNhW,CCCCCCCCn1cc[n+](C)c1.F[B-](F)(F)F,1-methyl-3-octylimidazolium tetrafluoroborate,,,,
dHDJT,288.881,0.217,85,632.8,1.42,Hao et al. (2014),Refractive index,Liquid,AAQxal,CCCCCO,pentan-1-ol,ABCNhW,CCCCCCCCn1cc[n+](C)c1.F[B-](F)(F)F,1-methyl-3-octylimidazolium tetrafluoroborate,,,,
dHDJT,289.091,0.035,85,632.8,1.4122,Hao et al. (2014),Refractive index,Liquid,AAQxal,CCCCCO,pentan-1-ol,ABCNhW,CCCCCCCCn1cc[n+](C)c1.F[B-](F)(F)F,1-methyl-3-octylimidazolium tetrafluoroborate,,,,
dHDJT,289.091,0.214,85,632.8,1.4198,Hao et al. (2014),Refractive index,Liquid,AAQxal,CCCCCO,pentan-1-ol,ABCNhW,CCCCCCCCn1cc[n+](C)c1.F[B-](F)(F)F,1-methyl-3-octylimidazolium tetrafluoroborate,,,,
dHDJT,289.287,0.038,85,632.8,1.4123,Hao et al. (2014),Refractive index,Liquid,AAQxal,CCCCCO,pentan-1-ol,ABCNhW,CCCCCCCCn1cc[n+](C)c1.F[B-](F)(F)F,1-methyl-3-octylimidazolium tetrafluoroborate,,,,
dHDJT,289.287,0.207,85,632.8,1.4195,Hao et al. (2014),Refractive index,Liquid,AAQxal,CCCCCO,pentan-1-ol,ABCNhW,CCCCCCCCn1cc[n+](C)c1.F[B-](F)(F)F,1-methyl-3-octylimidazolium tetrafluoroborate,,,,
dHDJT,289.444,0.039,85,632.8,1.4123,Hao et al. (2014),Refractive index,Liquid,AAQxal,CCCCCO,pentan-1-ol,ABCNhW,CCCCCCCCn1cc[n+](C)c1.F[B-](F)(F)F,1-methyl-3-octylimidazolium tetrafluoroborate,,,,
dHDJT,289.444,0.203,85,632.8,1.4193,Hao et al. (2014),Refractive index,Liquid,AAQxal,CCCCCO,pentan-1-ol,ABCNhW,CCCCCCCCn1cc[n+](C)c1.F[B-](F)(F)F,1-methyl-3-octylimidazolium tetrafluoroborate,,,,
dHDJT,289.626,0.041,85,632.8,1.4123,Hao et al. (2014),Refractive index,Liquid,AAQxal,CCCCCO,pentan-1-ol,ABCNhW,CCCCCCCCn1cc[n+](C)c1.F[B-](F)(F)F,1-methyl-3-octylimidazolium tetrafluoroborate,,,,
dHDJT,289.626,0.196,85,632.8,1.419,Hao et al. (2014),Refractive index,Liquid,AAQxal,CCCCCO,pentan-1-ol,ABCNhW,CCCCCCCCn1cc[n+](C)c1.F[B-](F)(F)F,1-methyl-3-octylimidazolium tetrafluoroborate,,,,
dHDJT,289.728,0.042,85,632.8,1.4123,Hao et al. (2014),Refractive index,Liquid,AAQxal,CCCCCO,pentan-1-ol,ABCNhW,CCCCCCCCn1cc[n+](C)c1.F[B-](F)(F)F,1-methyl-3-octylimidazolium tetrafluoroborate,,,,
dHDJT,289.728,0.191,85,632.8,1.4188,Hao et al. (2014),Refractive index,Liquid,AAQxal,CCCCCO,pentan-1-ol,ABCNhW,CCCCCCCCn1cc[n+](C)c1.F[B-](F)(F)F,1-methyl-3-octylimidazolium tetrafluoroborate,,,,
dHDJT,289.856,0.044,85,632.8,1.4124,Hao et al. (2014),Refractive index,Liquid,AAQxal,CCCCCO,pentan-1-ol,ABCNhW,CCCCCCCCn1cc[n+](C)c1.F[B-](F)(F)F,1-methyl-3-octylimidazolium tetrafluoroborate,,,,
dHDJT,289.856,0.19,85,632.8,1.4187,Hao et al. (2014),Refractive index,Liquid,AAQxal,CCCCCO,pentan-1-ol,ABCNhW,CCCCCCCCn1cc[n+](C)c1.F[B-](F)(F)F,1-methyl-3-octylimidazolium tetrafluoroborate,,,,
dHDJT,289.983,0.047,85,632.8,1.4125,Hao et al. (2014),Refractive index,Liquid,AAQxal,CCCCCO,pentan-1-ol,ABCNhW,CCCCCCCCn1cc[n+](C)c1.F[B-](F)(F)F,1-methyl-3-octylimidazolium tetrafluoroborate,,,,
dHDJT,289.983,0.186,85,632.8,1.4185,Hao et al. (2014),Refractive index,Liquid,AAQxal,CCCCCO,pentan-1-ol,ABCNhW,CCCCCCCCn1cc[n+](C)c1.F[B-](F)(F)F,1-methyl-3-octylimidazolium tetrafluoroborate,,,,
dHDJT,290.068,0.05,85,632.8,1.4126,Hao et al. (2014),Refractive index,Liquid,AAQxal,CCCCCO,pentan-1-ol,ABCNhW,CCCCCCCCn1cc[n+](C)c1.F[B-](F)(F)F,1-methyl-3-octylimidazolium tetrafluoroborate,,,,
dHDJT,290.068,0.181,85,632.8,1.4183,Hao et al. (2014),Refractive index,Liquid,AAQxal,CCCCCO,pentan-1-ol,ABCNhW,CCCCCCCCn1cc[n+](C)c1.F[B-](F)(F)F,1-methyl-3-octylimidazolium tetrafluoroborate,,,,
dHDJT,290.164,0.052,85,632.8,1.4127,Hao et al. (2014),Refractive index,Liquid,AAQxal,CCCCCO,pentan-1-ol,ABCNhW,CCCCCCCCn1cc[n+](C)c1.F[B-](F)(F)F,1-methyl-3-octylimidazolium tetrafluoroborate,,,,
dHDJT,290.164,0.179,85,632.8,1.4182,Hao et al. (2014),Refractive index,Liquid,AAQxal,CCCCCO,pentan-1-ol,ABCNhW,CCCCCCCCn1cc[n+](C)c1.F[B-](F)(F)F,1-methyl-3-octylimidazolium tetrafluoroborate,,,,
dHDJT,290.248,0.055,85,632.8,1.4128,Hao et al. (2014),Refractive index,Liquid,AAQxal,CCCCCO,pentan-1-ol,ABCNhW,CCCCCCCCn1cc[n+](C)c1.F[B-](F)(F)F,1-methyl-3-octylimidazolium tetrafluoroborate,,,,
dHDJT,290.248,0.175,85,632.8,1.418,Hao et al. (2014),Refractive index,Liquid,AAQxal,CCCCCO,pentan-1-ol,ABCNhW,CCCCCCCCn1cc[n+](C)c1.F[B-](F)(F)F,1-methyl-3-octylimidazolium tetrafluoroborate,,,,
dHDJT,290.309,0.059,85,632.8,1.413,Hao et al. (2014),Refractive index,Liquid,AAQxal,CCCCCO,pentan-1-ol,ABCNhW,CCCCCCCCn1cc[n+](C)c1.F[B-](F)(F)F,1-methyl-3-octylimidazolium tetrafluoroborate,,,,
dHDJT,290.309,0.173,85,632.8,1.4179,Hao et al. (2014),Refractive index,Liquid,AAQxal,CCCCCO,pentan-1-ol,ABCNhW,CCCCCCCCn1cc[n+](C)c1.F[B-](F)(F)F,1-methyl-3-octylimidazolium tetrafluoroborate,,,,
dHDJT,290.379,0.062,85,632.8,1.4131,Hao et al. (2014),Refractive index,Liquid,AAQxal,CCCCCO,pentan-1-ol,ABCNhW,CCCCCCCCn1cc[n+](C)c1.F[B-](F)(F)F,1-methyl-3-octylimidazolium tetrafluoroborate,,,,
dHDJT,290.379,0.168,85,632.8,1.4177,Hao et al. (2014),Refractive index,Liquid,AAQxal,CCCCCO,pentan-1-ol,ABCNhW,CCCCCCCCn1cc[n+](C)c1.F[B-](F)(F)F,1-methyl-3-octylimidazolium tetrafluoroborate,,,,
dHDJT,290.432,0.066,85,632.8,1.4133,Hao et al. (2014),Refractive index,Liquid,AAQxal,CCCCCO,pentan-1-ol,ABCNhW,CCCCCCCCn1cc[n+](C)c1.F[B-](F)(F)F,1-methyl-3-octylimidazolium tetrafluoroborate,,,,
dHDJT,290.432,0.166,85,632.8,1.4176,Hao et al. (2014),Refractive index,Liquid,AAQxal,CCCCCO,pentan-1-ol,ABCNhW,CCCCCCCCn1cc[n+](C)c1.F[B-](F)(F)F,1-methyl-3-octylimidazolium tetrafluoroborate,,,,
dHDJT,290.485,0.069,85,632.8,1.4134,Hao et al. (2014),Refractive index,Liquid,AAQxal,CCCCCO,pentan-1-ol,ABCNhW,CCCCCCCCn1cc[n+](C)c1.F[B-](F)(F)F,1-methyl-3-octylimidazolium tetrafluoroborate,,,,
dHDJT,290.485,0.161,85,632.8,1.4174,Hao et al. (2014),Refractive index,Liquid,AAQxal,CCCCCO,pentan-1-ol,ABCNhW,CCCCCCCCn1cc[n+](C)c1.F[B-](F)(F)F,1-methyl-3-octylimidazolium tetrafluoroborate,,,,
dHDJT,290.525,0.071,85,632.8,1.4135,Hao et al. (2014),Refractive index,Liquid,AAQxal,CCCCCO,pentan-1-ol,ABCNhW,CCCCCCCCn1cc[n+](C)c1.F[B-](F)(F)F,1-methyl-3-octylimidazolium tetrafluoroborate,,,,
dHDJT,290.525,0.156,85,632.8,1.4172,Hao et al. (2014),Refractive index,Liquid,AAQxal,CCCCCO,pentan-1-ol,ABCNhW,CCCCCCCCn1cc[n+](C)c1.F[B-](F)(F)F,1-methyl-3-octylimidazolium tetrafluoroborate,,,,
dHDJT,290.565,0.076,85,632.8,1.4137,Hao et al. (2014),Refractive index,Liquid,AAQxal,CCCCCO,pentan-1-ol,ABCNhW,CCCCCCCCn1cc[n+](C)c1.F[B-](F)(F)F,1-methyl-3-octylimidazolium tetrafluoroborate,,,,
dHDJT,290.565,0.151,85,632.8,1.417,Hao et al. (2014),Refractive index,Liquid,AAQxal,CCCCCO,pentan-1-ol,ABCNhW,CCCCCCCCn1cc[n+](C)c1.F[B-](F)(F)F,1-methyl-3-octylimidazolium tetrafluoroborate,,,,
dHDJT,290.595,0.078,85,632.8,1.4138,Hao et al. (2014),Refractive index,Liquid,AAQxal,CCCCCO,pentan-1-ol,ABCNhW,CCCCCCCCn1cc[n+](C)c1.F[B-](F)(F)F,1-methyl-3-octylimidazolium tetrafluoroborate,,,,
dHDJT,290.595,0.147,85,632.8,1.4168,Hao et al. (2014),Refractive index,Liquid,AAQxal,CCCCCO,pentan-1-ol,ABCNhW,CCCCCCCCn1cc[n+](C)c1.F[B-](F)(F)F,1-methyl-3-octylimidazolium tetrafluoroborate,,,,
dHDJT,290.612,0.08,85,632.8,1.4139,Hao et al. (2014),Refractive index,Liquid,AAQxal,CCCCCO,pentan-1-ol,ABCNhW,CCCCCCCCn1cc[n+](C)c1.F[B-](F)(F)F,1-methyl-3-octylimidazolium tetrafluoroborate,,,,
dHDJT,290.612,0.144,85,632.8,1.4167,Hao et al. (2014),Refractive index,Liquid,AAQxal,CCCCCO,pentan-1-ol,ABCNhW,CCCCCCCCn1cc[n+](C)c1.F[B-](F)(F)F,1-methyl-3-octylimidazolium tetrafluoroborate,,,,
dHDJT,290.646,0.085,85,632.8,1.4141,Hao et al. (2014),Refractive index,Liquid,AAQxal,CCCCCO,pentan-1-ol,ABCNhW,CCCCCCCCn1cc[n+](C)c1.F[B-](F)(F)F,1-methyl-3-octylimidazolium tetrafluoroborate,,,,
dHDJT,290.646,0.137,85,632.8,1.4164,Hao et al. (2014),Refractive index,Liquid,AAQxal,CCCCCO,pentan-1-ol,ABCNhW,CCCCCCCCn1cc[n+](C)c1.F[B-](F)(F)F,1-methyl-3-octylimidazolium tetrafluoroborate,,,,
dHDJT,290.658,0.087,85,632.8,1.4142,Hao et al. (2014),Refractive index,Liquid,AAQxal,CCCCCO,pentan-1-ol,ABCNhW,CCCCCCCCn1cc[n+](C)c1.F[B-](F)(F)F,1-methyl-3-octylimidazolium tetrafluoroborate,,,,
dHDJT,290.658,0.132,85,632.8,1.4162,Hao et al. (2014),Refractive index,Liquid,AAQxal,CCCCCO,pentan-1-ol,ABCNhW,CCCCCCCCn1cc[n+](C)c1.F[B-](F)(F)F,1-methyl-3-octylimidazolium tetrafluoroborate,,,,
dHDJT,290.666,0.089,85,632.8,1.4143,Hao et al. (2014),Refractive index,Liquid,AAQxal,CCCCCO,pentan-1-ol,ABCNhW,CCCCCCCCn1cc[n+](C)c1.F[B-](F)(F)F,1-methyl-3-octylimidazolium tetrafluoroborate,,,,
dHDJT,290.666,0.13,85,632.8,1.4161,Hao et al. (2014),Refractive index,Liquid,AAQxal,CCCCCO,pentan-1-ol,ABCNhW,CCCCCCCCn1cc[n+](C)c1.F[B-](F)(F)F,1-methyl-3-octylimidazolium tetrafluoroborate,,,,
dHDJT,290.671,0.091,85,632.8,1.4144,Hao et al. (2014),Refractive index,Liquid,AAQxal,CCCCCO,pentan-1-ol,ABCNhW,CCCCCCCCn1cc[n+](C)c1.F[B-](F)(F)F,1-methyl-3-octylimidazolium tetrafluoroborate,,,,
dHDJT,290.671,0.128,85,632.8,1.416,Hao et al. (2014),Refractive index,Liquid,AAQxal,CCCCCO,pentan-1-ol,ABCNhW,CCCCCCCCn1cc[n+](C)c1.F[B-](F)(F)F,1-methyl-3-octylimidazolium tetrafluoroborate,,,,
dHDJT,290.676,0.094,85,632.8,1.4145,Hao et al. (2014),Refractive index,Liquid,AAQxal,CCCCCO,pentan-1-ol,ABCNhW,CCCCCCCCn1cc[n+](C)c1.F[B-](F)(F)F,1-methyl-3-octylimidazolium tetrafluoroborate,,,,
dHDJT,290.676,0.125,85,632.8,1.4159,Hao et al. (2014),Refractive index,Liquid,AAQxal,CCCCCO,pentan-1-ol,ABCNhW,CCCCCCCCn1cc[n+](C)c1.F[B-](F)(F)F,1-methyl-3-octylimidazolium tetrafluoroborate,,,,
dHDJT,290.679,0.096,85,632.8,1.4146,Hao et al. (2014),Refractive index,Liquid,AAQxal,CCCCCO,pentan-1-ol,ABCNhW,CCCCCCCCn1cc[n+](C)c1.F[B-](F)(F)F,1-methyl-3-octylimidazolium tetrafluoroborate,,,,
dHDJT,290.679,0.123,85,632.8,1.4158,Hao et al. (2014),Refractive index,Liquid,AAQxal,CCCCCO,pentan-1-ol,ABCNhW,CCCCCCCCn1cc[n+](C)c1.F[B-](F)(F)F,1-methyl-3-octylimidazolium tetrafluoroborate,,,,
dHDJT,290.681,0.096,85,632.8,1.4146,Hao et al. (2014),Refractive index,Liquid,AAQxal,CCCCCO,pentan-1-ol,ABCNhW,CCCCCCCCn1cc[n+](C)c1.F[B-](F)(F)F,1-methyl-3-octylimidazolium tetrafluoroborate,,,,
dHDJT,290.681,0.121,85,632.8,1.4157,Hao et al. (2014),Refractive index,Liquid,AAQxal,CCCCCO,pentan-1-ol,ABCNhW,CCCCCCCCn1cc[n+](C)c1.F[B-](F)(F)F,1-methyl-3-octylimidazolium tetrafluoroborate,,,,
dHDJT,290.682,0.098,85,632.8,1.4147,Hao et al. (2014),Refractive index,Liquid,AAQxal,CCCCCO,pentan-1-ol,ABCNhW,CCCCCCCCn1cc[n+](C)c1.F[B-](F)(F)F,1-methyl-3-octylimidazolium tetrafluoroborate,,,,
dHDJT,290.682,0.118,85,632.8,1.4156,Hao et al. (2014),Refractive index,Liquid,AAQxal,CCCCCO,pentan-1-ol,ABCNhW,CCCCCCCCn1cc[n+](C)c1.F[B-](F)(F)F,1-methyl-3-octylimidazolium tetrafluoroborate,,,,
