Repository: kamranayazheydarov/ILTHERMO-data

# ILThermo Data Processing

This project processes JSON files containing density data and merges them into CSV files. It also updates the CSV files with metadata and SMILES strings for compounds.

## main_functions.py

This script contains the main functions for processing the density data.

## File Descriptions

### #file:compounds.csv

This file contains compound information with the following headers:
- `id` (integer): The unique identifier for each compound.
- `smiles` (string): The SMILES string representation of the compound.

File: refindex_csv_data/refindex_setid_dUWfL.csv
setid,"Temperature, K","Pressure, kPa","Wavelength, A",Refractive index,reference,propertiy,phases,compound id 1,smile 1,compound name 1,compound id 2,smile 2,compound name 2,compound id 3,smile 3,compound name 3,Unnamed: 13
dUWfL,298.15,100,430.1,1.4334,Arosa et al. (2018),Refractive index,Liquid,ABXNZH,CC[n+]1ccn(C)c1.O=S(=O)([N-]S(=O)(=O)C(F)(F)F)C(F)(F)F,1-ethyl-3-methylimidazolium bis((trifluoromethyl)sulfonyl)imide,,,,,,,
dUWfL,298.15,100,486.1,1.4284,Arosa et al. (2018),Refractive index,Liquid,ABXNZH,CC[n+]1ccn(C)c1.O=S(=O)([N-]S(=O)(=O)C(F)(F)F)C(F)(F)F,1-ethyl-3-methylimidazolium bis((trifluoromethyl)sulfonyl)imide,,,,,,,
dUWfL,298.15,100,589.6,1.4226,Arosa et al. (2018),Refractive index,Liquid,ABXNZH,CC[n+]1ccn(C)c1.O=S(=O)([N-]S(=O)(=O)C(F)(F)F)C(F)(F)F,1-ethyl-3-methylimidazolium bis((trifluoromethyl)sulfonyl)imide,,,,,,,
dUWfL,298.15,100,656.3,1.4203,Arosa et al. (2018),Refractive index,Liquid,ABXNZH,CC[n+]1ccn(C)c1.O=S(=O)([N-]S(=O)(=O)C(F)(F)F)C(F)(F)F,1-ethyl-3-methylimidazolium bis((trifluoromethyl)sulfonyl)imide,,,,,,,
dUWfL,298.15,100,822.7,1.4165,Arosa et al. (2018),Refractive index,Liquid,ABXNZH,CC[n+]1ccn(C)c1.O=S(=O)([N-]S(=O)(=O)C(F)(F)F)C(F)(F)F,1-ethyl-3-methylimidazolium bis((trifluoromethyl)sulfonyl)imide,,,,,,,
dUWfL,303.15,100,430.1,1.4319,Arosa et al. (2018),Refractive index,Liquid,ABXNZH,CC[n+]1ccn(C)c1.O=S(=O)([N-]S(=O)(=O)C(F)(F)F)C(F)(F)F,1-ethyl-3-methylimidazolium bis((trifluoromethyl)sulfonyl)imide,,,,,,,
dUWfL,303.15,100,486.1,1.4269,Arosa et al. (2018),Refractive index,Liquid,ABXNZH,CC[n+]1ccn(C)c1.O=S(=O)([N-]S(=O)(=O)C(F)(F)F)C(F)(F)F,1-ethyl-3-methylimidazolium bis((trifluoromethyl)sulfonyl)imide,,,,,,,
dUWfL,303.15,100,589.6,1.4212,Arosa et al. (2018),Refractive index,Liquid,ABXNZH,CC[n+]1ccn(C)c1.O=S(=O)([N-]S(=O)(=O)C(F)(F)F)C(F)(F)F,1-ethyl-3-methylimidazolium bis((trifluoromethyl)sulfonyl)imide,,,,,,,
dUWfL,303.15,100,656.3,1.419,Arosa et al. (2018),Refractive index,Liquid,ABXNZH,CC[n+]1ccn(C)c1.O=S(=O)([N-]S(=O)(=O)C(F)(F)F)C(F)(F)F,1-ethyl-3-methylimidazolium bis((trifluoromethyl)sulfonyl)imide,,,,,,,
dUWfL,303.15,100,822.7,1.4154,Arosa et al. (2018),Refractive index,Liquid,ABXNZH,CC[n+]1ccn(C)c1.O=S(=O)([N-]S(=O)(=O)C(F)(F)F)C(F)(F)F,1-ethyl-3-methylimidazolium bis((trifluoromethyl)sulfonyl)imide,,,,,,,
dUWfL,308.15,100,430.1,1.4304,Arosa et al. (2018),Refractive index,Liquid,ABXNZH,CC[n+]1ccn(C)c1.O=S(=O)([N-]S(=O)(=O)C(F)(F)F)C(F)(F)F,1-ethyl-3-methylimidazolium bis((trifluoromethyl)sulfonyl)imide,,,,,,,
dUWfL,308.15,100,486.1,1.4254,Arosa et al. (2018),Refractive index,Liquid,ABXNZH,CC[n+]1ccn(C)c1.O=S(=O)([N-]S(=O)(=O)C(F)(F)F)C(F)(F)F,1-ethyl-3-methylimidazolium bis((trifluoromethyl)sulfonyl)imide,,,,,,,
dUWfL,308.15,100,589.6,1.4199,Arosa et al. (2018),Refractive index,Liquid,ABXNZH,CC[n+]1ccn(C)c1.O=S(=O)([N-]S(=O)(=O)C(F)(F)F)C(F)(F)F,1-ethyl-3-methylimidazolium bis((trifluoromethyl)sulfonyl)imide,,,,,,,
dUWfL,308.15,100,656.3,1.4176,Arosa et al. (2018),Refractive index,Liquid,ABXNZH,CC[n+]1ccn(C)c1.O=S(=O)([N-]S(=O)(=O)C(F)(F)F)C(F)(F)F,1-ethyl-3-methylimidazolium bis((trifluoromethyl)sulfonyl)imide,,,,,,,
dUWfL,308.15,100,822.7,1.4141,Arosa et al. (2018),Refractive index,Liquid,ABXNZH,CC[n+]1ccn(C)c1.O=S(=O)([N-]S(=O)(=O)C(F)(F)F)C(F)(F)F,1-ethyl-3-methylimidazolium bis((trifluoromethyl)sulfonyl)imide,,,,,,,
dUWfL,313.15,100,430.1,1.4289,Arosa et al. (2018),Refractive index,Liquid,ABXNZH,CC[n+]1ccn(C)c1.O=S(=O)([N-]S(=O)(=O)C(F)(F)F)C(F)(F)F,1-ethyl-3-methylimidazolium bis((trifluoromethyl)sulfonyl)imide,,,,,,,
dUWfL,313.15,100,486.1,1.4239,Arosa et al. (2018),Refractive index,Liquid,ABXNZH,CC[n+]1ccn(C)c1.O=S(=O)([N-]S(=O)(=O)C(F)(F)F)C(F)(F)F,1-ethyl-3-methylimidazolium bis((trifluoromethyl)sulfonyl)imide,,,,,,,
dUWfL,313.15,100,589.6,1.4183,Arosa et al. (2018),Refractive index,Liquid,ABXNZH,CC[n+]1ccn(C)c1.O=S(=O)([N-]S(=O)(=O)C(F)(F)F)C(F)(F)F,1-ethyl-3-methylimidazolium bis((trifluoromethyl)sulfonyl)imide,,,,,,,
dUWfL,313.15,100,656.3,1.416,Arosa et al. (2018),Refractive index,Liquid,ABXNZH,CC[n+]1ccn(C)c1.O=S(=O)([N-]S(=O)(=O)C(F)(F)F)C(F)(F)F,1-ethyl-3-methylimidazolium bis((trifluoromethyl)sulfonyl)imide,,,,,,,
dUWfL,313.15,100,822.7,1.4125,Arosa et al. (2018),Refractive index,Liquid,ABXNZH,CC[n+]1ccn(C)c1.O=S(=O)([N-]S(=O)(=O)C(F)(F)F)C(F)(F)F,1-ethyl-3-methylimidazolium bis((trifluoromethyl)sulfonyl)imide,,,,,,,
dUWfL,318.15,100,430.1,1.4271,Arosa et al. (2018),Refractive index,Liquid,ABXNZH,CC[n+]1ccn(C)c1.O=S(=O)([N-]S(=O)(=O)C(F)(F)F)C(F)(F)F,1-ethyl-3-methylimidazolium bis((trifluoromethyl)sulfonyl)imide,,,,,,,
dUWfL,318.15,100,486.1,1.4222,Arosa et al. (2018),Refractive index,Liquid,ABXNZH,CC[n+]1ccn(C)c1.O=S(=O)([N-]S(=O)(=O)C(F)(F)F)C(F)(F)F,1-ethyl-3-methylimidazolium bis((trifluoromethyl)sulfonyl)imide,,,,,,,
dUWfL,318.15,100,589.6,1.4167,Arosa et al. (2018),Refractive index,Liquid,ABXNZH,CC[n+]1ccn(C)c1.O=S(=O)([N-]S(=O)(=O)C(F)(F)F)C(F)(F)F,1-ethyl-3-methylimidazolium bis((trifluoromethyl)sulfonyl)imide,,,,,,,
dUWfL,318.15,100,656.3,1.4145,Arosa et al. (2018),Refractive index,Liquid,ABXNZH,CC[n+]1ccn(C)c1.O=S(=O)([N-]S(=O)(=O)C(F)(F)F)C(F)(F)F,1-ethyl-3-methylimidazolium bis((trifluoromethyl)sulfonyl)imide,,,,,,,
dUWfL,318.15,100,822.7,1.4111,Arosa et al. (2018),Refractive index,Liquid,ABXNZH,CC[n+]1ccn(C)c1.O=S(=O)([N-]S(=O)(=O)C(F)(F)F)C(F)(F)F,1-ethyl-3-methylimidazolium bis((trifluoromethyl)sulfonyl)imide,,,,,,,
dUWfL,323.15,100,430.1,1.4257,Arosa et al. (2018),Refractive index,Liquid,ABXNZH,CC[n+]1ccn(C)c1.O=S(=O)([N-]S(=O)(=O)C(F)(F)F)C(F)(F)F,1-ethyl-3-methylimidazolium bis((trifluoromethyl)sulfonyl)imide,,,,,,,
dUWfL,323.15,100,486.1,1.4207,Arosa et al. (2018),Refractive index,Liquid,ABXNZH,CC[n+]1ccn(C)c1.O=S(=O)([N-]S(=O)(=O)C(F)(F)F)C(F)(F)F,1-ethyl-3-methylimidazolium bis((trifluoromethyl)sulfonyl)imide,,,,,,,
dUWfL,323.15,100,589.6,1.4152,Arosa et al. (2018),Refractive index,Liquid,ABXNZH,CC[n+]1ccn(C)c1.O=S(=O)([N-]S(=O)(=O)C(F)(F)F)C(F)(F)F,1-ethyl-3-methylimidazolium bis((trifluoromethyl)sulfonyl)imide,,,,,,,
dUWfL,323.15,100,656.3,1.413,Arosa et al. (2018),Refractive index,Liquid,ABXNZH,CC[n+]1ccn(C)c1.O=S(=O)([N-]S(=O)(=O)C(F)(F)F)C(F)(F)F,1-ethyl-3-methylimidazolium bis((trifluoromethyl)sulfonyl)imide,,,,,,,
dUWfL,323.15,100,822.7,1.4095,Arosa et al. (2018),Refractive index,Liquid,ABXNZH,CC[n+]1ccn(C)c1.O=S(=O)([N-]S(=O)(=O)C(F)(F)F)C(F)(F)F,1-ethyl-3-methylimidazolium bis((trifluoromethyl)sulfonyl)imide,,,,,,,

File: refindex_csv_data/refindex_setid_ddnav.csv
setid,"Temperature, K","Pressure, kPa","Wavelength, A",Refractive index,reference,propertiy,phases,compound id 1,smile 1,compound name 1,compound id 2,smile 2,compound name 2,compound id 3,smile 3,compound name 3,Unnamed: 13
ddnav,353.15,101,450,1.4899,Chiappe et al. (2017),Refractive index,Liquid,AAkxlj,CO[PH](=O)[O-].Cn1cc[n+](C)c1,"1,3-dimethylimidazolium methyl phosphonate",,,,,,,
ddnav,353.15,101,532,1.4811,Chiappe et al. (2017),Refractive index,Liquid,AAkxlj,CO[PH](=O)[O-].Cn1cc[n+](C)c1,"1,3-dimethylimidazolium methyl phosphonate",,,,,,,
ddnav,353.15,101,632.8,1.4769,Chiappe et al. (2017),Refractive index,Liquid,AAkxlj,CO[PH](=O)[O-].Cn1cc[n+](C)c1,"1,3-dimethylimidazolium methyl phosphonate",,,,,,,
ddnav,353.15,101,964,1.4689,Chiappe et al. (2017),Refractive index,Liquid,AAkxlj,CO[PH](=O)[O-].Cn1cc[n+](C)c1,"1,3-dimethylimidazolium methyl phosphonate",,,,,,,
ddnav,353.15,101,1551,1.4633,Chiappe et al. (2017),Refractive index,Liquid,AAkxlj,CO[PH](=O)[O-].Cn1cc[n+](C)c1,"1,3-dimethylimidazolium methyl phosphonate",,,,,,,
ddnav,363.15,101,450,1.489,Chiappe et al. (2017),Refractive index,Liquid,AAkxlj,CO[PH](=O)[O-].Cn1cc[n+](C)c1,"1,3-dimethylimidazolium methyl phosphonate",,,,,,,
ddnav,363.15,101,532,1.4797,Chiappe et al. (2017),Refractive index,Liquid,AAkxlj,CO[PH](=O)[O-].Cn1cc[n+](C)c1,"1,3-dimethylimidazolium methyl phosphonate",,,,,,,
ddnav,363.15,101,632.8,1.4757,Chiappe et al. (2017),Refractive index,Liquid,AAkxlj,CO[PH](=O)[O-].Cn1cc[n+](C)c1,"1,3-dimethylimidazolium methyl phosphonate",,,,,,,
ddnav,363.15,101,964,1.4674,Chiappe et al. (2017),Refractive index,Liquid,AAkxlj,CO[PH](=O)[O-].Cn1cc[n+](C)c1,"1,3-dimethylimidazolium methyl phosphonate",,,,,,,
ddnav,363.15,101,1551,1.4619,Chiappe et al. (2017),Refractive index,Liquid,AAkxlj,CO[PH](=O)[O-].Cn1cc[n+](C)c1,"1,3-dimethylimidazolium methyl phosphonate",,,,,,,
ddnav,373.15,101,450,1.4876,Chiappe et al. (2017),Refractive index,Liquid,AAkxlj,CO[PH](=O)[O-].Cn1cc[n+](C)c1,"1,3-dimethylimidazolium methyl phosphonate",,,,,,,
ddnav,373.15,101,532,1.4783,Chiappe et al. (2017),Refractive index,Liquid,AAkxlj,CO[PH](=O)[O-].Cn1cc[n+](C)c1,"1,3-dimethylimidazolium methyl phosphonate",,,,,,,
ddnav,373.15,101,632.8,1.4743,Chiappe et al. (2017),Refractive index,Liquid,AAkxlj,CO[PH](=O)[O-].Cn1cc[n+](C)c1,"1,3-dimethylimidazolium methyl phosphonate",,,,,,,
ddnav,373.15,101,964,1.4663,Chiappe et al. (2017),Refractive index,Liquid,AAkxlj,CO[PH](=O)[O-].Cn1cc[n+](C)c1,"1,3-dimethylimidazolium methyl phosphonate",,,,,,,
ddnav,373.15,101,1551,1.4607,Chiappe et al. (2017),Refractive index,Liquid,AAkxlj,CO[PH](=O)[O-].Cn1cc[n+](C)c1,"1,3-dimethylimidazolium methyl phosphonate",,,,,,,
ddnav,383.15,101,450,1.486,Chiappe et al. (2017),Refractive index,Liquid,AAkxlj,CO[PH](=O)[O-].Cn1cc[n+](C)c1,"1,3-dimethylimidazolium methyl phosphonate",,,,,,,
ddnav,383.15,101,532,1.477,Chiappe et al. (2017),Refractive index,Liquid,AAkxlj,CO[PH](=O)[O-].Cn1cc[n+](C)c1,"1,3-dimethylimidazolium methyl phosphonate",,,,,,,
ddnav,383.15,101,632.8,1.4726,Chiappe et al. (2017),Refractive index,Liquid,AAkxlj,CO[PH](=O)[O-].Cn1cc[n+](C)c1,"1,3-dimethylimidazolium methyl phosphonate",,,,,,,
ddnav,383.15,101,964,1.465,Chiappe et al. (2017),Refractive index,Liquid,AAkxlj,CO[PH](=O)[O-].Cn1cc[n+](C)c1,"1,3-dimethylimidazolium methyl phosphonate",,,,,,,
ddnav,383.15,101,1551,1.4597,Chiappe et al. (2017),Refractive index,Liquid,AAkxlj,CO[PH](=O)[O-].Cn1cc[n+](C)c1,"1,3-dimethylimidazolium methyl phosphonate",,,,,,,
ddnav,393.15,101,450,1.4843,Chiappe et al. (2017),Refractive index,Liquid,AAkxlj,CO[PH](=O)[O-].Cn1cc[n+](C)c1,"1,3-dimethylimidazolium methyl phosphonate",,,,,,,
ddnav,393.15,101,532,1.4762,Chiappe et al. (2017),Refractive index,Liquid,AAkxlj,CO[PH](=O)[O-].Cn1cc[n+](C)c1,"1,3-dimethylimidazolium methyl phosphonate",,,,,,,
ddnav,393.15,101,632.8,1.471,Chiappe et al. (2017),Refractive index,Liquid,AAkxlj,CO[PH](=O)[O-].Cn1cc[n+](C)c1,"1,3-dimethylimidazolium methyl phosphonate",,,,,,,
ddnav,393.15,101,964,1.4634,Chiappe et al. (2017),Refractive index,Liquid,AAkxlj,CO[PH](=O)[O-].Cn1cc[n+](C)c1,"1,3-dimethylimidazolium methyl phosphonate",,,,,,,
ddnav,393.15,101,1551,1.4583,Chiappe et al. (2017),Refractive index,Liquid,AAkxlj,CO[PH](=O)[O-].Cn1cc[n+](C)c1,"1,3-dimethylimidazolium methyl phosphonate",,,,,,,
ddnav,403.15,101,450,1.4825,Chiappe et al. (2017),Refractive index,Liquid,AAkxlj,CO[PH](=O)[O-].Cn1cc[n+](C)c1,"1,3-dimethylimidazolium methyl phosphonate",,,,,,,
ddnav,403.15,101,532,1.474,Chiappe et al. (2017),Refractive index,Liquid,AAkxlj,CO[PH](=O)[O-].Cn1cc[n+](C)c1,"1,3-dimethylimidazolium methyl phosphonate",,,,,,,
ddnav,403.15,101,632.8,1.4691,Chiappe et al. (2017),Refractive index,Liquid,AAkxlj,CO[PH](=O)[O-].Cn1cc[n+](C)c1,"1,3-dimethylimidazolium methyl phosphonate",,,,,,,
ddnav,403.15,101,964,1.462,Chiappe et al. (2017),Refractive index,Liquid,AAkxlj,CO[PH](=O)[O-].Cn1cc[n+](C)c1,"1,3-dimethylimidazolium methyl phosphonate",,,,,,,
ddnav,403.15,101,1551,1.4569,Chiappe et al. (2017),Refractive index,Liquid,AAkxlj,CO[PH](=O)[O-].Cn1cc[n+](C)c1,"1,3-dimethylimidazolium methyl phosphonate",,,,,,,
ddnav,413.15,101,450,1.4805,Chiappe et al. (2017),Refractive index,Liquid,AAkxlj,CO[PH](=O)[O-].Cn1cc[n+](C)c1,"1,3-dimethylimidazolium methyl phosphonate",,,,,,,
ddnav,413.15,101,532,1.4729,Chiappe et al. (2017),Refractive index,Liquid,AAkxlj,CO[PH](=O)[O-].Cn1cc[n+](C)c1,"1,3-dimethylimidazolium methyl phosphonate",,,,,,,
ddnav,413.15,101,632.8,1.4673,Chiappe et al. (2017),Refractive index,Liquid,AAkxlj,CO[PH](=O)[O-].Cn1cc[n+](C)c1,"1,3-dimethylimidazolium methyl phosphonate",,,,,,,
ddnav,413.15,101,964,1.4601,Chiappe et al. (2017),Refractive index,Liquid,AAkxlj,CO[PH](=O)[O-].Cn1cc[n+](C)c1,"1,3-dimethylimidazolium methyl phosphonate",,,,,,,
ddnav,413.15,101,1551,1.4556,Chiappe et al. (2017),Refractive index,Liquid,AAkxlj,CO[PH](=O)[O-].Cn1cc[n+](C)c1,"1,3-dimethylimidazolium methyl phosphonate",,,,,,,
ddnav,423.15,101,450,1.4792,Chiappe et al. (2017),Refractive index,Liquid,AAkxlj,CO[PH](=O)[O-].Cn1cc[n+](C)c1,"1,3-dimethylimidazolium methyl phosphonate",,,,,,,
ddnav,423.15,101,532,1.4712,Chiappe et al. (2017),Refractive index,Liquid,AAkxlj,CO[PH](=O)[O-].Cn1cc[n+](C)c1,"1,3-dimethylimidazolium methyl phosphonate",,,,,,,
ddnav,423.15,101,632.8,1.4656,Chiappe et al. (2017),Refractive index,Liquid,AAkxlj,CO[PH](=O)[O-].Cn1cc[n+](C)c1,"1,3-dimethylimidazolium methyl phosphonate",,,,,,,
ddnav,423.15,101,964,1.4584,Chiappe et al. (2017),Refractive index,Liquid,AAkxlj,CO[PH](=O)[O-].Cn1cc[n+](C)c1,"1,3-dimethylimidazolium methyl phosphonate",,,,,,,
ddnav,423.15,101,1551,1.4537,Chiappe et al. (2017),Refractive index,Liquid,AAkxlj,CO[PH](=O)[O-].Cn1cc[n+](C)c1,"1,3-dimethylimidazolium methyl phosphonate",,,,,,,
ddnav,433.15,101,450,1.4781,Chiappe et al. (2017),Refractive index,Liquid,AAkxlj,CO[PH](=O)[O-].Cn1cc[n+](C)c1,"1,3-dimethylimidazolium methyl phosphonate",,,,,,,
ddnav,433.15,101,532,1.4704,Chiappe et al. (2017),Refractive index,Liquid,AAkxlj,CO[PH](=O)[O-].Cn1cc[n+](C)c1,"1,3-dimethylimidazolium methyl phosphonate",,,,,,,
ddnav,433.15,101,632.8,1.4647,Chiappe et al. (2017),Refractive index,Liquid,AAkxlj,CO[PH](=O)[O-].Cn1cc[n+](C)c1,"1,3-dimethylimidazolium methyl phosphonate",,,,,,,
ddnav,433.15,101,964,1.4578,Chiappe et al. (2017),Refractive index,Liquid,AAkxlj,CO[PH](=O)[O-].Cn1cc[n+](C)c1,"1,3-dimethylimidazolium methyl phosphonate",,,,,,,
ddnav,433.15,101,1551,1.4529,Chiappe et al. (2017),Refractive index,Liquid,AAkxlj,CO[PH](=O)[O-].Cn1cc[n+](C)c1,"1,3-dimethylimidazolium methyl phosphonate",,,,,,,

File: refindex_csv_data/refindex_setid_eEwRN.csv
setid,"Temperature, K","Pressure, kPa","Wavelength, A",Refractive index,reference,propertiy,phases,compound id 1,smile 1,compound name 1,compound id 2,smile 2,compound name 2,compound id 3,smile 3,compound name 3,Unnamed: 13
eEwRN,353,100,450,1.4778,Mero et al. (2022),Refractive index,Liquid,AAxZGO,C(CCC(=O)C)(=O)[O-].C(CCC)[N+]1(CCCC1)C,1-butyl-1-methylpyrrolidinium levulinate,,,,,,,
eEwRN,353,100,532,1.4713,Mero et al. (2022),Refractive index,Liquid,AAxZGO,C(CCC(=O)C)(=O)[O-].C(CCC)[N+]1(CCCC1)C,1-butyl-1-methylpyrrolidinium levulinate,,,,,,,
eEwRN,353,100,633,1.4667,Mero et al. (2022),Refractive index,Liquid,AAxZGO,C(CCC(=O)C)(=O)[O-].C(CCC)[N+]1(CCCC1)C,1-butyl-1-methylpyrrolidinium levulinate,,,,,,,
eEwRN,353,100,964,1.4606,Mero et al. (2022),Refractive index,Liquid,AAxZGO,C(CCC(=O)C)(=O)[O-].C(CCC)[N+]1(CCCC1)C,1-butyl-1-methylpyrrolidinium levulinate,,,,,,,
eEwRN,353,100,1551,1.4582,Mero et al. (2022),Refractive index,Liquid,AAxZGO,C(CCC(=O)C)(=O)[O-].C(CCC)[N+]1(CCCC1)C,1-butyl-1-methylpyrrolidinium levulinate,,,,,,,
eEwRN,358.1,100,450,1.4764,Mero et al. (2022),Refractive index,Liquid,AAxZGO,C(CCC(=O)C)(=O)[O-].C(CCC)[N+]1(CCCC1)C,1-butyl-1-methylpyrrolidinium levulinate,,,,,,,
eEwRN,358.1,100,532,1.47,Mero et al. (2022),Refractive index,Liquid,AAxZGO,C(CCC(=O)C)(=O)[O-].C(CCC)[N+]1(CCCC1)C,1-butyl-1-methylpyrrolidinium levulinate,,,,,,,
eEwRN,358.1,100,633,1.4653,Mero et al. (2022),Refractive index,Liquid,AAxZGO,C(CCC(=O)C)(=O)[O-].C(CCC)[N+]1(CCCC1)C,1-butyl-1-methylpyrrolidinium levulinate,,,,,,,
eEwRN,358.1,100,964,1.4593,Mero et al. (2022),Refractive index,Liquid,AAxZGO,C(CCC(=O)C)(=O)[O-].C(CCC)[N+]1(CCCC1)C,1-butyl-1-methylpyrrolidinium levulinate,,,,,,,
eEwRN,358.1,100,1551,1.4569,Mero et al. (2022),Refractive index,Liquid,AAxZGO,C(CCC(=O)C)(=O)[O-].C(CCC)[N+]1(CCCC1)C,1-butyl-1-methylpyrrolidinium levulinate,,,,,,,
eEwRN,363,100,450,1.475,Mero et al. (2022),Refractive index,Liquid,AAxZGO,C(CCC(=O)C)(=O)[O-].C(CCC)[N+]1(CCCC1)C,1-butyl-1-methylpyrrolidinium levulinate,,,,,,,
eEwRN,363,100,532,1.4686,Mero et al. (2022),Refractive index,Liquid,AAxZGO,C(CCC(=O)C)(=O)[O-].C(CCC)[N+]1(CCCC1)C,1-butyl-1-methylpyrrolidinium levulinate,,,,,,,
eEwRN,363,100,633,1.464,Mero et al. (2022),Refractive index,Liquid,AAxZGO,C(CCC(=O)C)(=O)[O-].C(CCC)[N+]1(CCCC1)C,1-butyl-1-methylpyrrolidinium levulinate,,,,,,,
eEwRN,363,100,964,1.4579,Mero et al. (2022),Refractive index,Liquid,AAxZGO,C(CCC(=O)C)(=O)[O-].C(CCC)[N+]1(CCCC1)C,1-butyl-1-methylpyrrolidinium levulinate,,,,,,,
eEwRN,363,100,1551,1.4555,Mero et al. (2022),Refractive index,Liquid,AAxZGO,C(CCC(=O)C)(=O)[O-].C(CCC)[N+]1(CCCC1)C,1-butyl-1-methylpyrrolidinium levulinate,,,,,,,
eEwRN,368.1,100,450,1.4736,Mero et al. (2022),Refractive index,Liquid,AAxZGO,C(CCC(=O)C)(=O)[O-].C(CCC)[N+]1(CCCC1)C,1-butyl-1-methylpyrrolidinium levulinate,,,,,,,
eEwRN,368.1,100,532,1.4672,Mero et al. (2022),Refractive index,Liquid,AAxZGO,C(CCC(=O)C)(=O)[O-].C(CCC)[N+]1(CCCC1)C,1-butyl-1-methylpyrrolidinium levulinate,,,,,,,
eEwRN,368.1,100,633,1.4626,Mero et al. (2022),Refractive index,Liquid,AAxZGO,C(CCC(=O)C)(=O)[O-].C(CCC)[N+]1(CCCC1)C,1-butyl-1-methylpyrrolidinium levulinate,,,,,,,
eEwRN,368.1,100,964,1.4565,Mero et al. (2022),Refractive index,Liquid,AAxZGO,C(CCC(=O)C)(=O)[O-].C(CCC)[N+]1(CCCC1)C,1-butyl-1-methylpyrrolidinium levulinate,,,,,,,
eEwRN,368.1,100,1551,1.4542,Mero et al. (2022),Refractive index,Liquid,AAxZGO,C(CCC(=O)C)(=O)[O-].C(CCC)[N+]1(CCCC1)C,1-butyl-1-methylpyrrolidinium levulinate,,,,,,,
eEwRN,373,100,450,1.4722,Mero et al. (2022),Refractive index,Liquid,AAxZGO,C(CCC(=O)C)(=O)[O-].C(CCC)[N+]1(CCCC1)C,1-butyl-1-methylpyrrolidinium levulinate,,,,,,,
eEwRN,373,100,532,1.4658,Mero et al. (2022),Refractive index,Liquid,AAxZGO,C(CCC(=O)C)(=O)[O-].C(CCC)[N+]1(CCCC1)C,1-butyl-1-methylpyrrolidinium levulinate,,,,,,,
eEwRN,373,100,633,1.4612,Mero et al. (2022),Refractive index,Liquid,AAxZGO,C(CCC(=O)C)(=O)[O-].C(CCC)[N+]1(CCCC1)C,1-butyl-1-methylpyrrolidinium levulinate,,,,,,,
eEwRN,373,100,964,1.4552,Mero et al. (2022),Refractive index,Liquid,AAxZGO,C(CCC(=O)C)(=O)[O-].C(CCC)[N+]1(CCCC1)C,1-butyl-1-methylpyrrolidinium levulinate,,,,,,,
eEwRN,373,100,1551,1.4529,Mero et al. (2022),Refractive index,Liquid,AAxZGO,C(CCC(=O)C)(=O)[O-].C(CCC)[N+]1(CCCC1)C,1-butyl-1-methylpyrrolidinium levulinate,,,,,,,
eEwRN,378.15,100,450,1.4708,Mero et al. (2022),Refractive index,Liquid,AAxZGO,C(CCC(=O)C)(=O)[O-].C(CCC)[N+]1(CCCC1)C,1-butyl-1-methylpyrrolidinium levulinate,,,,,,,
eEwRN,378.15,100,532,1.4644,Mero et al. (2022),Refractive index,Liquid,AAxZGO,C(CCC(=O)C)(=O)[O-].C(CCC)[N+]1(CCCC1)C,1-butyl-1-methylpyrrolidinium levulinate,,,,,,,
eEwRN,378.15,100,633,1.4599,Mero et al. (2022),Refractive index,Liquid,AAxZGO,C(CCC(=O)C)(=O)[O-].C(CCC)[N+]1(CCCC1)C,1-butyl-1-methylpyrrolidinium levulinate,,,,,,,
eEwRN,378.15,100,964,1.4538,Mero et al. (2022),Refractive index,Liquid,AAxZGO,C(CCC(=O)C)(=O)[O-].C(CCC)[N+]1(CCCC1)C,1-butyl-1-methylpyrrolidinium levulinate,,,,,,,
eEwRN,378.15,100,1551,1.4515,Mero et al. (2022),Refractive index,Liquid,AAxZGO,C(CCC(=O)C)(=O)[O-].C(CCC)[N+]1(CCCC1)C,1-butyl-1-methylpyrrolidinium levulinate,,,,,,,
eEwRN,383.1,100,450,1.4694,Mero et al. (2022),Refractive index,Liquid,AAxZGO,C(CCC(=O)C)(=O)[O-].C(CCC)[N+]1(CCCC1)C,1-butyl-1-methylpyrrolidinium levulinate,,,,,,,
eEwRN,383.1,100,532,1.4631,Mero et al. (2022),Refractive index,Liquid,AAxZGO,C(CCC(=O)C)(=O)[O-].C(CCC)[N+]1(CCCC1)C,1-butyl-1-methylpyrrolidinium levulinate,,,,,,,
eEwRN,383.1,100,633,1.4585,Mero et al. (2022),Refractive index,Liquid,AAxZGO,C(CCC(=O)C)(=O)[O-].C(CCC)[N+]1(CCCC1)C,1-butyl-1-methylpyrrolidinium levulinate,,,,,,,
eEwRN,383.1,100,964,1.4525,Mero et al. (2022),Refractive index,Liquid,AAxZGO,C(CCC(=O)C)(=O)[O-].C(CCC)[N+]1(CCCC1)C,1-butyl-1-methylpyrrolidinium levulinate,,,,,,,
eEwRN,383.1,100,1551,1.4502,Mero et al. (2022),Refractive index,Liquid,AAxZGO,C(CCC(=O)C)(=O)[O-].C(CCC)[N+]1(CCCC1)C,1-butyl-1-methylpyrrolidinium levulinate,,,,,,,
eEwRN,388.15,100,450,1.468,Mero et al. (2022),Refractive index,Liquid,AAxZGO,C(CCC(=O)C)(=O)[O-].C(CCC)[N+]1(CCCC1)C,1-butyl-1-methylpyrrolidinium levulinate,,,,,,,
eEwRN,388.15,100,532,1.4617,Mero et al. (2022),Refractive index,Liquid,AAxZGO,C(CCC(=O)C)(=O)[O-].C(CCC)[N+]1(CCCC1)C,1-butyl-1-methylpyrrolidinium levulinate,,,,,,,
eEwRN,388.15,100,633,1.4571,Mero et al. (2022),Refractive index,Liquid,AAxZGO,C(CCC(=O)C)(=O)[O-].C(CCC)[N+]1(CCCC1)C,1-butyl-1-methylpyrrolidinium levulinate,,,,,,,
eEwRN,388.15,100,964,1.4511,Mero et al. (2022),Refractive index,Liquid,AAxZGO,C(CCC(=O)C)(=O)[O-].C(CCC)[N+]1(CCCC1)C,1-butyl-1-methylpyrrolidinium levulinate,,,,,,,
eEwRN,388.15,100,1551,1.4488,Mero et al. (2022),Refractive index,Liquid,AAxZGO,C(CCC(=O)C)(=O)[O-].C(CCC)[N+]1(CCCC1)C,1-butyl-1-methylpyrrolidinium levulinate,,,,,,,
eEwRN,393.1,100,450,1.4666,Mero et al. (2022),Refractive index,Liquid,AAxZGO,C(CCC(=O)C)(=O)[O-].C(CCC)[N+]1(CCCC1)C,1-butyl-1-methylpyrrolidinium levulinate,,,,,,,
eEwRN,393.1,100,532,1.4603,Mero et al. (2022),Refractive index,Liquid,AAxZGO,C(CCC(=O)C)(=O)[O-].C(CCC)[N+]1(CCCC1)C,1-butyl-1-methylpyrrolidinium levulinate,,,,,,,
eEwRN,393.1,100,633,1.4557,Mero et al. (2022),Refractive index,Liquid,AAxZGO,C(CCC(=O)C)(=O)[O-].C(CCC)[N+]1(CCCC1)C,1-butyl-1-methylpyrrolidinium levulinate,,,,,,,
eEwRN,393.1,100,964,1.4498,Mero et al. (2022),Refractive index,Liquid,AAxZGO,C(CCC(=O)C)(=O)[O-].C(CCC)[N+]1(CCCC1)C,1-butyl-1-methylpyrrolidinium levulinate,,,,,,,
eEwRN,393.1,100,1551,1.4475,Mero et al. (2022),Refractive index,Liquid,AAxZGO,C(CCC(=O)C)(=O)[O-].C(CCC)[N+]1(CCCC1)C,1-butyl-1-methylpyrrolidinium levulinate,,,,,,,
eEwRN,398.15,100,450,1.4652,Mero et al. (2022),Refractive index,Liquid,AAxZGO,C(CCC(=O)C)(=O)[O-].C(CCC)[N+]1(CCCC1)C,1-butyl-1-methylpyrrolidinium levulinate,,,,,,,
eEwRN,398.15,100,532,1.4589,Mero et al. (2022),Refractive index,Liquid,AAxZGO,C(CCC(=O)C)(=O)[O-].C(CCC)[N+]1(CCCC1)C,1-butyl-1-methylpyrrolidinium levulinate,,,,,,,
eEwRN,398.15,100,633,1.4544,Mero et al. (2022),Refractive index,Liquid,AAxZGO,C(CCC(=O)C)(=O)[O-].C(CCC)[N+]1(CCCC1)C,1-butyl-1-methylpyrrolidinium levulinate,,,,,,,
eEwRN,398.15,100,964,1.4484,Mero et al. (2022),Refractive index,Liquid,AAxZGO,C(CCC(=O)C)(=O)[O-].C(CCC)[N+]1(CCCC1)C,1-butyl-1-methylpyrrolidinium levulinate,,,,,,,
eEwRN,398.15,100,1551,1.4461,Mero et al. (2022),Refractive index,Liquid,AAxZGO,C(CCC(=O)C)(=O)[O-].C(CCC)[N+]1(CCCC1)C,1-butyl-1-methylpyrrolidinium levulinate,,,,,,,
eEwRN,403.1,100,450,1.4638,Mero et al. (2022),Refractive index,Liquid,AAxZGO,C(CCC(=O)C)(=O)[O-].C(CCC)[N+]1(CCCC1)C,1-butyl-1-methylpyrrolidinium levulinate,,,,,,,
eEwRN,403.1,100,532,1.4575,Mero et al. (2022),Refractive index,Liquid,AAxZGO,C(CCC(=O)C)(=O)[O-].C(CCC)[N+]1(CCCC1)C,1-butyl-1-methylpyrrolidinium levulinate,,,,,,,
eEwRN,403.1,100,633,1.453,Mero et al. (2022),Refractive index,Liquid,AAxZGO,C(CCC(=O)C)(=O)[O-].C(CCC)[N+]1(CCCC1)C,1-butyl-1-methylpyrrolidinium levulinate,,,,,,,
eEwRN,403.1,100,964,1.447,Mero et al. (2022),Refractive index,Liquid,AAxZGO,C(CCC(=O)C)(=O)[O-].C(CCC)[N+]1(CCCC1)C,1-butyl-1-methylpyrrolidinium levulinate,,,,,,,
eEwRN,403.1,100,1551,1.4448,Mero et al. (2022),Refractive index,Liquid,AAxZGO,C(CCC(=O)C)(=O)[O-].C(CCC)[N+]1(CCCC1)C,1-butyl-1-methylpyrrolidinium levulinate,,,,,,,

File: refindex_csv_data/refindex_setid_fqNbs.csv
setid,"Temperature, K","Pressure, kPa","Wavelength, A",Refractive index,reference,propertiy,phases,compound id 1,smile 1,compound name 1,compound id 2,smile 2,compound name 2,compound id 3,smile 3,compound name 3,Unnamed: 13
fqNbs,319.697,114,632.8,1.3749,Zheng et al. (2016a),Refractive index,Liquid mixture 1,Liquid mixture 2,,45,AAONJg,CC(C)(C)O,2-methylpropan-2-ol,AArYBF,CCCC[n+]1ccn(C)c1.F[B-](F)(F)F,1-butyl-3-methylimidazolium tetrafluoroborate,
fqNbs,320.859,114,632.8,1.3744,Zheng et al. (2016a),Refractive index,Liquid mixture 1,Liquid mixture 2,,45,AAONJg,CC(C)(C)O,2-methylpropan-2-ol,AArYBF,CCCC[n+]1ccn(C)c1.F[B-](F)(F)F,1-butyl-3-methylimidazolium tetrafluoroborate,
fqNbs,321.986,114,632.8,1.374,Zheng et al. (2016a),Refractive index,Liquid mixture 1,Liquid mixture 2,,45,AAONJg,CC(C)(C)O,2-methylpropan-2-ol,AArYBF,CCCC[n+]1ccn(C)c1.F[B-](F)(F)F,1-butyl-3-methylimidazolium tetrafluoroborate,
fqNbs,323.142,114,632.8,1.3735,Zheng et al. (2016a),Refractive index,Liquid mixture 1,Liquid mixture 2,,45,AAONJg,CC(C)(C)O,2-methylpropan-2-ol,AArYBF,CCCC[n+]1ccn(C)c1.F[B-](F)(F)F,1-butyl-3-methylimidazolium tetrafluoroborate,
fqNbs,323.985,114,632.8,1.3732,Zheng et al. (2016a),Refractive index,Liquid mixture 1,Liquid mixture 2,,45,AAONJg,CC(C)(C)O,2-methylpropan-2-ol,AArYBF,CCCC[n+]1ccn(C)c1.F[B-](F)(F)F,1-butyl-3-methylimidazolium tetrafluoroborate,
fqNbs,324.831,114,632.8,1.3731,Zheng et al. (2016a),Refractive index,Liquid mixture 1,Liquid mixture 2,,45,AAONJg,CC(C)(C)O,2-methylpropan-2-ol,AArYBF,CCCC[n+]1ccn(C)c1.F[B-](F)(F)F,1-butyl-3-methylimidazolium tetrafluoroborate,
fqNbs,325.652,114,632.8,1.3728,Zheng et al. (2016a),Refractive index,Liquid mixture 1,Liquid mixture 2,,45,AAONJg,CC(C)(C)O,2-methylpropan-2-ol,AArYBF,CCCC[n+]1ccn(C)c1.F[B-](F)(F)F,1-butyl-3-methylimidazolium tetrafluoroborate,
fqNbs,326.272,114,632.8,1.3727,Zheng et al. (2016a),Refractive index,Liquid mixture 1,Liquid mixture 2,,45,AAONJg,CC(C)(C)O,2-methylpropan-2-ol,AArYBF,CCCC[n+]1ccn(C)c1.F[B-](F)(F)F,1-butyl-3-methylimidazolium tetrafluoroborate,
fqNbs,326.379,114,632.8,1.3728,Zheng et al. (2016a),Refractive index,Liquid mixture 1,Liquid mixture 2,,45,AAONJg,CC(C)(C)O,2-methylpropan-2-ol,AArYBF,CCCC[n+]1ccn(C)c1.F[B-](F)(F)F,1-butyl-3-methylimidazolium tetrafluoroborate,
fqNbs,326.847,114,632.8,1.3727,Zheng et al. (2016a),Refractive index,Liquid mixture 1,Liquid mixture 2,,45,AAONJg,CC(C)(C)O,2-methylpropan-2-ol,AArYBF,CCCC[n+]1ccn(C)c1.F[B-](F)(F)F,1-butyl-3-methylimidazolium tetrafluoroborate,
fqNbs,327.158,114,632.8,1.3727,Zheng et al. (2016a),Refractive index,Liquid mixture 1,Liquid mixture 2,,45,AAONJg,CC(C)(C)O,2-methylpropan-2-ol,AArYBF,CCCC[n+]1ccn(C)c1.F[B-](F)(F)F,1-butyl-3-methylimidazolium tetrafluoroborate,
fqNbs,327.468,114,632.8,1.3727,Zheng et al. (2016a),Refractive index,Liquid mixture 1,Liquid mixture 2,,45,AAONJg,CC(C)(C)O,2-methylpropan-2-ol,AArYBF,CCCC[n+]1ccn(C)c1.F[B-](F)(F)F,1-butyl-3-methylimidazolium tetrafluoroborate,
fqNbs,327.904,114,632.8,1.3727,Zheng et al. (2016a),Refractive index,Liquid mixture 1,Liquid mixture 2,,45,AAONJg,CC(C)(C)O,2-methylpropan-2-ol,AArYBF,CCCC[n+]1ccn(C)c1.F[B-](F)(F)F,1-butyl-3-methylimidazolium tetrafluoroborate,
fqNbs,328.221,114,632.8,1.3727,Zheng et al. (2016a),Refractive index,Liquid mixture 1,Liquid mixture 2,,45,AAONJg,CC(C)(C)O,2-methylpropan-2-ol,AArYBF,CCCC[n+]1ccn(C)c1.F[B-](F)(F)F,1-butyl-3-methylimidazolium tetrafluoroborate,
fqNbs,328.499,114,632.8,1.3728,Zheng et al. (2016a),Refractive index,Liquid mixture 1,Liquid mixture 2,,45,AAONJg,CC(C)(C)O,2-methylpropan-2-ol,AArYBF,CCCC[n+]1ccn(C)c1.F[B-](F)(F)F,1-butyl-3-methylimidazolium tetrafluoroborate,
fqNbs,328.754,114,632.8,1.3728,Zheng et al. (2016a),Refractive index,Liquid mixture 1,Liquid mixture 2,,45,AAONJg,CC(C)(C)O,2-methylpropan-2-ol,AArYBF,CCCC[n+]1ccn(C)c1.F[B-](F)(F)F,1-butyl-3-methylimidazolium tetrafluoroborate,
fqNbs,328.989,114,632.8,1.3728,Zheng et al. (2016a),Refractive index,Liquid mixture 1,Liquid mixture 2,,45,AAONJg,CC(C)(C)O,2-methylpropan-2-ol,AArYBF,CCCC[n+]1ccn(C)c1.F[B-](F)(F)F,1-butyl-3-methylimidazolium tetrafluoroborate,
fqNbs,329.222,114,632.8,1.3729,Zheng et al. (2016a),Refractive index,Liquid mixture 1,Liquid mixture 2,,45,AAONJg,CC(C)(C)O,2-methylpropan-2-ol,AArYBF,CCCC[n+]1ccn(C)c1.F[B-](F)(F)F,1-butyl-3-methylimidazolium tetrafluoroborate,
fqNbs,329.424,114,632.8,1.373,Zheng et al. (2016a),Refractive index,Liquid mixture 1,Liquid mixture 2,,45,AAONJg,CC(C)(C)O,2-methylpropan-2-ol,AArYBF,CCCC[n+]1ccn(C)c1.F[B-](F)(F)F,1-butyl-3-methylimidazolium tetrafluoroborate,
fqNbs,329.558,114,632.8,1.3731,Zheng et al. (2016a),Refractive index,Liquid mixture 1,Liquid mixture 2,,45,AAONJg,CC(C)(C)O,2-methylpropan-2-ol,AArYBF,CCCC[n+]1ccn(C)c1.F[B-](F)(F)F,1-butyl-3-methylimidazolium tetrafluoroborate,
fqNbs,329.672,114,632.8,1.3733,Zheng et al. (2016a),Refractive index,Liquid mixture 1,Liquid mixture 2,,45,AAONJg,CC(C)(C)O,2-methylpropan-2-ol,AArYBF,CCCC[n+]1ccn(C)c1.F[B-](F)(F)F,1-butyl-3-methylimidazolium tetrafluoroborate,
fqNbs,329.798,114,632.8,1.3734,Zheng et al. (2016a),Refractive index,Liquid mixture 1,Liquid mixture 2,,45,AAONJg,CC(C)(C)O,2-methylpropan-2-ol,AArYBF,CCCC[n+]1ccn(C)c1.F[B-](F)(F)F,1-butyl-3-methylimidazolium tetrafluoroborate,
fqNbs,329.916,114,632.8,1.3737,Zheng et al. (2016a),Refractive index,Liquid mixture 1,Liquid mixture 2,,45,AAONJg,CC(C)(C)O,2-methylpropan-2-ol,AArYBF,CCCC[n+]1ccn(C)c1.F[B-](F)(F)F,1-butyl-3-methylimidazolium tetrafluoroborate,
fqNbs,330.011,114,632.8,1.3737,Zheng et al. (2016a),Refractive index,Liquid mixture 1,Liquid mixture 2,,45,AAONJg,CC(C)(C)O,2-methylpropan-2-ol,AArYBF,CCCC[n+]1ccn(C)c1.F[B-](F)(F)F,1-butyl-3-methylimidazolium tetrafluoroborate,
fqNbs,330.115,114,632.8,1.3739,Zheng et al. (2016a),Refractive index,Liquid mixture 1,Liquid mixture 2,,45,AAONJg,CC(C)(C)O,2-methylpropan-2-ol,AArYBF,CCCC[n+]1ccn(C)c1.F[B-](F)(F)F,1-butyl-3-methylimidazolium tetrafluoroborate,
fqNbs,330.186,114,632.8,1.3741,Zheng et al. (2016a),Refractive index,Liquid mixture 1,Liquid mixture 2,,45,AAONJg,CC(C)(C)O,2-methylpropan-2-ol,AArYBF,CCCC[n+]1ccn(C)c1.F[B-](F)(F)F,1-butyl-3-methylimidazolium tetrafluoroborate,
fqNbs,330.25,114,632.8,1.3744,Zheng et al. (2016a),Refractive index,Liquid mixture 1,Liquid mixture 2,,45,AAONJg,CC(C)(C)O,2-methylpropan-2-ol,AArYBF,CCCC[n+]1ccn(C)c1.F[B-](F)(F)F,1-butyl-3-methylimidazolium tetrafluoroborate,
fqNbs,330.286,114,632.8,1.3744,Zheng et al. (2016a),Refractive index,Liquid mixture 1,Liquid mixture 2,,45,AAONJg,CC(C)(C)O,2-methylpropan-2-ol,AArYBF,CCCC[n+]1ccn(C)c1.F[B-](F)(F)F,1-butyl-3-methylimidazolium tetrafluoroborate,
fqNbs,330.338,114,632.8,1.3745,Zheng et al. (2016a),Refractive index,Liquid mixture 1,Liquid mixture 2,,45,AAONJg,CC(C)(C)O,2-methylpropan-2-ol,AArYBF,CCCC[n+]1ccn(C)c1.F[B-](F)(F)F,1-butyl-3-methylimidazolium tetrafluoroborate,
fqNbs,330.382,114,632.8,1.3747,Zheng et al. (2016a),Refractive index,Liquid mixture 1,Liquid mixture 2,,45,AAONJg,CC(C)(C)O,2-methylpropan-2-ol,AArYBF,CCCC[n+]1ccn(C)c1.F[B-](F)(F)F,1-butyl-3-methylimidazolium tetrafluoroborate,
fqNbs,330.413,114,632.8,1.3748,Zheng et al. (2016a),Refractive index,Liquid mixture 1,Liquid mixture 2,,45,AAONJg,CC(C)(C)O,2-methylpropan-2-ol,AArYBF,CCCC[n+]1ccn(C)c1.F[B-](F)(F)F,1-butyl-3-methylimidazolium tetrafluoroborate,
fqNbs,330.428,114,632.8,1.3749,Zheng et al. (2016a),Refractive index,Liquid mixture 1,Liquid mixture 2,,45,AAONJg,CC(C)(C)O,2-methylpropan-2-ol,AArYBF,CCCC[n+]1ccn(C)c1.F[B-](F)(F)F,1-butyl-3-methylimidazolium tetrafluoroborate,
fqNbs,330.444,114,632.8,1.375,Zheng et al. (2016a),Refractive index,Liquid mixture 1,Liquid mixture 2,,45,AAONJg,CC(C)(C)O,2-methylpropan-2-ol,AArYBF,CCCC[n+]1ccn(C)c1.F[B-](F)(F)F,1-butyl-3-methylimidazolium tetrafluoroborate,
fqNbs,330.464,114,632.8,1.3751,Zheng et al. (2016a),Refractive index,Liquid mixture 1,Liquid mixture 2,,45,AAONJg,CC(C)(C)O,2-methylpropan-2-ol,AArYBF,CCCC[n+]1ccn(C)c1.F[B-](F)(F)F,1-butyl-3-methylimidazolium tetrafluoroborate,
fqNbs,330.476,114,632.8,1.3752,Zheng et al. (2016a),Refractive index,Liquid mixture 1,Liquid mixture 2,,45,AAONJg,CC(C)(C)O,2-methylpropan-2-ol,AArYBF,CCCC[n+]1ccn(C)c1.F[B-](F)(F)F,1-butyl-3-methylimidazolium tetrafluoroborate,
fqNbs,330.485,114,632.8,1.3753,Zheng et al. (2016a),Refractive index,Liquid mixture 1,Liquid mixture 2,,45,AAONJg,CC(C)(C)O,2-methylpropan-2-ol,AArYBF,CCCC[n+]1ccn(C)c1.F[B-](F)(F)F,1-butyl-3-methylimidazolium tetrafluoroborate,
fqNbs,330.493,114,632.8,1.3754,Zheng et al. (2016a),Refractive index,Liquid mixture 1,Liquid mixture 2,,45,AAONJg,CC(C)(C)O,2-methylpropan-2-ol,AArYBF,CCCC[n+]1ccn(C)c1.F[B-](F)(F)F,1-butyl-3-methylimidazolium tetrafluoroborate,
fqNbs,330.502,114,632.8,1.3756,Zheng et al. (2016a),Refractive index,Liquid mixture 1,Liquid mixture 2,,45,AAONJg,CC(C)(C)O,2-methylpropan-2-ol,AArYBF,CCCC[n+]1ccn(C)c1.F[B-](F)(F)F,1-butyl-3-methylimidazolium tetrafluoroborate,
fqNbs,330.51,114,632.8,1.3757,Zheng et al. (2016a),Refractive index,Liquid mixture 1,Liquid mixture 2,,45,AAONJg,CC(C)(C)O,2-methylpropan-2-ol,AArYBF,CCCC[n+]1ccn(C)c1.F[B-](F)(F)F,1-butyl-3-methylimidazolium tetrafluoroborate,
fqNbs,330.514,114,632.8,1.3757,Zheng et al. (2016a),Refractive index,Liquid mixture 1,Liquid mixture 2,,45,AAONJg,CC(C)(C)O,2-methylpropan-2-ol,AArYBF,CCCC[n+]1ccn(C)c1.F[B-](F)(F)F,1-butyl-3-methylimidazolium tetrafluoroborate,
fqNbs,330.519,114,632.8,1.3758,Zheng et al. (2016a),Refractive index,Liquid mixture 1,Liquid mixture 2,,45,AAONJg,CC(C)(C)O,2-methylpropan-2-ol,AArYBF,CCCC[n+]1ccn(C)c1.F[B-](F)(F)F,1-butyl-3-methylimidazolium tetrafluoroborate,
fqNbs,330.525,114,632.8,1.3759,Zheng et al. (2016a),Refractive index,Liquid mixture 1,Liquid mixture 2,,45,AAONJg,CC(C)(C)O,2-methylpropan-2-ol,AArYBF,CCCC[n+]1ccn(C)c1.F[B-](F)(F)F,1-butyl-3-methylimidazolium tetrafluoroborate,
fqNbs,330.53,114,632.8,1.3759,Zheng et al. (2016a),Refractive index,Liquid mixture 1,Liquid mixture 2,,45,AAONJg,CC(C)(C)O,2-methylpropan-2-ol,AArYBF,CCCC[n+]1ccn(C)c1.F[B-](F)(F)F,1-butyl-3-methylimidazolium tetrafluoroborate,
fqNbs,330.537,114,632.8,1.3761,Zheng et al. (2016a),Refractive index,Liquid mixture 1,Liquid mixture 2,,45,AAONJg,CC(C)(C)O,2-methylpropan-2-ol,AArYBF,CCCC[n+]1ccn(C)c1.F[B-](F)(F)F,1-butyl-3-methylimidazolium tetrafluoroborate,
fqNbs,330.541,114,632.8,1.3764,Zheng et al. (2016a),Refractive index,Liquid mixture 1,Liquid mixture 2,,45,AAONJg,CC(C)(C)O,2-methylpropan-2-ol,AArYBF,CCCC[n+]1ccn(C)c1.F[B-](F)(F)F,1-butyl-3-methylimidazolium tetrafluoroborate,
