Repository: kamranayazheydarov/ILTHERMO-data

# ILThermo Data Processing

This project processes JSON files containing density data and merges them into CSV files. It also updates the CSV files with metadata and SMILES strings for compounds.

## main_functions.py

This script contains the main functions for processing the density data.

## File Descriptions

### #file:compounds.csv

This file contains compound information with the following headers:
- `id` (integer): The unique identifier for each compound.
- `smiles` (string): The SMILES string representation of the compound.

File: refindex_csv_data/refindex_setid_gjKBw.csv
setid,"Temperature, K","Mole fraction of N,N,N-trimethylpropanaminium bis((trifluoromethyl)sulfonyl)amide","Pressure, kPa",Refractive index (Na D-line),reference,propertiy,phases,compound id 1,smile 1,compound name 1,compound id 2,smile 2,compound name 2,compound id 3,smile 3,compound name 3,Unnamed: 13
gjKBw,283.15,0,101.3,1.4312,Seki et al. (2019),Refractive index,Liquid,ABVbjk,CCC[N+](C)(C)C.O=S(=O)([N-]S(=O)(=O)C(F)(F)F)C(F)(F)F,"N,N,N-trimethylpropanaminium bis((trifluoromethyl)sulfonyl)amide",ABdMCc,CCC[N+]1(C)CCCCC1.O=S(=O)([N-]S(=O)(=O)C(F)(F)F)C(F)(F)F,1-methyl-1-propylpiperidinium bis(trifluoromethylsulfonyl)imide,,,,
gjKBw,283.15,0.2,101.3,1.4273,Seki et al. (2019),Refractive index,Liquid,ABVbjk,CCC[N+](C)(C)C.O=S(=O)([N-]S(=O)(=O)C(F)(F)F)C(F)(F)F,"N,N,N-trimethylpropanaminium bis((trifluoromethyl)sulfonyl)amide",ABdMCc,CCC[N+]1(C)CCCCC1.O=S(=O)([N-]S(=O)(=O)C(F)(F)F)C(F)(F)F,1-methyl-1-propylpiperidinium bis(trifluoromethylsulfonyl)imide,,,,
gjKBw,283.15,0.4,101.3,1.4229,Seki et al. (2019),Refractive index,Liquid,ABVbjk,CCC[N+](C)(C)C.O=S(=O)([N-]S(=O)(=O)C(F)(F)F)C(F)(F)F,"N,N,N-trimethylpropanaminium bis((trifluoromethyl)sulfonyl)amide",ABdMCc,CCC[N+]1(C)CCCCC1.O=S(=O)([N-]S(=O)(=O)C(F)(F)F)C(F)(F)F,1-methyl-1-propylpiperidinium bis(trifluoromethylsulfonyl)imide,,,,
gjKBw,283.15,0.6,101.3,1.4184,Seki et al. (2019),Refractive index,Liquid,ABVbjk,CCC[N+](C)(C)C.O=S(=O)([N-]S(=O)(=O)C(F)(F)F)C(F)(F)F,"N,N,N-trimethylpropanaminium bis((trifluoromethyl)sulfonyl)amide",ABdMCc,CCC[N+]1(C)CCCCC1.O=S(=O)([N-]S(=O)(=O)C(F)(F)F)C(F)(F)F,1-methyl-1-propylpiperidinium bis(trifluoromethylsulfonyl)imide,,,,
gjKBw,283.15,0.8,101.3,1.4137,Seki et al. (2019),Refractive index,Liquid,ABVbjk,CCC[N+](C)(C)C.O=S(=O)([N-]S(=O)(=O)C(F)(F)F)C(F)(F)F,"N,N,N-trimethylpropanaminium bis((trifluoromethyl)sulfonyl)amide",ABdMCc,CCC[N+]1(C)CCCCC1.O=S(=O)([N-]S(=O)(=O)C(F)(F)F)C(F)(F)F,1-methyl-1-propylpiperidinium bis(trifluoromethylsulfonyl)imide,,,,
gjKBw,283.15,1,101.3,1.4089,Seki et al. (2019),Refractive index,Liquid,ABVbjk,CCC[N+](C)(C)C.O=S(=O)([N-]S(=O)(=O)C(F)(F)F)C(F)(F)F,"N,N,N-trimethylpropanaminium bis((trifluoromethyl)sulfonyl)amide",ABdMCc,CCC[N+]1(C)CCCCC1.O=S(=O)([N-]S(=O)(=O)C(F)(F)F)C(F)(F)F,1-methyl-1-propylpiperidinium bis(trifluoromethylsulfonyl)imide,,,,
gjKBw,288.15,0,101.3,1.4297,Seki et al. (2019),Refractive index,Liquid,ABVbjk,CCC[N+](C)(C)C.O=S(=O)([N-]S(=O)(=O)C(F)(F)F)C(F)(F)F,"N,N,N-trimethylpropanaminium bis((trifluoromethyl)sulfonyl)amide",ABdMCc,CCC[N+]1(C)CCCCC1.O=S(=O)([N-]S(=O)(=O)C(F)(F)F)C(F)(F)F,1-methyl-1-propylpiperidinium bis(trifluoromethylsulfonyl)imide,,,,
gjKBw,288.15,0.2,101.3,1.4259,Seki et al. (2019),Refractive index,Liquid,ABVbjk,CCC[N+](C)(C)C.O=S(=O)([N-]S(=O)(=O)C(F)(F)F)C(F)(F)F,"N,N,N-trimethylpropanaminium bis((trifluoromethyl)sulfonyl)amide",ABdMCc,CCC[N+]1(C)CCCCC1.O=S(=O)([N-]S(=O)(=O)C(F)(F)F)C(F)(F)F,1-methyl-1-propylpiperidinium bis(trifluoromethylsulfonyl)imide,,,,
gjKBw,288.15,0.4,101.3,1.4215,Seki et al. (2019),Refractive index,Liquid,ABVbjk,CCC[N+](C)(C)C.O=S(=O)([N-]S(=O)(=O)C(F)(F)F)C(F)(F)F,"N,N,N-trimethylpropanaminium bis((trifluoromethyl)sulfonyl)amide",ABdMCc,CCC[N+]1(C)CCCCC1.O=S(=O)([N-]S(=O)(=O)C(F)(F)F)C(F)(F)F,1-methyl-1-propylpiperidinium bis(trifluoromethylsulfonyl)imide,,,,
gjKBw,288.15,0.6,101.3,1.417,Seki et al. (2019),Refractive index,Liquid,ABVbjk,CCC[N+](C)(C)C.O=S(=O)([N-]S(=O)(=O)C(F)(F)F)C(F)(F)F,"N,N,N-trimethylpropanaminium bis((trifluoromethyl)sulfonyl)amide",ABdMCc,CCC[N+]1(C)CCCCC1.O=S(=O)([N-]S(=O)(=O)C(F)(F)F)C(F)(F)F,1-methyl-1-propylpiperidinium bis(trifluoromethylsulfonyl)imide,,,,
gjKBw,288.15,0.8,101.3,1.4124,Seki et al. (2019),Refractive index,Liquid,ABVbjk,CCC[N+](C)(C)C.O=S(=O)([N-]S(=O)(=O)C(F)(F)F)C(F)(F)F,"N,N,N-trimethylpropanaminium bis((trifluoromethyl)sulfonyl)amide",ABdMCc,CCC[N+]1(C)CCCCC1.O=S(=O)([N-]S(=O)(=O)C(F)(F)F)C(F)(F)F,1-methyl-1-propylpiperidinium bis(trifluoromethylsulfonyl)imide,,,,
gjKBw,288.15,1,101.3,1.4076,Seki et al. (2019),Refractive index,Liquid,ABVbjk,CCC[N+](C)(C)C.O=S(=O)([N-]S(=O)(=O)C(F)(F)F)C(F)(F)F,"N,N,N-trimethylpropanaminium bis((trifluoromethyl)sulfonyl)amide",ABdMCc,CCC[N+]1(C)CCCCC1.O=S(=O)([N-]S(=O)(=O)C(F)(F)F)C(F)(F)F,1-methyl-1-propylpiperidinium bis(trifluoromethylsulfonyl)imide,,,,
gjKBw,293.15,0,101.3,1.4284,Seki et al. (2019),Refractive index,Liquid,ABVbjk,CCC[N+](C)(C)C.O=S(=O)([N-]S(=O)(=O)C(F)(F)F)C(F)(F)F,"N,N,N-trimethylpropanaminium bis((trifluoromethyl)sulfonyl)amide",ABdMCc,CCC[N+]1(C)CCCCC1.O=S(=O)([N-]S(=O)(=O)C(F)(F)F)C(F)(F)F,1-methyl-1-propylpiperidinium bis(trifluoromethylsulfonyl)imide,,,,
gjKBw,293.15,0.2,101.3,1.4246,Seki et al. (2019),Refractive index,Liquid,ABVbjk,CCC[N+](C)(C)C.O=S(=O)([N-]S(=O)(=O)C(F)(F)F)C(F)(F)F,"N,N,N-trimethylpropanaminium bis((trifluoromethyl)sulfonyl)amide",ABdMCc,CCC[N+]1(C)CCCCC1.O=S(=O)([N-]S(=O)(=O)C(F)(F)F)C(F)(F)F,1-methyl-1-propylpiperidinium bis(trifluoromethylsulfonyl)imide,,,,
gjKBw,293.15,0.4,101.3,1.4202,Seki et al. (2019),Refractive index,Liquid,ABVbjk,CCC[N+](C)(C)C.O=S(=O)([N-]S(=O)(=O)C(F)(F)F)C(F)(F)F,"N,N,N-trimethylpropanaminium bis((trifluoromethyl)sulfonyl)amide",ABdMCc,CCC[N+]1(C)CCCCC1.O=S(=O)([N-]S(=O)(=O)C(F)(F)F)C(F)(F)F,1-methyl-1-propylpiperidinium bis(trifluoromethylsulfonyl)imide,,,,
gjKBw,293.15,0.6,101.3,1.4156,Seki et al. (2019),Refractive index,Liquid,ABVbjk,CCC[N+](C)(C)C.O=S(=O)([N-]S(=O)(=O)C(F)(F)F)C(F)(F)F,"N,N,N-trimethylpropanaminium bis((trifluoromethyl)sulfonyl)amide",ABdMCc,CCC[N+]1(C)CCCCC1.O=S(=O)([N-]S(=O)(=O)C(F)(F)F)C(F)(F)F,1-methyl-1-propylpiperidinium bis(trifluoromethylsulfonyl)imide,,,,
gjKBw,293.15,0.8,101.3,1.411,Seki et al. (2019),Refractive index,Liquid,ABVbjk,CCC[N+](C)(C)C.O=S(=O)([N-]S(=O)(=O)C(F)(F)F)C(F)(F)F,"N,N,N-trimethylpropanaminium bis((trifluoromethyl)sulfonyl)amide",ABdMCc,CCC[N+]1(C)CCCCC1.O=S(=O)([N-]S(=O)(=O)C(F)(F)F)C(F)(F)F,1-methyl-1-propylpiperidinium bis(trifluoromethylsulfonyl)imide,,,,
gjKBw,293.15,1,101.3,1.4062,Seki et al. (2019),Refractive index,Liquid,ABVbjk,CCC[N+](C)(C)C.O=S(=O)([N-]S(=O)(=O)C(F)(F)F)C(F)(F)F,"N,N,N-trimethylpropanaminium bis((trifluoromethyl)sulfonyl)amide",ABdMCc,CCC[N+]1(C)CCCCC1.O=S(=O)([N-]S(=O)(=O)C(F)(F)F)C(F)(F)F,1-methyl-1-propylpiperidinium bis(trifluoromethylsulfonyl)imide,,,,
gjKBw,298.15,0,101.3,1.4269,Seki et al. (2019),Refractive index,Liquid,ABVbjk,CCC[N+](C)(C)C.O=S(=O)([N-]S(=O)(=O)C(F)(F)F)C(F)(F)F,"N,N,N-trimethylpropanaminium bis((trifluoromethyl)sulfonyl)amide",ABdMCc,CCC[N+]1(C)CCCCC1.O=S(=O)([N-]S(=O)(=O)C(F)(F)F)C(F)(F)F,1-methyl-1-propylpiperidinium bis(trifluoromethylsulfonyl)imide,,,,
gjKBw,298.15,0.2,101.3,1.4231,Seki et al. (2019),Refractive index,Liquid,ABVbjk,CCC[N+](C)(C)C.O=S(=O)([N-]S(=O)(=O)C(F)(F)F)C(F)(F)F,"N,N,N-trimethylpropanaminium bis((trifluoromethyl)sulfonyl)amide",ABdMCc,CCC[N+]1(C)CCCCC1.O=S(=O)([N-]S(=O)(=O)C(F)(F)F)C(F)(F)F,1-methyl-1-propylpiperidinium bis(trifluoromethylsulfonyl)imide,,,,
gjKBw,298.15,0.4,101.3,1.4188,Seki et al. (2019),Refractive index,Liquid,ABVbjk,CCC[N+](C)(C)C.O=S(=O)([N-]S(=O)(=O)C(F)(F)F)C(F)(F)F,"N,N,N-trimethylpropanaminium bis((trifluoromethyl)sulfonyl)amide",ABdMCc,CCC[N+]1(C)CCCCC1.O=S(=O)([N-]S(=O)(=O)C(F)(F)F)C(F)(F)F,1-methyl-1-propylpiperidinium bis(trifluoromethylsulfonyl)imide,,,,
gjKBw,298.15,0.6,101.3,1.4143,Seki et al. (2019),Refractive index,Liquid,ABVbjk,CCC[N+](C)(C)C.O=S(=O)([N-]S(=O)(=O)C(F)(F)F)C(F)(F)F,"N,N,N-trimethylpropanaminium bis((trifluoromethyl)sulfonyl)amide",ABdMCc,CCC[N+]1(C)CCCCC1.O=S(=O)([N-]S(=O)(=O)C(F)(F)F)C(F)(F)F,1-methyl-1-propylpiperidinium bis(trifluoromethylsulfonyl)imide,,,,
gjKBw,298.15,0.8,101.3,1.4097,Seki et al. (2019),Refractive index,Liquid,ABVbjk,CCC[N+](C)(C)C.O=S(=O)([N-]S(=O)(=O)C(F)(F)F)C(F)(F)F,"N,N,N-trimethylpropanaminium bis((trifluoromethyl)sulfonyl)amide",ABdMCc,CCC[N+]1(C)CCCCC1.O=S(=O)([N-]S(=O)(=O)C(F)(F)F)C(F)(F)F,1-methyl-1-propylpiperidinium bis(trifluoromethylsulfonyl)imide,,,,
gjKBw,298.15,1,101.3,1.4049,Seki et al. (2019),Refractive index,Liquid,ABVbjk,CCC[N+](C)(C)C.O=S(=O)([N-]S(=O)(=O)C(F)(F)F)C(F)(F)F,"N,N,N-trimethylpropanaminium bis((trifluoromethyl)sulfonyl)amide",ABdMCc,CCC[N+]1(C)CCCCC1.O=S(=O)([N-]S(=O)(=O)C(F)(F)F)C(F)(F)F,1-methyl-1-propylpiperidinium bis(trifluoromethylsulfonyl)imide,,,,
gjKBw,303.15,0,101.3,1.4256,Seki et al. (2019),Refractive index,Liquid,ABVbjk,CCC[N+](C)(C)C.O=S(=O)([N-]S(=O)(=O)C(F)(F)F)C(F)(F)F,"N,N,N-trimethylpropanaminium bis((trifluoromethyl)sulfonyl)amide",ABdMCc,CCC[N+]1(C)CCCCC1.O=S(=O)([N-]S(=O)(=O)C(F)(F)F)C(F)(F)F,1-methyl-1-propylpiperidinium bis(trifluoromethylsulfonyl)imide,,,,
gjKBw,303.15,0.2,101.3,1.4218,Seki et al. (2019),Refractive index,Liquid,ABVbjk,CCC[N+](C)(C)C.O=S(=O)([N-]S(=O)(=O)C(F)(F)F)C(F)(F)F,"N,N,N-trimethylpropanaminium bis((trifluoromethyl)sulfonyl)amide",ABdMCc,CCC[N+]1(C)CCCCC1.O=S(=O)([N-]S(=O)(=O)C(F)(F)F)C(F)(F)F,1-methyl-1-propylpiperidinium bis(trifluoromethylsulfonyl)imide,,,,
gjKBw,303.15,0.4,101.3,1.4174,Seki et al. (2019),Refractive index,Liquid,ABVbjk,CCC[N+](C)(C)C.O=S(=O)([N-]S(=O)(=O)C(F)(F)F)C(F)(F)F,"N,N,N-trimethylpropanaminium bis((trifluoromethyl)sulfonyl)amide",ABdMCc,CCC[N+]1(C)CCCCC1.O=S(=O)([N-]S(=O)(=O)C(F)(F)F)C(F)(F)F,1-methyl-1-propylpiperidinium bis(trifluoromethylsulfonyl)imide,,,,
gjKBw,303.15,0.6,101.3,1.4129,Seki et al. (2019),Refractive index,Liquid,ABVbjk,CCC[N+](C)(C)C.O=S(=O)([N-]S(=O)(=O)C(F)(F)F)C(F)(F)F,"N,N,N-trimethylpropanaminium bis((trifluoromethyl)sulfonyl)amide",ABdMCc,CCC[N+]1(C)CCCCC1.O=S(=O)([N-]S(=O)(=O)C(F)(F)F)C(F)(F)F,1-methyl-1-propylpiperidinium bis(trifluoromethylsulfonyl)imide,,,,
gjKBw,303.15,0.8,101.3,1.4083,Seki et al. (2019),Refractive index,Liquid,ABVbjk,CCC[N+](C)(C)C.O=S(=O)([N-]S(=O)(=O)C(F)(F)F)C(F)(F)F,"N,N,N-trimethylpropanaminium bis((trifluoromethyl)sulfonyl)amide",ABdMCc,CCC[N+]1(C)CCCCC1.O=S(=O)([N-]S(=O)(=O)C(F)(F)F)C(F)(F)F,1-methyl-1-propylpiperidinium bis(trifluoromethylsulfonyl)imide,,,,
gjKBw,303.15,1,101.3,1.4036,Seki et al. (2019),Refractive index,Liquid,ABVbjk,CCC[N+](C)(C)C.O=S(=O)([N-]S(=O)(=O)C(F)(F)F)C(F)(F)F,"N,N,N-trimethylpropanaminium bis((trifluoromethyl)sulfonyl)amide",ABdMCc,CCC[N+]1(C)CCCCC1.O=S(=O)([N-]S(=O)(=O)C(F)(F)F)C(F)(F)F,1-methyl-1-propylpiperidinium bis(trifluoromethylsulfonyl)imide,,,,
gjKBw,308.15,0,101.3,1.4242,Seki et al. (2019),Refractive index,Liquid,ABVbjk,CCC[N+](C)(C)C.O=S(=O)([N-]S(=O)(=O)C(F)(F)F)C(F)(F)F,"N,N,N-trimethylpropanaminium bis((trifluoromethyl)sulfonyl)amide",ABdMCc,CCC[N+]1(C)CCCCC1.O=S(=O)([N-]S(=O)(=O)C(F)(F)F)C(F)(F)F,1-methyl-1-propylpiperidinium bis(trifluoromethylsulfonyl)imide,,,,
gjKBw,308.15,0.2,101.3,1.4204,Seki et al. (2019),Refractive index,Liquid,ABVbjk,CCC[N+](C)(C)C.O=S(=O)([N-]S(=O)(=O)C(F)(F)F)C(F)(F)F,"N,N,N-trimethylpropanaminium bis((trifluoromethyl)sulfonyl)amide",ABdMCc,CCC[N+]1(C)CCCCC1.O=S(=O)([N-]S(=O)(=O)C(F)(F)F)C(F)(F)F,1-methyl-1-propylpiperidinium bis(trifluoromethylsulfonyl)imide,,,,
gjKBw,308.15,0.4,101.3,1.4161,Seki et al. (2019),Refractive index,Liquid,ABVbjk,CCC[N+](C)(C)C.O=S(=O)([N-]S(=O)(=O)C(F)(F)F)C(F)(F)F,"N,N,N-trimethylpropanaminium bis((trifluoromethyl)sulfonyl)amide",ABdMCc,CCC[N+]1(C)CCCCC1.O=S(=O)([N-]S(=O)(=O)C(F)(F)F)C(F)(F)F,1-methyl-1-propylpiperidinium bis(trifluoromethylsulfonyl)imide,,,,
gjKBw,308.15,0.6,101.3,1.4116,Seki et al. (2019),Refractive index,Liquid,ABVbjk,CCC[N+](C)(C)C.O=S(=O)([N-]S(=O)(=O)C(F)(F)F)C(F)(F)F,"N,N,N-trimethylpropanaminium bis((trifluoromethyl)sulfonyl)amide",ABdMCc,CCC[N+]1(C)CCCCC1.O=S(=O)([N-]S(=O)(=O)C(F)(F)F)C(F)(F)F,1-methyl-1-propylpiperidinium bis(trifluoromethylsulfonyl)imide,,,,
gjKBw,308.15,0.8,101.3,1.407,Seki et al. (2019),Refractive index,Liquid,ABVbjk,CCC[N+](C)(C)C.O=S(=O)([N-]S(=O)(=O)C(F)(F)F)C(F)(F)F,"N,N,N-trimethylpropanaminium bis((trifluoromethyl)sulfonyl)amide",ABdMCc,CCC[N+]1(C)CCCCC1.O=S(=O)([N-]S(=O)(=O)C(F)(F)F)C(F)(F)F,1-methyl-1-propylpiperidinium bis(trifluoromethylsulfonyl)imide,,,,
gjKBw,308.15,1,101.3,1.4022,Seki et al. (2019),Refractive index,Liquid,ABVbjk,CCC[N+](C)(C)C.O=S(=O)([N-]S(=O)(=O)C(F)(F)F)C(F)(F)F,"N,N,N-trimethylpropanaminium bis((trifluoromethyl)sulfonyl)amide",ABdMCc,CCC[N+]1(C)CCCCC1.O=S(=O)([N-]S(=O)(=O)C(F)(F)F)C(F)(F)F,1-methyl-1-propylpiperidinium bis(trifluoromethylsulfonyl)imide,,,,
gjKBw,313.15,0,101.3,1.4228,Seki et al. (2019),Refractive index,Liquid,ABVbjk,CCC[N+](C)(C)C.O=S(=O)([N-]S(=O)(=O)C(F)(F)F)C(F)(F)F,"N,N,N-trimethylpropanaminium bis((trifluoromethyl)sulfonyl)amide",ABdMCc,CCC[N+]1(C)CCCCC1.O=S(=O)([N-]S(=O)(=O)C(F)(F)F)C(F)(F)F,1-methyl-1-propylpiperidinium bis(trifluoromethylsulfonyl)imide,,,,
gjKBw,313.15,0.2,101.3,1.4191,Seki et al. (2019),Refractive index,Liquid,ABVbjk,CCC[N+](C)(C)C.O=S(=O)([N-]S(=O)(=O)C(F)(F)F)C(F)(F)F,"N,N,N-trimethylpropanaminium bis((trifluoromethyl)sulfonyl)amide",ABdMCc,CCC[N+]1(C)CCCCC1.O=S(=O)([N-]S(=O)(=O)C(F)(F)F)C(F)(F)F,1-methyl-1-propylpiperidinium bis(trifluoromethylsulfonyl)imide,,,,
gjKBw,313.15,0.4,101.3,1.4147,Seki et al. (2019),Refractive index,Liquid,ABVbjk,CCC[N+](C)(C)C.O=S(=O)([N-]S(=O)(=O)C(F)(F)F)C(F)(F)F,"N,N,N-trimethylpropanaminium bis((trifluoromethyl)sulfonyl)amide",ABdMCc,CCC[N+]1(C)CCCCC1.O=S(=O)([N-]S(=O)(=O)C(F)(F)F)C(F)(F)F,1-methyl-1-propylpiperidinium bis(trifluoromethylsulfonyl)imide,,,,
gjKBw,313.15,0.6,101.3,1.4102,Seki et al. (2019),Refractive index,Liquid,ABVbjk,CCC[N+](C)(C)C.O=S(=O)([N-]S(=O)(=O)C(F)(F)F)C(F)(F)F,"N,N,N-trimethylpropanaminium bis((trifluoromethyl)sulfonyl)amide",ABdMCc,CCC[N+]1(C)CCCCC1.O=S(=O)([N-]S(=O)(=O)C(F)(F)F)C(F)(F)F,1-methyl-1-propylpiperidinium bis(trifluoromethylsulfonyl)imide,,,,
gjKBw,313.15,0.8,101.3,1.4056,Seki et al. (2019),Refractive index,Liquid,ABVbjk,CCC[N+](C)(C)C.O=S(=O)([N-]S(=O)(=O)C(F)(F)F)C(F)(F)F,"N,N,N-trimethylpropanaminium bis((trifluoromethyl)sulfonyl)amide",ABdMCc,CCC[N+]1(C)CCCCC1.O=S(=O)([N-]S(=O)(=O)C(F)(F)F)C(F)(F)F,1-methyl-1-propylpiperidinium bis(trifluoromethylsulfonyl)imide,,,,
gjKBw,313.15,1,101.3,1.4009,Seki et al. (2019),Refractive index,Liquid,ABVbjk,CCC[N+](C)(C)C.O=S(=O)([N-]S(=O)(=O)C(F)(F)F)C(F)(F)F,"N,N,N-trimethylpropanaminium bis((trifluoromethyl)sulfonyl)amide",ABdMCc,CCC[N+]1(C)CCCCC1.O=S(=O)([N-]S(=O)(=O)C(F)(F)F)C(F)(F)F,1-methyl-1-propylpiperidinium bis(trifluoromethylsulfonyl)imide,,,,
gjKBw,318.15,0,101.3,1.4214,Seki et al. (2019),Refractive index,Liquid,ABVbjk,CCC[N+](C)(C)C.O=S(=O)([N-]S(=O)(=O)C(F)(F)F)C(F)(F)F,"N,N,N-trimethylpropanaminium bis((trifluoromethyl)sulfonyl)amide",ABdMCc,CCC[N+]1(C)CCCCC1.O=S(=O)([N-]S(=O)(=O)C(F)(F)F)C(F)(F)F,1-methyl-1-propylpiperidinium bis(trifluoromethylsulfonyl)imide,,,,
gjKBw,318.15,0.2,101.3,1.4177,Seki et al. (2019),Refractive index,Liquid,ABVbjk,CCC[N+](C)(C)C.O=S(=O)([N-]S(=O)(=O)C(F)(F)F)C(F)(F)F,"N,N,N-trimethylpropanaminium bis((trifluoromethyl)sulfonyl)amide",ABdMCc,CCC[N+]1(C)CCCCC1.O=S(=O)([N-]S(=O)(=O)C(F)(F)F)C(F)(F)F,1-methyl-1-propylpiperidinium bis(trifluoromethylsulfonyl)imide,,,,
gjKBw,318.15,0.4,101.3,1.4133,Seki et al. (2019),Refractive index,Liquid,ABVbjk,CCC[N+](C)(C)C.O=S(=O)([N-]S(=O)(=O)C(F)(F)F)C(F)(F)F,"N,N,N-trimethylpropanaminium bis((trifluoromethyl)sulfonyl)amide",ABdMCc,CCC[N+]1(C)CCCCC1.O=S(=O)([N-]S(=O)(=O)C(F)(F)F)C(F)(F)F,1-methyl-1-propylpiperidinium bis(trifluoromethylsulfonyl)imide,,,,
gjKBw,318.15,0.6,101.3,1.4089,Seki et al. (2019),Refractive index,Liquid,ABVbjk,CCC[N+](C)(C)C.O=S(=O)([N-]S(=O)(=O)C(F)(F)F)C(F)(F)F,"N,N,N-trimethylpropanaminium bis((trifluoromethyl)sulfonyl)amide",ABdMCc,CCC[N+]1(C)CCCCC1.O=S(=O)([N-]S(=O)(=O)C(F)(F)F)C(F)(F)F,1-methyl-1-propylpiperidinium bis(trifluoromethylsulfonyl)imide,,,,
gjKBw,318.15,0.8,101.3,1.4043,Seki et al. (2019),Refractive index,Liquid,ABVbjk,CCC[N+](C)(C)C.O=S(=O)([N-]S(=O)(=O)C(F)(F)F)C(F)(F)F,"N,N,N-trimethylpropanaminium bis((trifluoromethyl)sulfonyl)amide",ABdMCc,CCC[N+]1(C)CCCCC1.O=S(=O)([N-]S(=O)(=O)C(F)(F)F)C(F)(F)F,1-methyl-1-propylpiperidinium bis(trifluoromethylsulfonyl)imide,,,,
gjKBw,318.15,1,101.3,1.3996,Seki et al. (2019),Refractive index,Liquid,ABVbjk,CCC[N+](C)(C)C.O=S(=O)([N-]S(=O)(=O)C(F)(F)F)C(F)(F)F,"N,N,N-trimethylpropanaminium bis((trifluoromethyl)sulfonyl)amide",ABdMCc,CCC[N+]1(C)CCCCC1.O=S(=O)([N-]S(=O)(=O)C(F)(F)F)C(F)(F)F,1-methyl-1-propylpiperidinium bis(trifluoromethylsulfonyl)imide,,,,
gjKBw,323.15,0,101.3,1.42,Seki et al. (2019),Refractive index,Liquid,ABVbjk,CCC[N+](C)(C)C.O=S(=O)([N-]S(=O)(=O)C(F)(F)F)C(F)(F)F,"N,N,N-trimethylpropanaminium bis((trifluoromethyl)sulfonyl)amide",ABdMCc,CCC[N+]1(C)CCCCC1.O=S(=O)([N-]S(=O)(=O)C(F)(F)F)C(F)(F)F,1-methyl-1-propylpiperidinium bis(trifluoromethylsulfonyl)imide,,,,
gjKBw,323.15,0.2,101.3,1.4163,Seki et al. (2019),Refractive index,Liquid,ABVbjk,CCC[N+](C)(C)C.O=S(=O)([N-]S(=O)(=O)C(F)(F)F)C(F)(F)F,"N,N,N-trimethylpropanaminium bis((trifluoromethyl)sulfonyl)amide",ABdMCc,CCC[N+]1(C)CCCCC1.O=S(=O)([N-]S(=O)(=O)C(F)(F)F)C(F)(F)F,1-methyl-1-propylpiperidinium bis(trifluoromethylsulfonyl)imide,,,,
gjKBw,323.15,0.4,101.3,1.412,Seki et al. (2019),Refractive index,Liquid,ABVbjk,CCC[N+](C)(C)C.O=S(=O)([N-]S(=O)(=O)C(F)(F)F)C(F)(F)F,"N,N,N-trimethylpropanaminium bis((trifluoromethyl)sulfonyl)amide",ABdMCc,CCC[N+]1(C)CCCCC1.O=S(=O)([N-]S(=O)(=O)C(F)(F)F)C(F)(F)F,1-methyl-1-propylpiperidinium bis(trifluoromethylsulfonyl)imide,,,,
gjKBw,323.15,0.6,101.3,1.4076,Seki et al. (2019),Refractive index,Liquid,ABVbjk,CCC[N+](C)(C)C.O=S(=O)([N-]S(=O)(=O)C(F)(F)F)C(F)(F)F,"N,N,N-trimethylpropanaminium bis((trifluoromethyl)sulfonyl)amide",ABdMCc,CCC[N+]1(C)CCCCC1.O=S(=O)([N-]S(=O)(=O)C(F)(F)F)C(F)(F)F,1-methyl-1-propylpiperidinium bis(trifluoromethylsulfonyl)imide,,,,
gjKBw,323.15,0.8,101.3,1.403,Seki et al. (2019),Refractive index,Liquid,ABVbjk,CCC[N+](C)(C)C.O=S(=O)([N-]S(=O)(=O)C(F)(F)F)C(F)(F)F,"N,N,N-trimethylpropanaminium bis((trifluoromethyl)sulfonyl)amide",ABdMCc,CCC[N+]1(C)CCCCC1.O=S(=O)([N-]S(=O)(=O)C(F)(F)F)C(F)(F)F,1-methyl-1-propylpiperidinium bis(trifluoromethylsulfonyl)imide,,,,
gjKBw,323.15,1,101.3,1.3983,Seki et al. (2019),Refractive index,Liquid,ABVbjk,CCC[N+](C)(C)C.O=S(=O)([N-]S(=O)(=O)C(F)(F)F)C(F)(F)F,"N,N,N-trimethylpropanaminium bis((trifluoromethyl)sulfonyl)amide",ABdMCc,CCC[N+]1(C)CCCCC1.O=S(=O)([N-]S(=O)(=O)C(F)(F)F)C(F)(F)F,1-methyl-1-propylpiperidinium bis(trifluoromethylsulfonyl)imide,,,,
gjKBw,328.15,0,101.3,1.4187,Seki et al. (2019),Refractive index,Liquid,ABVbjk,CCC[N+](C)(C)C.O=S(=O)([N-]S(=O)(=O)C(F)(F)F)C(F)(F)F,"N,N,N-trimethylpropanaminium bis((trifluoromethyl)sulfonyl)amide",ABdMCc,CCC[N+]1(C)CCCCC1.O=S(=O)([N-]S(=O)(=O)C(F)(F)F)C(F)(F)F,1-methyl-1-propylpiperidinium bis(trifluoromethylsulfonyl)imide,,,,
gjKBw,328.15,0.2,101.3,1.415,Seki et al. (2019),Refractive index,Liquid,ABVbjk,CCC[N+](C)(C)C.O=S(=O)([N-]S(=O)(=O)C(F)(F)F)C(F)(F)F,"N,N,N-trimethylpropanaminium bis((trifluoromethyl)sulfonyl)amide",ABdMCc,CCC[N+]1(C)CCCCC1.O=S(=O)([N-]S(=O)(=O)C(F)(F)F)C(F)(F)F,1-methyl-1-propylpiperidinium bis(trifluoromethylsulfonyl)imide,,,,
gjKBw,328.15,0.4,101.3,1.4107,Seki et al. (2019),Refractive index,Liquid,ABVbjk,CCC[N+](C)(C)C.O=S(=O)([N-]S(=O)(=O)C(F)(F)F)C(F)(F)F,"N,N,N-trimethylpropanaminium bis((trifluoromethyl)sulfonyl)amide",ABdMCc,CCC[N+]1(C)CCCCC1.O=S(=O)([N-]S(=O)(=O)C(F)(F)F)C(F)(F)F,1-methyl-1-propylpiperidinium bis(trifluoromethylsulfonyl)imide,,,,
gjKBw,328.15,0.6,101.3,1.4062,Seki et al. (2019),Refractive index,Liquid,ABVbjk,CCC[N+](C)(C)C.O=S(=O)([N-]S(=O)(=O)C(F)(F)F)C(F)(F)F,"N,N,N-trimethylpropanaminium bis((trifluoromethyl)sulfonyl)amide",ABdMCc,CCC[N+]1(C)CCCCC1.O=S(=O)([N-]S(=O)(=O)C(F)(F)F)C(F)(F)F,1-methyl-1-propylpiperidinium bis(trifluoromethylsulfonyl)imide,,,,
gjKBw,328.15,0.8,101.3,1.4017,Seki et al. (2019),Refractive index,Liquid,ABVbjk,CCC[N+](C)(C)C.O=S(=O)([N-]S(=O)(=O)C(F)(F)F)C(F)(F)F,"N,N,N-trimethylpropanaminium bis((trifluoromethyl)sulfonyl)amide",ABdMCc,CCC[N+]1(C)CCCCC1.O=S(=O)([N-]S(=O)(=O)C(F)(F)F)C(F)(F)F,1-methyl-1-propylpiperidinium bis(trifluoromethylsulfonyl)imide,,,,
gjKBw,328.15,1,101.3,1.397,Seki et al. (2019),Refractive index,Liquid,ABVbjk,CCC[N+](C)(C)C.O=S(=O)([N-]S(=O)(=O)C(F)(F)F)C(F)(F)F,"N,N,N-trimethylpropanaminium bis((trifluoromethyl)sulfonyl)amide",ABdMCc,CCC[N+]1(C)CCCCC1.O=S(=O)([N-]S(=O)(=O)C(F)(F)F)C(F)(F)F,1-methyl-1-propylpiperidinium bis(trifluoromethylsulfonyl)imide,,,,
gjKBw,333.15,0,101.3,1.4173,Seki et al. (2019),Refractive index,Liquid,ABVbjk,CCC[N+](C)(C)C.O=S(=O)([N-]S(=O)(=O)C(F)(F)F)C(F)(F)F,"N,N,N-trimethylpropanaminium bis((trifluoromethyl)sulfonyl)amide",ABdMCc,CCC[N+]1(C)CCCCC1.O=S(=O)([N-]S(=O)(=O)C(F)(F)F)C(F)(F)F,1-methyl-1-propylpiperidinium bis(trifluoromethylsulfonyl)imide,,,,
gjKBw,333.15,0.2,101.3,1.4136,Seki et al. (2019),Refractive index,Liquid,ABVbjk,CCC[N+](C)(C)C.O=S(=O)([N-]S(=O)(=O)C(F)(F)F)C(F)(F)F,"N,N,N-trimethylpropanaminium bis((trifluoromethyl)sulfonyl)amide",ABdMCc,CCC[N+]1(C)CCCCC1.O=S(=O)([N-]S(=O)(=O)C(F)(F)F)C(F)(F)F,1-methyl-1-propylpiperidinium bis(trifluoromethylsulfonyl)imide,,,,
gjKBw,333.15,0.4,101.3,1.4093,Seki et al. (2019),Refractive index,Liquid,ABVbjk,CCC[N+](C)(C)C.O=S(=O)([N-]S(=O)(=O)C(F)(F)F)C(F)(F)F,"N,N,N-trimethylpropanaminium bis((trifluoromethyl)sulfonyl)amide",ABdMCc,CCC[N+]1(C)CCCCC1.O=S(=O)([N-]S(=O)(=O)C(F)(F)F)C(F)(F)F,1-methyl-1-propylpiperidinium bis(trifluoromethylsulfonyl)imide,,,,
gjKBw,333.15,0.6,101.3,1.4049,Seki et al. (2019),Refractive index,Liquid,ABVbjk,CCC[N+](C)(C)C.O=S(=O)([N-]S(=O)(=O)C(F)(F)F)C(F)(F)F,"N,N,N-trimethylpropanaminium bis((trifluoromethyl)sulfonyl)amide",ABdMCc,CCC[N+]1(C)CCCCC1.O=S(=O)([N-]S(=O)(=O)C(F)(F)F)C(F)(F)F,1-methyl-1-propylpiperidinium bis(trifluoromethylsulfonyl)imide,,,,
gjKBw,333.15,0.8,101.3,1.4004,Seki et al. (2019),Refractive index,Liquid,ABVbjk,CCC[N+](C)(C)C.O=S(=O)([N-]S(=O)(=O)C(F)(F)F)C(F)(F)F,"N,N,N-trimethylpropanaminium bis((trifluoromethyl)sulfonyl)amide",ABdMCc,CCC[N+]1(C)CCCCC1.O=S(=O)([N-]S(=O)(=O)C(F)(F)F)C(F)(F)F,1-methyl-1-propylpiperidinium bis(trifluoromethylsulfonyl)imide,,,,
gjKBw,333.15,1,101.3,1.3957,Seki et al. (2019),Refractive index,Liquid,ABVbjk,CCC[N+](C)(C)C.O=S(=O)([N-]S(=O)(=O)C(F)(F)F)C(F)(F)F,"N,N,N-trimethylpropanaminium bis((trifluoromethyl)sulfonyl)amide",ABdMCc,CCC[N+]1(C)CCCCC1.O=S(=O)([N-]S(=O)(=O)C(F)(F)F)C(F)(F)F,1-methyl-1-propylpiperidinium bis(trifluoromethylsulfonyl)imide,,,,
gjKBw,338.15,0,101.3,1.416,Seki et al. (2019),Refractive index,Liquid,ABVbjk,CCC[N+](C)(C)C.O=S(=O)([N-]S(=O)(=O)C(F)(F)F)C(F)(F)F,"N,N,N-trimethylpropanaminium bis((trifluoromethyl)sulfonyl)amide",ABdMCc,CCC[N+]1(C)CCCCC1.O=S(=O)([N-]S(=O)(=O)C(F)(F)F)C(F)(F)F,1-methyl-1-propylpiperidinium bis(trifluoromethylsulfonyl)imide,,,,
gjKBw,338.15,0.2,101.3,1.4123,Seki et al. (2019),Refractive index,Liquid,ABVbjk,CCC[N+](C)(C)C.O=S(=O)([N-]S(=O)(=O)C(F)(F)F)C(F)(F)F,"N,N,N-trimethylpropanaminium bis((trifluoromethyl)sulfonyl)amide",ABdMCc,CCC[N+]1(C)CCCCC1.O=S(=O)([N-]S(=O)(=O)C(F)(F)F)C(F)(F)F,1-methyl-1-propylpiperidinium bis(trifluoromethylsulfonyl)imide,,,,
gjKBw,338.15,0.4,101.3,1.408,Seki et al. (2019),Refractive index,Liquid,ABVbjk,CCC[N+](C)(C)C.O=S(=O)([N-]S(=O)(=O)C(F)(F)F)C(F)(F)F,"N,N,N-trimethylpropanaminium bis((trifluoromethyl)sulfonyl)amide",ABdMCc,CCC[N+]1(C)CCCCC1.O=S(=O)([N-]S(=O)(=O)C(F)(F)F)C(F)(F)F,1-methyl-1-propylpiperidinium bis(trifluoromethylsulfonyl)imide,,,,
gjKBw,338.15,0.6,101.3,1.4036,Seki et al. (2019),Refractive index,Liquid,ABVbjk,CCC[N+](C)(C)C.O=S(=O)([N-]S(=O)(=O)C(F)(F)F)C(F)(F)F,"N,N,N-trimethylpropanaminium bis((trifluoromethyl)sulfonyl)amide",ABdMCc,CCC[N+]1(C)CCCCC1.O=S(=O)([N-]S(=O)(=O)C(F)(F)F)C(F)(F)F,1-methyl-1-propylpiperidinium bis(trifluoromethylsulfonyl)imide,,,,
gjKBw,338.15,0.8,101.3,1.3991,Seki et al. (2019),Refractive index,Liquid,ABVbjk,CCC[N+](C)(C)C.O=S(=O)([N-]S(=O)(=O)C(F)(F)F)C(F)(F)F,"N,N,N-trimethylpropanaminium bis((trifluoromethyl)sulfonyl)amide",ABdMCc,CCC[N+]1(C)CCCCC1.O=S(=O)([N-]S(=O)(=O)C(F)(F)F)C(F)(F)F,1-methyl-1-propylpiperidinium bis(trifluoromethylsulfonyl)imide,,,,
gjKBw,338.15,1,101.3,1.3944,Seki et al. (2019),Refractive index,Liquid,ABVbjk,CCC[N+](C)(C)C.O=S(=O)([N-]S(=O)(=O)C(F)(F)F)C(F)(F)F,"N,N,N-trimethylpropanaminium bis((trifluoromethyl)sulfonyl)amide",ABdMCc,CCC[N+]1(C)CCCCC1.O=S(=O)([N-]S(=O)(=O)C(F)(F)F)C(F)(F)F,1-methyl-1-propylpiperidinium bis(trifluoromethylsulfonyl)imide,,,,
gjKBw,343.15,0,101.3,1.4146,Seki et al. (2019),Refractive index,Liquid,ABVbjk,CCC[N+](C)(C)C.O=S(=O)([N-]S(=O)(=O)C(F)(F)F)C(F)(F)F,"N,N,N-trimethylpropanaminium bis((trifluoromethyl)sulfonyl)amide",ABdMCc,CCC[N+]1(C)CCCCC1.O=S(=O)([N-]S(=O)(=O)C(F)(F)F)C(F)(F)F,1-methyl-1-propylpiperidinium bis(trifluoromethylsulfonyl)imide,,,,
gjKBw,343.15,0.2,101.3,1.411,Seki et al. (2019),Refractive index,Liquid,ABVbjk,CCC[N+](C)(C)C.O=S(=O)([N-]S(=O)(=O)C(F)(F)F)C(F)(F)F,"N,N,N-trimethylpropanaminium bis((trifluoromethyl)sulfonyl)amide",ABdMCc,CCC[N+]1(C)CCCCC1.O=S(=O)([N-]S(=O)(=O)C(F)(F)F)C(F)(F)F,1-methyl-1-propylpiperidinium bis(trifluoromethylsulfonyl)imide,,,,
gjKBw,343.15,0.4,101.3,1.4067,Seki et al. (2019),Refractive index,Liquid,ABVbjk,CCC[N+](C)(C)C.O=S(=O)([N-]S(=O)(=O)C(F)(F)F)C(F)(F)F,"N,N,N-trimethylpropanaminium bis((trifluoromethyl)sulfonyl)amide",ABdMCc,CCC[N+]1(C)CCCCC1.O=S(=O)([N-]S(=O)(=O)C(F)(F)F)C(F)(F)F,1-methyl-1-propylpiperidinium bis(trifluoromethylsulfonyl)imide,,,,
gjKBw,343.15,0.6,101.3,1.4023,Seki et al. (2019),Refractive index,Liquid,ABVbjk,CCC[N+](C)(C)C.O=S(=O)([N-]S(=O)(=O)C(F)(F)F)C(F)(F)F,"N,N,N-trimethylpropanaminium bis((trifluoromethyl)sulfonyl)amide",ABdMCc,CCC[N+]1(C)CCCCC1.O=S(=O)([N-]S(=O)(=O)C(F)(F)F)C(F)(F)F,1-methyl-1-propylpiperidinium bis(trifluoromethylsulfonyl)imide,,,,
gjKBw,343.15,0.8,101.3,1.3978,Seki et al. (2019),Refractive index,Liquid,ABVbjk,CCC[N+](C)(C)C.O=S(=O)([N-]S(=O)(=O)C(F)(F)F)C(F)(F)F,"N,N,N-trimethylpropanaminium bis((trifluoromethyl)sulfonyl)amide",ABdMCc,CCC[N+]1(C)CCCCC1.O=S(=O)([N-]S(=O)(=O)C(F)(F)F)C(F)(F)F,1-methyl-1-propylpiperidinium bis(trifluoromethylsulfonyl)imide,,,,
gjKBw,343.15,1,101.3,1.3931,Seki et al. (2019),Refractive index,Liquid,ABVbjk,CCC[N+](C)(C)C.O=S(=O)([N-]S(=O)(=O)C(F)(F)F)C(F)(F)F,"N,N,N-trimethylpropanaminium bis((trifluoromethyl)sulfonyl)amide",ABdMCc,CCC[N+]1(C)CCCCC1.O=S(=O)([N-]S(=O)(=O)C(F)(F)F)C(F)(F)F,1-methyl-1-propylpiperidinium bis(trifluoromethylsulfonyl)imide,,,,
gjKBw,348.15,0,101.3,1.4133,Seki et al. (2019),Refractive index,Liquid,ABVbjk,CCC[N+](C)(C)C.O=S(=O)([N-]S(=O)(=O)C(F)(F)F)C(F)(F)F,"N,N,N-trimethylpropanaminium bis((trifluoromethyl)sulfonyl)amide",ABdMCc,CCC[N+]1(C)CCCCC1.O=S(=O)([N-]S(=O)(=O)C(F)(F)F)C(F)(F)F,1-methyl-1-propylpiperidinium bis(trifluoromethylsulfonyl)imide,,,,
gjKBw,348.15,0.2,101.3,1.4097,Seki et al. (2019),Refractive index,Liquid,ABVbjk,CCC[N+](C)(C)C.O=S(=O)([N-]S(=O)(=O)C(F)(F)F)C(F)(F)F,"N,N,N-trimethylpropanaminium bis((trifluoromethyl)sulfonyl)amide",ABdMCc,CCC[N+]1(C)CCCCC1.O=S(=O)([N-]S(=O)(=O)C(F)(F)F)C(F)(F)F,1-methyl-1-propylpiperidinium bis(trifluoromethylsulfonyl)imide,,,,
gjKBw,348.15,0.4,101.3,1.4054,Seki et al. (2019),Refractive index,Liquid,ABVbjk,CCC[N+](C)(C)C.O=S(=O)([N-]S(=O)(=O)C(F)(F)F)C(F)(F)F,"N,N,N-trimethylpropanaminium bis((trifluoromethyl)sulfonyl)amide",ABdMCc,CCC[N+]1(C)CCCCC1.O=S(=O)([N-]S(=O)(=O)C(F)(F)F)C(F)(F)F,1-methyl-1-propylpiperidinium bis(trifluoromethylsulfonyl)imide,,,,
gjKBw,348.15,0.6,101.3,1.401,Seki et al. (2019),Refractive index,Liquid,ABVbjk,CCC[N+](C)(C)C.O=S(=O)([N-]S(=O)(=O)C(F)(F)F)C(F)(F)F,"N,N,N-trimethylpropanaminium bis((trifluoromethyl)sulfonyl)amide",ABdMCc,CCC[N+]1(C)CCCCC1.O=S(=O)([N-]S(=O)(=O)C(F)(F)F)C(F)(F)F,1-methyl-1-propylpiperidinium bis(trifluoromethylsulfonyl)imide,,,,
gjKBw,348.15,0.8,101.3,1.3965,Seki et al. (2019),Refractive index,Liquid,ABVbjk,CCC[N+](C)(C)C.O=S(=O)([N-]S(=O)(=O)C(F)(F)F)C(F)(F)F,"N,N,N-trimethylpropanaminium bis((trifluoromethyl)sulfonyl)amide",ABdMCc,CCC[N+]1(C)CCCCC1.O=S(=O)([N-]S(=O)(=O)C(F)(F)F)C(F)(F)F,1-methyl-1-propylpiperidinium bis(trifluoromethylsulfonyl)imide,,,,
gjKBw,348.15,1,101.3,1.3918,Seki et al. (2019),Refractive index,Liquid,ABVbjk,CCC[N+](C)(C)C.O=S(=O)([N-]S(=O)(=O)C(F)(F)F)C(F)(F)F,"N,N,N-trimethylpropanaminium bis((trifluoromethyl)sulfonyl)amide",ABdMCc,CCC[N+]1(C)CCCCC1.O=S(=O)([N-]S(=O)(=O)C(F)(F)F)C(F)(F)F,1-methyl-1-propylpiperidinium bis(trifluoromethylsulfonyl)imide,,,,
gjKBw,353.15,0,101.3,1.412,Seki et al. (2019),Refractive index,Liquid,ABVbjk,CCC[N+](C)(C)C.O=S(=O)([N-]S(=O)(=O)C(F)(F)F)C(F)(F)F,"N,N,N-trimethylpropanaminium bis((trifluoromethyl)sulfonyl)amide",ABdMCc,CCC[N+]1(C)CCCCC1.O=S(=O)([N-]S(=O)(=O)C(F)(F)F)C(F)(F)F,1-methyl-1-propylpiperidinium bis(trifluoromethylsulfonyl)imide,,,,
gjKBw,353.15,0.2,101.3,1.4083,Seki et al. (2019),Refractive index,Liquid,ABVbjk,CCC[N+](C)(C)C.O=S(=O)([N-]S(=O)(=O)C(F)(F)F)C(F)(F)F,"N,N,N-trimethylpropanaminium bis((trifluoromethyl)sulfonyl)amide",ABdMCc,CCC[N+]1(C)CCCCC1.O=S(=O)([N-]S(=O)(=O)C(F)(F)F)C(F)(F)F,1-methyl-1-propylpiperidinium bis(trifluoromethylsulfonyl)imide,,,,
gjKBw,353.15,0.4,101.3,1.4041,Seki et al. (2019),Refractive index,Liquid,ABVbjk,CCC[N+](C)(C)C.O=S(=O)([N-]S(=O)(=O)C(F)(F)F)C(F)(F)F,"N,N,N-trimethylpropanaminium bis((trifluoromethyl)sulfonyl)amide",ABdMCc,CCC[N+]1(C)CCCCC1.O=S(=O)([N-]S(=O)(=O)C(F)(F)F)C(F)(F)F,1-methyl-1-propylpiperidinium bis(trifluoromethylsulfonyl)imide,,,,
gjKBw,353.15,0.6,101.3,1.3997,Seki et al. (2019),Refractive index,Liquid,ABVbjk,CCC[N+](C)(C)C.O=S(=O)([N-]S(=O)(=O)C(F)(F)F)C(F)(F)F,"N,N,N-trimethylpropanaminium bis((trifluoromethyl)sulfonyl)amide",ABdMCc,CCC[N+]1(C)CCCCC1.O=S(=O)([N-]S(=O)(=O)C(F)(F)F)C(F)(F)F,1-methyl-1-propylpiperidinium bis(trifluoromethylsulfonyl)imide,,,,
gjKBw,353.15,0.8,101.3,1.3952,Seki et al. (2019),Refractive index,Liquid,ABVbjk,CCC[N+](C)(C)C.O=S(=O)([N-]S(=O)(=O)C(F)(F)F)C(F)(F)F,"N,N,N-trimethylpropanaminium bis((trifluoromethyl)sulfonyl)amide",ABdMCc,CCC[N+]1(C)CCCCC1.O=S(=O)([N-]S(=O)(=O)C(F)(F)F)C(F)(F)F,1-methyl-1-propylpiperidinium bis(trifluoromethylsulfonyl)imide,,,,
gjKBw,353.15,1,101.3,1.3906,Seki et al. (2019),Refractive index,Liquid,ABVbjk,CCC[N+](C)(C)C.O=S(=O)([N-]S(=O)(=O)C(F)(F)F)C(F)(F)F,"N,N,N-trimethylpropanaminium bis((trifluoromethyl)sulfonyl)amide",ABdMCc,CCC[N+]1(C)CCCCC1.O=S(=O)([N-]S(=O)(=O)C(F)(F)F)C(F)(F)F,1-methyl-1-propylpiperidinium bis(trifluoromethylsulfonyl)imide,,,,
