Repository: kamranayazheydarov/ILTHERMO-data

# ILThermo Data Processing

This project processes JSON files containing density data and merges them into CSV files. It also updates the CSV files with metadata and SMILES strings for compounds.

## main_functions.py

This script contains the main functions for processing the density data.

## File Descriptions

### #file:compounds.csv

This file contains compound information with the following headers:
- `id` (integer): The unique identifier for each compound.
- `smiles` (string): The SMILES string representation of the compound.

File: refindex_csv_data/refindex_setid_gnEyB.csv
setid,Mole fraction of tetrabutylammonium hydrogen sulfate,"Temperature, K","Pressure, kPa",Refractive index (Na D-line),reference,propertiy,phases,compound id 1,smile 1,compound name 1,compound id 2,smile 2,compound name 2,compound id 3,smile 3,compound name 3,Unnamed: 13
gnEyB,0.571,293.15,100,1.50816,Omar and Sadeghi (2020a),Refractive index,Liquid,ABNPCp,CCCC[N+](CCCC)(CCCC)CCCC.O=S(=O)([O-])O,tetrabutylammonium hydrogen sulfate,AAiNkE,O=C1c2ccccc2C(=O)C1(O)O,Ninhydrin,,,,
gnEyB,0.571,298.15,100,1.50691,Omar and Sadeghi (2020a),Refractive index,Liquid,ABNPCp,CCCC[N+](CCCC)(CCCC)CCCC.O=S(=O)([O-])O,tetrabutylammonium hydrogen sulfate,AAiNkE,O=C1c2ccccc2C(=O)C1(O)O,Ninhydrin,,,,
gnEyB,0.571,303.15,100,1.50551,Omar and Sadeghi (2020a),Refractive index,Liquid,ABNPCp,CCCC[N+](CCCC)(CCCC)CCCC.O=S(=O)([O-])O,tetrabutylammonium hydrogen sulfate,AAiNkE,O=C1c2ccccc2C(=O)C1(O)O,Ninhydrin,,,,
gnEyB,0.571,308.15,100,1.50412,Omar and Sadeghi (2020a),Refractive index,Liquid,ABNPCp,CCCC[N+](CCCC)(CCCC)CCCC.O=S(=O)([O-])O,tetrabutylammonium hydrogen sulfate,AAiNkE,O=C1c2ccccc2C(=O)C1(O)O,Ninhydrin,,,,
gnEyB,0.571,313.15,100,1.50272,Omar and Sadeghi (2020a),Refractive index,Liquid,ABNPCp,CCCC[N+](CCCC)(CCCC)CCCC.O=S(=O)([O-])O,tetrabutylammonium hydrogen sulfate,AAiNkE,O=C1c2ccccc2C(=O)C1(O)O,Ninhydrin,,,,
gnEyB,0.571,318.15,100,1.5013,Omar and Sadeghi (2020a),Refractive index,Liquid,ABNPCp,CCCC[N+](CCCC)(CCCC)CCCC.O=S(=O)([O-])O,tetrabutylammonium hydrogen sulfate,AAiNkE,O=C1c2ccccc2C(=O)C1(O)O,Ninhydrin,,,,
gnEyB,0.571,323.15,100,1.49986,Omar and Sadeghi (2020a),Refractive index,Liquid,ABNPCp,CCCC[N+](CCCC)(CCCC)CCCC.O=S(=O)([O-])O,tetrabutylammonium hydrogen sulfate,AAiNkE,O=C1c2ccccc2C(=O)C1(O)O,Ninhydrin,,,,
gnEyB,0.571,328.15,100,1.49843,Omar and Sadeghi (2020a),Refractive index,Liquid,ABNPCp,CCCC[N+](CCCC)(CCCC)CCCC.O=S(=O)([O-])O,tetrabutylammonium hydrogen sulfate,AAiNkE,O=C1c2ccccc2C(=O)C1(O)O,Ninhydrin,,,,
gnEyB,0.571,333.15,100,1.49705,Omar and Sadeghi (2020a),Refractive index,Liquid,ABNPCp,CCCC[N+](CCCC)(CCCC)CCCC.O=S(=O)([O-])O,tetrabutylammonium hydrogen sulfate,AAiNkE,O=C1c2ccccc2C(=O)C1(O)O,Ninhydrin,,,,

File: refindex_csv_data/refindex_setid_gxObE.csv
setid,"Temperature, K",Mole fraction of 1-butyl-3-methylimidazolium tetrafluoroborate,"Pressure, kPa",Refractive index (Na D-line),reference,propertiy,phases,compound id 1,smile 1,compound name 1,compound id 2,smile 2,compound name 2,compound id 3,smile 3,compound name 3,Unnamed: 13
gxObE,298.15,0,100,1.48591,Govardhana Rao et al. (2016),Refractive index,Liquid,AAQTZI,O=C1CCCN1,2-pyrrolidinone,AArYBF,CCCC[n+]1ccn(C)c1.F[B-](F)(F)F,1-butyl-3-methylimidazolium tetrafluoroborate,,,,
gxObE,298.15,0.102,100,1.47414,Govardhana Rao et al. (2016),Refractive index,Liquid,AAQTZI,O=C1CCCN1,2-pyrrolidinone,AArYBF,CCCC[n+]1ccn(C)c1.F[B-](F)(F)F,1-butyl-3-methylimidazolium tetrafluoroborate,,,,
gxObE,298.15,0.1951,100,1.46433,Govardhana Rao et al. (2016),Refractive index,Liquid,AAQTZI,O=C1CCCN1,2-pyrrolidinone,AArYBF,CCCC[n+]1ccn(C)c1.F[B-](F)(F)F,1-butyl-3-methylimidazolium tetrafluoroborate,,,,
gxObE,298.15,0.3046,100,1.45472,Govardhana Rao et al. (2016),Refractive index,Liquid,AAQTZI,O=C1CCCN1,2-pyrrolidinone,AArYBF,CCCC[n+]1ccn(C)c1.F[B-](F)(F)F,1-butyl-3-methylimidazolium tetrafluoroborate,,,,
gxObE,298.15,0.3886,100,1.4487,Govardhana Rao et al. (2016),Refractive index,Liquid,AAQTZI,O=C1CCCN1,2-pyrrolidinone,AArYBF,CCCC[n+]1ccn(C)c1.F[B-](F)(F)F,1-butyl-3-methylimidazolium tetrafluoroborate,,,,
gxObE,298.15,0.5262,100,1.44033,Govardhana Rao et al. (2016),Refractive index,Liquid,AAQTZI,O=C1CCCN1,2-pyrrolidinone,AArYBF,CCCC[n+]1ccn(C)c1.F[B-](F)(F)F,1-butyl-3-methylimidazolium tetrafluoroborate,,,,
gxObE,298.15,0.6185,100,1.43543,Govardhana Rao et al. (2016),Refractive index,Liquid,AAQTZI,O=C1CCCN1,2-pyrrolidinone,AArYBF,CCCC[n+]1ccn(C)c1.F[B-](F)(F)F,1-butyl-3-methylimidazolium tetrafluoroborate,,,,
gxObE,298.15,0.69,100,1.43222,Govardhana Rao et al. (2016),Refractive index,Liquid,AAQTZI,O=C1CCCN1,2-pyrrolidinone,AArYBF,CCCC[n+]1ccn(C)c1.F[B-](F)(F)F,1-butyl-3-methylimidazolium tetrafluoroborate,,,,
gxObE,298.15,0.7844,100,1.4283,Govardhana Rao et al. (2016),Refractive index,Liquid,AAQTZI,O=C1CCCN1,2-pyrrolidinone,AArYBF,CCCC[n+]1ccn(C)c1.F[B-](F)(F)F,1-butyl-3-methylimidazolium tetrafluoroborate,,,,
gxObE,298.15,0.8861,100,1.42468,Govardhana Rao et al. (2016),Refractive index,Liquid,AAQTZI,O=C1CCCN1,2-pyrrolidinone,AArYBF,CCCC[n+]1ccn(C)c1.F[B-](F)(F)F,1-butyl-3-methylimidazolium tetrafluoroborate,,,,
gxObE,298.15,1,100,1.42058,Govardhana Rao et al. (2016),Refractive index,Liquid,AAQTZI,O=C1CCCN1,2-pyrrolidinone,AArYBF,CCCC[n+]1ccn(C)c1.F[B-](F)(F)F,1-butyl-3-methylimidazolium tetrafluoroborate,,,,
gxObE,303.15,0,100,1.48403,Govardhana Rao et al. (2016),Refractive index,Liquid,AAQTZI,O=C1CCCN1,2-pyrrolidinone,AArYBF,CCCC[n+]1ccn(C)c1.F[B-](F)(F)F,1-butyl-3-methylimidazolium tetrafluoroborate,,,,
gxObE,303.15,0.102,100,1.47243,Govardhana Rao et al. (2016),Refractive index,Liquid,AAQTZI,O=C1CCCN1,2-pyrrolidinone,AArYBF,CCCC[n+]1ccn(C)c1.F[B-](F)(F)F,1-butyl-3-methylimidazolium tetrafluoroborate,,,,
gxObE,303.15,0.1951,100,1.46228,Govardhana Rao et al. (2016),Refractive index,Liquid,AAQTZI,O=C1CCCN1,2-pyrrolidinone,AArYBF,CCCC[n+]1ccn(C)c1.F[B-](F)(F)F,1-butyl-3-methylimidazolium tetrafluoroborate,,,,
gxObE,303.15,0.3046,100,1.45316,Govardhana Rao et al. (2016),Refractive index,Liquid,AAQTZI,O=C1CCCN1,2-pyrrolidinone,AArYBF,CCCC[n+]1ccn(C)c1.F[B-](F)(F)F,1-butyl-3-methylimidazolium tetrafluoroborate,,,,
gxObE,303.15,0.3886,100,1.44722,Govardhana Rao et al. (2016),Refractive index,Liquid,AAQTZI,O=C1CCCN1,2-pyrrolidinone,AArYBF,CCCC[n+]1ccn(C)c1.F[B-](F)(F)F,1-butyl-3-methylimidazolium tetrafluoroborate,,,,
gxObE,303.15,0.5262,100,1.43885,Govardhana Rao et al. (2016),Refractive index,Liquid,AAQTZI,O=C1CCCN1,2-pyrrolidinone,AArYBF,CCCC[n+]1ccn(C)c1.F[B-](F)(F)F,1-butyl-3-methylimidazolium tetrafluoroborate,,,,
gxObE,303.15,0.6185,100,1.43414,Govardhana Rao et al. (2016),Refractive index,Liquid,AAQTZI,O=C1CCCN1,2-pyrrolidinone,AArYBF,CCCC[n+]1ccn(C)c1.F[B-](F)(F)F,1-butyl-3-methylimidazolium tetrafluoroborate,,,,
gxObE,303.15,0.69,100,1.43084,Govardhana Rao et al. (2016),Refractive index,Liquid,AAQTZI,O=C1CCCN1,2-pyrrolidinone,AArYBF,CCCC[n+]1ccn(C)c1.F[B-](F)(F)F,1-butyl-3-methylimidazolium tetrafluoroborate,,,,
gxObE,303.15,0.7844,100,1.42696,Govardhana Rao et al. (2016),Refractive index,Liquid,AAQTZI,O=C1CCCN1,2-pyrrolidinone,AArYBF,CCCC[n+]1ccn(C)c1.F[B-](F)(F)F,1-butyl-3-methylimidazolium tetrafluoroborate,,,,
gxObE,303.15,0.8861,100,1.42338,Govardhana Rao et al. (2016),Refractive index,Liquid,AAQTZI,O=C1CCCN1,2-pyrrolidinone,AArYBF,CCCC[n+]1ccn(C)c1.F[B-](F)(F)F,1-butyl-3-methylimidazolium tetrafluoroborate,,,,
gxObE,303.15,1,100,1.41913,Govardhana Rao et al. (2016),Refractive index,Liquid,AAQTZI,O=C1CCCN1,2-pyrrolidinone,AArYBF,CCCC[n+]1ccn(C)c1.F[B-](F)(F)F,1-butyl-3-methylimidazolium tetrafluoroborate,,,,
gxObE,308.15,0,100,1.48218,Govardhana Rao et al. (2016),Refractive index,Liquid,AAQTZI,O=C1CCCN1,2-pyrrolidinone,AArYBF,CCCC[n+]1ccn(C)c1.F[B-](F)(F)F,1-butyl-3-methylimidazolium tetrafluoroborate,,,,
gxObE,308.15,0.102,100,1.47067,Govardhana Rao et al. (2016),Refractive index,Liquid,AAQTZI,O=C1CCCN1,2-pyrrolidinone,AArYBF,CCCC[n+]1ccn(C)c1.F[B-](F)(F)F,1-butyl-3-methylimidazolium tetrafluoroborate,,,,
gxObE,308.15,0.1951,100,1.461,Govardhana Rao et al. (2016),Refractive index,Liquid,AAQTZI,O=C1CCCN1,2-pyrrolidinone,AArYBF,CCCC[n+]1ccn(C)c1.F[B-](F)(F)F,1-butyl-3-methylimidazolium tetrafluoroborate,,,,
gxObE,308.15,0.3046,100,1.45161,Govardhana Rao et al. (2016),Refractive index,Liquid,AAQTZI,O=C1CCCN1,2-pyrrolidinone,AArYBF,CCCC[n+]1ccn(C)c1.F[B-](F)(F)F,1-butyl-3-methylimidazolium tetrafluoroborate,,,,
gxObE,308.15,0.3886,100,1.44571,Govardhana Rao et al. (2016),Refractive index,Liquid,AAQTZI,O=C1CCCN1,2-pyrrolidinone,AArYBF,CCCC[n+]1ccn(C)c1.F[B-](F)(F)F,1-butyl-3-methylimidazolium tetrafluoroborate,,,,
gxObE,308.15,0.5262,100,1.43737,Govardhana Rao et al. (2016),Refractive index,Liquid,AAQTZI,O=C1CCCN1,2-pyrrolidinone,AArYBF,CCCC[n+]1ccn(C)c1.F[B-](F)(F)F,1-butyl-3-methylimidazolium tetrafluoroborate,,,,
gxObE,308.15,0.6185,100,1.43271,Govardhana Rao et al. (2016),Refractive index,Liquid,AAQTZI,O=C1CCCN1,2-pyrrolidinone,AArYBF,CCCC[n+]1ccn(C)c1.F[B-](F)(F)F,1-butyl-3-methylimidazolium tetrafluoroborate,,,,
gxObE,308.15,0.69,100,1.42943,Govardhana Rao et al. (2016),Refractive index,Liquid,AAQTZI,O=C1CCCN1,2-pyrrolidinone,AArYBF,CCCC[n+]1ccn(C)c1.F[B-](F)(F)F,1-butyl-3-methylimidazolium tetrafluoroborate,,,,
gxObE,308.15,0.7844,100,1.4256,Govardhana Rao et al. (2016),Refractive index,Liquid,AAQTZI,O=C1CCCN1,2-pyrrolidinone,AArYBF,CCCC[n+]1ccn(C)c1.F[B-](F)(F)F,1-butyl-3-methylimidazolium tetrafluoroborate,,,,
gxObE,308.15,0.8861,100,1.42205,Govardhana Rao et al. (2016),Refractive index,Liquid,AAQTZI,O=C1CCCN1,2-pyrrolidinone,AArYBF,CCCC[n+]1ccn(C)c1.F[B-](F)(F)F,1-butyl-3-methylimidazolium tetrafluoroborate,,,,
gxObE,308.15,1,100,1.41764,Govardhana Rao et al. (2016),Refractive index,Liquid,AAQTZI,O=C1CCCN1,2-pyrrolidinone,AArYBF,CCCC[n+]1ccn(C)c1.F[B-](F)(F)F,1-butyl-3-methylimidazolium tetrafluoroborate,,,,
gxObE,313.15,0,100,1.48033,Govardhana Rao et al. (2016),Refractive index,Liquid,AAQTZI,O=C1CCCN1,2-pyrrolidinone,AArYBF,CCCC[n+]1ccn(C)c1.F[B-](F)(F)F,1-butyl-3-methylimidazolium tetrafluoroborate,,,,
gxObE,313.15,0.102,100,1.46895,Govardhana Rao et al. (2016),Refractive index,Liquid,AAQTZI,O=C1CCCN1,2-pyrrolidinone,AArYBF,CCCC[n+]1ccn(C)c1.F[B-](F)(F)F,1-butyl-3-methylimidazolium tetrafluoroborate,,,,
gxObE,313.15,0.1951,100,1.45929,Govardhana Rao et al. (2016),Refractive index,Liquid,AAQTZI,O=C1CCCN1,2-pyrrolidinone,AArYBF,CCCC[n+]1ccn(C)c1.F[B-](F)(F)F,1-butyl-3-methylimidazolium tetrafluoroborate,,,,
gxObE,313.15,0.3046,100,1.44998,Govardhana Rao et al. (2016),Refractive index,Liquid,AAQTZI,O=C1CCCN1,2-pyrrolidinone,AArYBF,CCCC[n+]1ccn(C)c1.F[B-](F)(F)F,1-butyl-3-methylimidazolium tetrafluoroborate,,,,
gxObE,313.15,0.3886,100,1.44418,Govardhana Rao et al. (2016),Refractive index,Liquid,AAQTZI,O=C1CCCN1,2-pyrrolidinone,AArYBF,CCCC[n+]1ccn(C)c1.F[B-](F)(F)F,1-butyl-3-methylimidazolium tetrafluoroborate,,,,
gxObE,313.15,0.5262,100,1.43589,Govardhana Rao et al. (2016),Refractive index,Liquid,AAQTZI,O=C1CCCN1,2-pyrrolidinone,AArYBF,CCCC[n+]1ccn(C)c1.F[B-](F)(F)F,1-butyl-3-methylimidazolium tetrafluoroborate,,,,
gxObE,313.15,0.6185,100,1.43125,Govardhana Rao et al. (2016),Refractive index,Liquid,AAQTZI,O=C1CCCN1,2-pyrrolidinone,AArYBF,CCCC[n+]1ccn(C)c1.F[B-](F)(F)F,1-butyl-3-methylimidazolium tetrafluoroborate,,,,
gxObE,313.15,0.69,100,1.42805,Govardhana Rao et al. (2016),Refractive index,Liquid,AAQTZI,O=C1CCCN1,2-pyrrolidinone,AArYBF,CCCC[n+]1ccn(C)c1.F[B-](F)(F)F,1-butyl-3-methylimidazolium tetrafluoroborate,,,,
gxObE,313.15,0.7844,100,1.4242,Govardhana Rao et al. (2016),Refractive index,Liquid,AAQTZI,O=C1CCCN1,2-pyrrolidinone,AArYBF,CCCC[n+]1ccn(C)c1.F[B-](F)(F)F,1-butyl-3-methylimidazolium tetrafluoroborate,,,,
gxObE,313.15,0.8861,100,1.42069,Govardhana Rao et al. (2016),Refractive index,Liquid,AAQTZI,O=C1CCCN1,2-pyrrolidinone,AArYBF,CCCC[n+]1ccn(C)c1.F[B-](F)(F)F,1-butyl-3-methylimidazolium tetrafluoroborate,,,,
gxObE,313.15,1,100,1.41621,Govardhana Rao et al. (2016),Refractive index,Liquid,AAQTZI,O=C1CCCN1,2-pyrrolidinone,AArYBF,CCCC[n+]1ccn(C)c1.F[B-](F)(F)F,1-butyl-3-methylimidazolium tetrafluoroborate,,,,
gxObE,318.15,0,100,1.47841,Govardhana Rao et al. (2016),Refractive index,Liquid,AAQTZI,O=C1CCCN1,2-pyrrolidinone,AArYBF,CCCC[n+]1ccn(C)c1.F[B-](F)(F)F,1-butyl-3-methylimidazolium tetrafluoroborate,,,,
gxObE,318.15,0.102,100,1.46715,Govardhana Rao et al. (2016),Refractive index,Liquid,AAQTZI,O=C1CCCN1,2-pyrrolidinone,AArYBF,CCCC[n+]1ccn(C)c1.F[B-](F)(F)F,1-butyl-3-methylimidazolium tetrafluoroborate,,,,
gxObE,318.15,0.1951,100,1.45813,Govardhana Rao et al. (2016),Refractive index,Liquid,AAQTZI,O=C1CCCN1,2-pyrrolidinone,AArYBF,CCCC[n+]1ccn(C)c1.F[B-](F)(F)F,1-butyl-3-methylimidazolium tetrafluoroborate,,,,
gxObE,318.15,0.3046,100,1.44832,Govardhana Rao et al. (2016),Refractive index,Liquid,AAQTZI,O=C1CCCN1,2-pyrrolidinone,AArYBF,CCCC[n+]1ccn(C)c1.F[B-](F)(F)F,1-butyl-3-methylimidazolium tetrafluoroborate,,,,
gxObE,318.15,0.3886,100,1.44261,Govardhana Rao et al. (2016),Refractive index,Liquid,AAQTZI,O=C1CCCN1,2-pyrrolidinone,AArYBF,CCCC[n+]1ccn(C)c1.F[B-](F)(F)F,1-butyl-3-methylimidazolium tetrafluoroborate,,,,
gxObE,318.15,0.5262,100,1.43436,Govardhana Rao et al. (2016),Refractive index,Liquid,AAQTZI,O=C1CCCN1,2-pyrrolidinone,AArYBF,CCCC[n+]1ccn(C)c1.F[B-](F)(F)F,1-butyl-3-methylimidazolium tetrafluoroborate,,,,
gxObE,318.15,0.6185,100,1.42972,Govardhana Rao et al. (2016),Refractive index,Liquid,AAQTZI,O=C1CCCN1,2-pyrrolidinone,AArYBF,CCCC[n+]1ccn(C)c1.F[B-](F)(F)F,1-butyl-3-methylimidazolium tetrafluoroborate,,,,
gxObE,318.15,0.69,100,1.42665,Govardhana Rao et al. (2016),Refractive index,Liquid,AAQTZI,O=C1CCCN1,2-pyrrolidinone,AArYBF,CCCC[n+]1ccn(C)c1.F[B-](F)(F)F,1-butyl-3-methylimidazolium tetrafluoroborate,,,,
gxObE,318.15,0.7844,100,1.42286,Govardhana Rao et al. (2016),Refractive index,Liquid,AAQTZI,O=C1CCCN1,2-pyrrolidinone,AArYBF,CCCC[n+]1ccn(C)c1.F[B-](F)(F)F,1-butyl-3-methylimidazolium tetrafluoroborate,,,,
gxObE,318.15,0.8861,100,1.41928,Govardhana Rao et al. (2016),Refractive index,Liquid,AAQTZI,O=C1CCCN1,2-pyrrolidinone,AArYBF,CCCC[n+]1ccn(C)c1.F[B-](F)(F)F,1-butyl-3-methylimidazolium tetrafluoroborate,,,,
gxObE,318.15,1,100,1.41472,Govardhana Rao et al. (2016),Refractive index,Liquid,AAQTZI,O=C1CCCN1,2-pyrrolidinone,AArYBF,CCCC[n+]1ccn(C)c1.F[B-](F)(F)F,1-butyl-3-methylimidazolium tetrafluoroborate,,,,
gxObE,323.15,0,100,1.47649,Govardhana Rao et al. (2016),Refractive index,Liquid,AAQTZI,O=C1CCCN1,2-pyrrolidinone,AArYBF,CCCC[n+]1ccn(C)c1.F[B-](F)(F)F,1-butyl-3-methylimidazolium tetrafluoroborate,,,,
gxObE,323.15,0.102,100,1.46522,Govardhana Rao et al. (2016),Refractive index,Liquid,AAQTZI,O=C1CCCN1,2-pyrrolidinone,AArYBF,CCCC[n+]1ccn(C)c1.F[B-](F)(F)F,1-butyl-3-methylimidazolium tetrafluoroborate,,,,
gxObE,323.15,0.1951,100,1.45533,Govardhana Rao et al. (2016),Refractive index,Liquid,AAQTZI,O=C1CCCN1,2-pyrrolidinone,AArYBF,CCCC[n+]1ccn(C)c1.F[B-](F)(F)F,1-butyl-3-methylimidazolium tetrafluoroborate,,,,
gxObE,323.15,0.3046,100,1.44663,Govardhana Rao et al. (2016),Refractive index,Liquid,AAQTZI,O=C1CCCN1,2-pyrrolidinone,AArYBF,CCCC[n+]1ccn(C)c1.F[B-](F)(F)F,1-butyl-3-methylimidazolium tetrafluoroborate,,,,
gxObE,323.15,0.3886,100,1.44099,Govardhana Rao et al. (2016),Refractive index,Liquid,AAQTZI,O=C1CCCN1,2-pyrrolidinone,AArYBF,CCCC[n+]1ccn(C)c1.F[B-](F)(F)F,1-butyl-3-methylimidazolium tetrafluoroborate,,,,
gxObE,323.15,0.5262,100,1.43282,Govardhana Rao et al. (2016),Refractive index,Liquid,AAQTZI,O=C1CCCN1,2-pyrrolidinone,AArYBF,CCCC[n+]1ccn(C)c1.F[B-](F)(F)F,1-butyl-3-methylimidazolium tetrafluoroborate,,,,
gxObE,323.15,0.6185,100,1.42817,Govardhana Rao et al. (2016),Refractive index,Liquid,AAQTZI,O=C1CCCN1,2-pyrrolidinone,AArYBF,CCCC[n+]1ccn(C)c1.F[B-](F)(F)F,1-butyl-3-methylimidazolium tetrafluoroborate,,,,
gxObE,323.15,0.69,100,1.42522,Govardhana Rao et al. (2016),Refractive index,Liquid,AAQTZI,O=C1CCCN1,2-pyrrolidinone,AArYBF,CCCC[n+]1ccn(C)c1.F[B-](F)(F)F,1-butyl-3-methylimidazolium tetrafluoroborate,,,,
gxObE,323.15,0.7844,100,1.42148,Govardhana Rao et al. (2016),Refractive index,Liquid,AAQTZI,O=C1CCCN1,2-pyrrolidinone,AArYBF,CCCC[n+]1ccn(C)c1.F[B-](F)(F)F,1-butyl-3-methylimidazolium tetrafluoroborate,,,,
gxObE,323.15,0.8861,100,1.41788,Govardhana Rao et al. (2016),Refractive index,Liquid,AAQTZI,O=C1CCCN1,2-pyrrolidinone,AArYBF,CCCC[n+]1ccn(C)c1.F[B-](F)(F)F,1-butyl-3-methylimidazolium tetrafluoroborate,,,,
gxObE,323.15,1,100,1.4133,Govardhana Rao et al. (2016),Refractive index,Liquid,AAQTZI,O=C1CCCN1,2-pyrrolidinone,AArYBF,CCCC[n+]1ccn(C)c1.F[B-](F)(F)F,1-butyl-3-methylimidazolium tetrafluoroborate,,,,

File: refindex_csv_data/refindex_setid_hCxdF.csv
setid,Mole fraction of 1-hexyl-3-methylimidazolium hexafluorophosphate,"Temperature, K","Pressure, kPa",Refractive index (Na D-line),reference,propertiy,phases,compound id 1,smile 1,compound name 1,compound id 2,smile 2,compound name 2,compound id 3,smile 3,compound name 3,Unnamed: 13
hCxdF,0,298.15,101,1.3919,Pereiro et al. (2006b),Refractive index,Liquid,AAWRvN,CCCCOC(C)=O,butyl ethanoate,ABICIG,CCCCCC[n+]1ccn(C)c1.F[P-](F)(F)(F)(F)F,1-hexyl-3-methylimidazolium hexafluorophosphate,,,,
hCxdF,0.0365,298.15,101,1.39472,Pereiro et al. (2006b),Refractive index,Liquid,AAWRvN,CCCCOC(C)=O,butyl ethanoate,ABICIG,CCCCCC[n+]1ccn(C)c1.F[P-](F)(F)(F)(F)F,1-hexyl-3-methylimidazolium hexafluorophosphate,,,,
hCxdF,0.0913,298.15,101,1.39831,Pereiro et al. (2006b),Refractive index,Liquid,AAWRvN,CCCCOC(C)=O,butyl ethanoate,ABICIG,CCCCCC[n+]1ccn(C)c1.F[P-](F)(F)(F)(F)F,1-hexyl-3-methylimidazolium hexafluorophosphate,,,,
hCxdF,0.2054,298.15,101,1.40418,Pereiro et al. (2006b),Refractive index,Liquid,AAWRvN,CCCCOC(C)=O,butyl ethanoate,ABICIG,CCCCCC[n+]1ccn(C)c1.F[P-](F)(F)(F)(F)F,1-hexyl-3-methylimidazolium hexafluorophosphate,,,,
hCxdF,0.2945,298.15,101,1.40759,Pereiro et al. (2006b),Refractive index,Liquid,AAWRvN,CCCCOC(C)=O,butyl ethanoate,ABICIG,CCCCCC[n+]1ccn(C)c1.F[P-](F)(F)(F)(F)F,1-hexyl-3-methylimidazolium hexafluorophosphate,,,,
hCxdF,0.4109,298.15,101,1.41084,Pereiro et al. (2006b),Refractive index,Liquid,AAWRvN,CCCCOC(C)=O,butyl ethanoate,ABICIG,CCCCCC[n+]1ccn(C)c1.F[P-](F)(F)(F)(F)F,1-hexyl-3-methylimidazolium hexafluorophosphate,,,,
hCxdF,0.5066,298.15,101,1.41282,Pereiro et al. (2006b),Refractive index,Liquid,AAWRvN,CCCCOC(C)=O,butyl ethanoate,ABICIG,CCCCCC[n+]1ccn(C)c1.F[P-](F)(F)(F)(F)F,1-hexyl-3-methylimidazolium hexafluorophosphate,,,,
hCxdF,0.5784,298.15,101,1.41392,Pereiro et al. (2006b),Refractive index,Liquid,AAWRvN,CCCCOC(C)=O,butyl ethanoate,ABICIG,CCCCCC[n+]1ccn(C)c1.F[P-](F)(F)(F)(F)F,1-hexyl-3-methylimidazolium hexafluorophosphate,,,,
hCxdF,0.6918,298.15,101,1.41542,Pereiro et al. (2006b),Refractive index,Liquid,AAWRvN,CCCCOC(C)=O,butyl ethanoate,ABICIG,CCCCCC[n+]1ccn(C)c1.F[P-](F)(F)(F)(F)F,1-hexyl-3-methylimidazolium hexafluorophosphate,,,,
hCxdF,0.7965,298.15,101,1.41643,Pereiro et al. (2006b),Refractive index,Liquid,AAWRvN,CCCCOC(C)=O,butyl ethanoate,ABICIG,CCCCCC[n+]1ccn(C)c1.F[P-](F)(F)(F)(F)F,1-hexyl-3-methylimidazolium hexafluorophosphate,,,,
hCxdF,0.894,298.15,101,1.41715,Pereiro et al. (2006b),Refractive index,Liquid,AAWRvN,CCCCOC(C)=O,butyl ethanoate,ABICIG,CCCCCC[n+]1ccn(C)c1.F[P-](F)(F)(F)(F)F,1-hexyl-3-methylimidazolium hexafluorophosphate,,,,
hCxdF,0.9496,298.15,101,1.41753,Pereiro et al. (2006b),Refractive index,Liquid,AAWRvN,CCCCOC(C)=O,butyl ethanoate,ABICIG,CCCCCC[n+]1ccn(C)c1.F[P-](F)(F)(F)(F)F,1-hexyl-3-methylimidazolium hexafluorophosphate,,,,
hCxdF,1,298.15,101,1.41787,Pereiro et al. (2006b),Refractive index,Liquid,AAWRvN,CCCCOC(C)=O,butyl ethanoate,ABICIG,CCCCCC[n+]1ccn(C)c1.F[P-](F)(F)(F)(F)F,1-hexyl-3-methylimidazolium hexafluorophosphate,,,,

File: refindex_csv_data/refindex_setid_hVYMl.csv
setid,"Temperature, K",Mole fraction of 1-ethyl-3-methylimidazolium methyl sulfate,"Pressure, kPa",Refractive index (Na D-line),reference,propertiy,phases,compound id 1,smile 1,compound name 1,compound id 2,smile 2,compound name 2,compound id 3,smile 3,compound name 3,Unnamed: 13
hVYMl,293.15,0,100,1.378,Masilo and Bahadur (2021),Refractive index,Liquid,AAqmVN,CC[n+]1ccn(C)c1.COS(=O)(=O)[O-],1-ethyl-3-methylimidazolium methyl sulfate,AALcAl,CC(=O)O,acetic acid,,,,
hVYMl,293.15,0.0456,100,1.391,Masilo and Bahadur (2021),Refractive index,Liquid,AAqmVN,CC[n+]1ccn(C)c1.COS(=O)(=O)[O-],1-ethyl-3-methylimidazolium methyl sulfate,AALcAl,CC(=O)O,acetic acid,,,,
hVYMl,293.15,0.1037,100,1.408,Masilo and Bahadur (2021),Refractive index,Liquid,AAqmVN,CC[n+]1ccn(C)c1.COS(=O)(=O)[O-],1-ethyl-3-methylimidazolium methyl sulfate,AALcAl,CC(=O)O,acetic acid,,,,
hVYMl,293.15,0.2005,100,1.427,Masilo and Bahadur (2021),Refractive index,Liquid,AAqmVN,CC[n+]1ccn(C)c1.COS(=O)(=O)[O-],1-ethyl-3-methylimidazolium methyl sulfate,AALcAl,CC(=O)O,acetic acid,,,,
hVYMl,293.15,0.3039,100,1.441,Masilo and Bahadur (2021),Refractive index,Liquid,AAqmVN,CC[n+]1ccn(C)c1.COS(=O)(=O)[O-],1-ethyl-3-methylimidazolium methyl sulfate,AALcAl,CC(=O)O,acetic acid,,,,
hVYMl,293.15,0.3999,100,1.451,Masilo and Bahadur (2021),Refractive index,Liquid,AAqmVN,CC[n+]1ccn(C)c1.COS(=O)(=O)[O-],1-ethyl-3-methylimidazolium methyl sulfate,AALcAl,CC(=O)O,acetic acid,,,,
hVYMl,293.15,0.5002,100,1.461,Masilo and Bahadur (2021),Refractive index,Liquid,AAqmVN,CC[n+]1ccn(C)c1.COS(=O)(=O)[O-],1-ethyl-3-methylimidazolium methyl sulfate,AALcAl,CC(=O)O,acetic acid,,,,
hVYMl,293.15,0.6047,100,1.466,Masilo and Bahadur (2021),Refractive index,Liquid,AAqmVN,CC[n+]1ccn(C)c1.COS(=O)(=O)[O-],1-ethyl-3-methylimidazolium methyl sulfate,AALcAl,CC(=O)O,acetic acid,,,,
hVYMl,293.15,0.701,100,1.468,Masilo and Bahadur (2021),Refractive index,Liquid,AAqmVN,CC[n+]1ccn(C)c1.COS(=O)(=O)[O-],1-ethyl-3-methylimidazolium methyl sulfate,AALcAl,CC(=O)O,acetic acid,,,,
hVYMl,293.15,0.7974,100,1.475,Masilo and Bahadur (2021),Refractive index,Liquid,AAqmVN,CC[n+]1ccn(C)c1.COS(=O)(=O)[O-],1-ethyl-3-methylimidazolium methyl sulfate,AALcAl,CC(=O)O,acetic acid,,,,
hVYMl,293.15,0.8922,100,1.479,Masilo and Bahadur (2021),Refractive index,Liquid,AAqmVN,CC[n+]1ccn(C)c1.COS(=O)(=O)[O-],1-ethyl-3-methylimidazolium methyl sulfate,AALcAl,CC(=O)O,acetic acid,,,,
hVYMl,293.15,0.9596,100,1.481,Masilo and Bahadur (2021),Refractive index,Liquid,AAqmVN,CC[n+]1ccn(C)c1.COS(=O)(=O)[O-],1-ethyl-3-methylimidazolium methyl sulfate,AALcAl,CC(=O)O,acetic acid,,,,
hVYMl,293.15,1,100,1.483,Masilo and Bahadur (2021),Refractive index,Liquid,AAqmVN,CC[n+]1ccn(C)c1.COS(=O)(=O)[O-],1-ethyl-3-methylimidazolium methyl sulfate,AALcAl,CC(=O)O,acetic acid,,,,
hVYMl,303.15,0,100,1.374,Masilo and Bahadur (2021),Refractive index,Liquid,AAqmVN,CC[n+]1ccn(C)c1.COS(=O)(=O)[O-],1-ethyl-3-methylimidazolium methyl sulfate,AALcAl,CC(=O)O,acetic acid,,,,
hVYMl,303.15,0.0456,100,1.388,Masilo and Bahadur (2021),Refractive index,Liquid,AAqmVN,CC[n+]1ccn(C)c1.COS(=O)(=O)[O-],1-ethyl-3-methylimidazolium methyl sulfate,AALcAl,CC(=O)O,acetic acid,,,,
hVYMl,303.15,0.1037,100,1.404,Masilo and Bahadur (2021),Refractive index,Liquid,AAqmVN,CC[n+]1ccn(C)c1.COS(=O)(=O)[O-],1-ethyl-3-methylimidazolium methyl sulfate,AALcAl,CC(=O)O,acetic acid,,,,
hVYMl,303.15,0.2005,100,1.423,Masilo and Bahadur (2021),Refractive index,Liquid,AAqmVN,CC[n+]1ccn(C)c1.COS(=O)(=O)[O-],1-ethyl-3-methylimidazolium methyl sulfate,AALcAl,CC(=O)O,acetic acid,,,,
hVYMl,303.15,0.3039,100,1.438,Masilo and Bahadur (2021),Refractive index,Liquid,AAqmVN,CC[n+]1ccn(C)c1.COS(=O)(=O)[O-],1-ethyl-3-methylimidazolium methyl sulfate,AALcAl,CC(=O)O,acetic acid,,,,
hVYMl,303.15,0.3999,100,1.448,Masilo and Bahadur (2021),Refractive index,Liquid,AAqmVN,CC[n+]1ccn(C)c1.COS(=O)(=O)[O-],1-ethyl-3-methylimidazolium methyl sulfate,AALcAl,CC(=O)O,acetic acid,,,,
hVYMl,303.15,0.5002,100,1.46,Masilo and Bahadur (2021),Refractive index,Liquid,AAqmVN,CC[n+]1ccn(C)c1.COS(=O)(=O)[O-],1-ethyl-3-methylimidazolium methyl sulfate,AALcAl,CC(=O)O,acetic acid,,,,
hVYMl,303.15,0.6047,100,1.463,Masilo and Bahadur (2021),Refractive index,Liquid,AAqmVN,CC[n+]1ccn(C)c1.COS(=O)(=O)[O-],1-ethyl-3-methylimidazolium methyl sulfate,AALcAl,CC(=O)O,acetic acid,,,,
hVYMl,303.15,0.701,100,1.465,Masilo and Bahadur (2021),Refractive index,Liquid,AAqmVN,CC[n+]1ccn(C)c1.COS(=O)(=O)[O-],1-ethyl-3-methylimidazolium methyl sulfate,AALcAl,CC(=O)O,acetic acid,,,,
hVYMl,303.15,0.7974,100,1.473,Masilo and Bahadur (2021),Refractive index,Liquid,AAqmVN,CC[n+]1ccn(C)c1.COS(=O)(=O)[O-],1-ethyl-3-methylimidazolium methyl sulfate,AALcAl,CC(=O)O,acetic acid,,,,
hVYMl,303.15,0.8922,100,1.476,Masilo and Bahadur (2021),Refractive index,Liquid,AAqmVN,CC[n+]1ccn(C)c1.COS(=O)(=O)[O-],1-ethyl-3-methylimidazolium methyl sulfate,AALcAl,CC(=O)O,acetic acid,,,,
hVYMl,303.15,0.9596,100,1.479,Masilo and Bahadur (2021),Refractive index,Liquid,AAqmVN,CC[n+]1ccn(C)c1.COS(=O)(=O)[O-],1-ethyl-3-methylimidazolium methyl sulfate,AALcAl,CC(=O)O,acetic acid,,,,
hVYMl,303.15,1,100,1.48,Masilo and Bahadur (2021),Refractive index,Liquid,AAqmVN,CC[n+]1ccn(C)c1.COS(=O)(=O)[O-],1-ethyl-3-methylimidazolium methyl sulfate,AALcAl,CC(=O)O,acetic acid,,,,
hVYMl,313.15,0,100,1.368,Masilo and Bahadur (2021),Refractive index,Liquid,AAqmVN,CC[n+]1ccn(C)c1.COS(=O)(=O)[O-],1-ethyl-3-methylimidazolium methyl sulfate,AALcAl,CC(=O)O,acetic acid,,,,
hVYMl,313.15,0.0456,100,1.383,Masilo and Bahadur (2021),Refractive index,Liquid,AAqmVN,CC[n+]1ccn(C)c1.COS(=O)(=O)[O-],1-ethyl-3-methylimidazolium methyl sulfate,AALcAl,CC(=O)O,acetic acid,,,,
hVYMl,313.15,0.1037,100,1.401,Masilo and Bahadur (2021),Refractive index,Liquid,AAqmVN,CC[n+]1ccn(C)c1.COS(=O)(=O)[O-],1-ethyl-3-methylimidazolium methyl sulfate,AALcAl,CC(=O)O,acetic acid,,,,
hVYMl,313.15,0.2005,100,1.42,Masilo and Bahadur (2021),Refractive index,Liquid,AAqmVN,CC[n+]1ccn(C)c1.COS(=O)(=O)[O-],1-ethyl-3-methylimidazolium methyl sulfate,AALcAl,CC(=O)O,acetic acid,,,,
hVYMl,313.15,0.3039,100,1.437,Masilo and Bahadur (2021),Refractive index,Liquid,AAqmVN,CC[n+]1ccn(C)c1.COS(=O)(=O)[O-],1-ethyl-3-methylimidazolium methyl sulfate,AALcAl,CC(=O)O,acetic acid,,,,
hVYMl,313.15,0.3999,100,1.448,Masilo and Bahadur (2021),Refractive index,Liquid,AAqmVN,CC[n+]1ccn(C)c1.COS(=O)(=O)[O-],1-ethyl-3-methylimidazolium methyl sulfate,AALcAl,CC(=O)O,acetic acid,,,,
hVYMl,313.15,0.5002,100,1.457,Masilo and Bahadur (2021),Refractive index,Liquid,AAqmVN,CC[n+]1ccn(C)c1.COS(=O)(=O)[O-],1-ethyl-3-methylimidazolium methyl sulfate,AALcAl,CC(=O)O,acetic acid,,,,
hVYMl,313.15,0.6047,100,1.46,Masilo and Bahadur (2021),Refractive index,Liquid,AAqmVN,CC[n+]1ccn(C)c1.COS(=O)(=O)[O-],1-ethyl-3-methylimidazolium methyl sulfate,AALcAl,CC(=O)O,acetic acid,,,,
hVYMl,313.15,0.701,100,1.462,Masilo and Bahadur (2021),Refractive index,Liquid,AAqmVN,CC[n+]1ccn(C)c1.COS(=O)(=O)[O-],1-ethyl-3-methylimidazolium methyl sulfate,AALcAl,CC(=O)O,acetic acid,,,,
hVYMl,313.15,0.7974,100,1.471,Masilo and Bahadur (2021),Refractive index,Liquid,AAqmVN,CC[n+]1ccn(C)c1.COS(=O)(=O)[O-],1-ethyl-3-methylimidazolium methyl sulfate,AALcAl,CC(=O)O,acetic acid,,,,
hVYMl,313.15,0.8922,100,1.474,Masilo and Bahadur (2021),Refractive index,Liquid,AAqmVN,CC[n+]1ccn(C)c1.COS(=O)(=O)[O-],1-ethyl-3-methylimidazolium methyl sulfate,AALcAl,CC(=O)O,acetic acid,,,,
hVYMl,313.15,0.9596,100,1.476,Masilo and Bahadur (2021),Refractive index,Liquid,AAqmVN,CC[n+]1ccn(C)c1.COS(=O)(=O)[O-],1-ethyl-3-methylimidazolium methyl sulfate,AALcAl,CC(=O)O,acetic acid,,,,
hVYMl,313.15,1,100,1.475,Masilo and Bahadur (2021),Refractive index,Liquid,AAqmVN,CC[n+]1ccn(C)c1.COS(=O)(=O)[O-],1-ethyl-3-methylimidazolium methyl sulfate,AALcAl,CC(=O)O,acetic acid,,,,
hVYMl,323.15,0,100,1.366,Masilo and Bahadur (2021),Refractive index,Liquid,AAqmVN,CC[n+]1ccn(C)c1.COS(=O)(=O)[O-],1-ethyl-3-methylimidazolium methyl sulfate,AALcAl,CC(=O)O,acetic acid,,,,
hVYMl,323.15,0.0456,100,1.383,Masilo and Bahadur (2021),Refractive index,Liquid,AAqmVN,CC[n+]1ccn(C)c1.COS(=O)(=O)[O-],1-ethyl-3-methylimidazolium methyl sulfate,AALcAl,CC(=O)O,acetic acid,,,,
hVYMl,323.15,0.1037,100,1.399,Masilo and Bahadur (2021),Refractive index,Liquid,AAqmVN,CC[n+]1ccn(C)c1.COS(=O)(=O)[O-],1-ethyl-3-methylimidazolium methyl sulfate,AALcAl,CC(=O)O,acetic acid,,,,
hVYMl,323.15,0.2005,100,1.418,Masilo and Bahadur (2021),Refractive index,Liquid,AAqmVN,CC[n+]1ccn(C)c1.COS(=O)(=O)[O-],1-ethyl-3-methylimidazolium methyl sulfate,AALcAl,CC(=O)O,acetic acid,,,,
hVYMl,323.15,0.3039,100,1.435,Masilo and Bahadur (2021),Refractive index,Liquid,AAqmVN,CC[n+]1ccn(C)c1.COS(=O)(=O)[O-],1-ethyl-3-methylimidazolium methyl sulfate,AALcAl,CC(=O)O,acetic acid,,,,
hVYMl,323.15,0.3999,100,1.446,Masilo and Bahadur (2021),Refractive index,Liquid,AAqmVN,CC[n+]1ccn(C)c1.COS(=O)(=O)[O-],1-ethyl-3-methylimidazolium methyl sulfate,AALcAl,CC(=O)O,acetic acid,,,,
hVYMl,323.15,0.5002,100,1.455,Masilo and Bahadur (2021),Refractive index,Liquid,AAqmVN,CC[n+]1ccn(C)c1.COS(=O)(=O)[O-],1-ethyl-3-methylimidazolium methyl sulfate,AALcAl,CC(=O)O,acetic acid,,,,
hVYMl,323.15,0.6047,100,1.459,Masilo and Bahadur (2021),Refractive index,Liquid,AAqmVN,CC[n+]1ccn(C)c1.COS(=O)(=O)[O-],1-ethyl-3-methylimidazolium methyl sulfate,AALcAl,CC(=O)O,acetic acid,,,,
hVYMl,323.15,0.701,100,1.461,Masilo and Bahadur (2021),Refractive index,Liquid,AAqmVN,CC[n+]1ccn(C)c1.COS(=O)(=O)[O-],1-ethyl-3-methylimidazolium methyl sulfate,AALcAl,CC(=O)O,acetic acid,,,,
hVYMl,323.15,0.7974,100,1.469,Masilo and Bahadur (2021),Refractive index,Liquid,AAqmVN,CC[n+]1ccn(C)c1.COS(=O)(=O)[O-],1-ethyl-3-methylimidazolium methyl sulfate,AALcAl,CC(=O)O,acetic acid,,,,
hVYMl,323.15,0.8922,100,1.473,Masilo and Bahadur (2021),Refractive index,Liquid,AAqmVN,CC[n+]1ccn(C)c1.COS(=O)(=O)[O-],1-ethyl-3-methylimidazolium methyl sulfate,AALcAl,CC(=O)O,acetic acid,,,,
hVYMl,323.15,0.9596,100,1.474,Masilo and Bahadur (2021),Refractive index,Liquid,AAqmVN,CC[n+]1ccn(C)c1.COS(=O)(=O)[O-],1-ethyl-3-methylimidazolium methyl sulfate,AALcAl,CC(=O)O,acetic acid,,,,
hVYMl,323.15,1,100,1.474,Masilo and Bahadur (2021),Refractive index,Liquid,AAqmVN,CC[n+]1ccn(C)c1.COS(=O)(=O)[O-],1-ethyl-3-methylimidazolium methyl sulfate,AALcAl,CC(=O)O,acetic acid,,,,
hVYMl,333.15,0,100,1.363,Masilo and Bahadur (2021),Refractive index,Liquid,AAqmVN,CC[n+]1ccn(C)c1.COS(=O)(=O)[O-],1-ethyl-3-methylimidazolium methyl sulfate,AALcAl,CC(=O)O,acetic acid,,,,
hVYMl,333.15,0.0456,100,1.38,Masilo and Bahadur (2021),Refractive index,Liquid,AAqmVN,CC[n+]1ccn(C)c1.COS(=O)(=O)[O-],1-ethyl-3-methylimidazolium methyl sulfate,AALcAl,CC(=O)O,acetic acid,,,,
hVYMl,333.15,0.1037,100,1.396,Masilo and Bahadur (2021),Refractive index,Liquid,AAqmVN,CC[n+]1ccn(C)c1.COS(=O)(=O)[O-],1-ethyl-3-methylimidazolium methyl sulfate,AALcAl,CC(=O)O,acetic acid,,,,
hVYMl,333.15,0.2005,100,1.415,Masilo and Bahadur (2021),Refractive index,Liquid,AAqmVN,CC[n+]1ccn(C)c1.COS(=O)(=O)[O-],1-ethyl-3-methylimidazolium methyl sulfate,AALcAl,CC(=O)O,acetic acid,,,,
hVYMl,333.15,0.3039,100,1.433,Masilo and Bahadur (2021),Refractive index,Liquid,AAqmVN,CC[n+]1ccn(C)c1.COS(=O)(=O)[O-],1-ethyl-3-methylimidazolium methyl sulfate,AALcAl,CC(=O)O,acetic acid,,,,
hVYMl,333.15,0.3999,100,1.444,Masilo and Bahadur (2021),Refractive index,Liquid,AAqmVN,CC[n+]1ccn(C)c1.COS(=O)(=O)[O-],1-ethyl-3-methylimidazolium methyl sulfate,AALcAl,CC(=O)O,acetic acid,,,,
hVYMl,333.15,0.5002,100,1.453,Masilo and Bahadur (2021),Refractive index,Liquid,AAqmVN,CC[n+]1ccn(C)c1.COS(=O)(=O)[O-],1-ethyl-3-methylimidazolium methyl sulfate,AALcAl,CC(=O)O,acetic acid,,,,
hVYMl,333.15,0.6047,100,1.456,Masilo and Bahadur (2021),Refractive index,Liquid,AAqmVN,CC[n+]1ccn(C)c1.COS(=O)(=O)[O-],1-ethyl-3-methylimidazolium methyl sulfate,AALcAl,CC(=O)O,acetic acid,,,,
hVYMl,333.15,0.701,100,1.459,Masilo and Bahadur (2021),Refractive index,Liquid,AAqmVN,CC[n+]1ccn(C)c1.COS(=O)(=O)[O-],1-ethyl-3-methylimidazolium methyl sulfate,AALcAl,CC(=O)O,acetic acid,,,,
hVYMl,333.15,0.7974,100,1.467,Masilo and Bahadur (2021),Refractive index,Liquid,AAqmVN,CC[n+]1ccn(C)c1.COS(=O)(=O)[O-],1-ethyl-3-methylimidazolium methyl sulfate,AALcAl,CC(=O)O,acetic acid,,,,
hVYMl,333.15,0.8922,100,1.471,Masilo and Bahadur (2021),Refractive index,Liquid,AAqmVN,CC[n+]1ccn(C)c1.COS(=O)(=O)[O-],1-ethyl-3-methylimidazolium methyl sulfate,AALcAl,CC(=O)O,acetic acid,,,,
hVYMl,333.15,0.9596,100,1.471,Masilo and Bahadur (2021),Refractive index,Liquid,AAqmVN,CC[n+]1ccn(C)c1.COS(=O)(=O)[O-],1-ethyl-3-methylimidazolium methyl sulfate,AALcAl,CC(=O)O,acetic acid,,,,
hVYMl,333.15,1,100,1.471,Masilo and Bahadur (2021),Refractive index,Liquid,AAqmVN,CC[n+]1ccn(C)c1.COS(=O)(=O)[O-],1-ethyl-3-methylimidazolium methyl sulfate,AALcAl,CC(=O)O,acetic acid,,,,

File: refindex_csv_data/refindex_setid_ibmBo.csv
setid,"Temperature, K",Mole fraction of ethylene carbonate,"Pressure, kPa",Refractive index (Na D-line),reference,propertiy,phases,compound id 1,smile 1,compound name 1,compound id 2,smile 2,compound name 2,compound id 3,smile 3,compound name 3,Unnamed: 13
ibmBo,298.2,0.106,100,1.5505,Ghalami-Choobar and Fallahkar (2019),Refractive index,Liquid,AAQwFH,O=C1OCCO1,ethylene carbonate,AAkmTS,CC[n+]1ccn(C)c1.[Br-],1-ethyl-3-methylimidazolium bromide,,,,
ibmBo,298.2,0.222,100,1.5405,Ghalami-Choobar and Fallahkar (2019),Refractive index,Liquid,AAQwFH,O=C1OCCO1,ethylene carbonate,AAkmTS,CC[n+]1ccn(C)c1.[Br-],1-ethyl-3-methylimidazolium bromide,,,,
ibmBo,298.2,0.2945,100,1.531,Ghalami-Choobar and Fallahkar (2019),Refractive index,Liquid,AAQwFH,O=C1OCCO1,ethylene carbonate,AAkmTS,CC[n+]1ccn(C)c1.[Br-],1-ethyl-3-methylimidazolium bromide,,,,
ibmBo,298.2,0.3671,100,1.5245,Ghalami-Choobar and Fallahkar (2019),Refractive index,Liquid,AAQwFH,O=C1OCCO1,ethylene carbonate,AAkmTS,CC[n+]1ccn(C)c1.[Br-],1-ethyl-3-methylimidazolium bromide,,,,
ibmBo,298.2,0.4655,100,1.5105,Ghalami-Choobar and Fallahkar (2019),Refractive index,Liquid,AAQwFH,O=C1OCCO1,ethylene carbonate,AAkmTS,CC[n+]1ccn(C)c1.[Br-],1-ethyl-3-methylimidazolium bromide,,,,
ibmBo,298.2,0.6002,100,1.498,Ghalami-Choobar and Fallahkar (2019),Refractive index,Liquid,AAQwFH,O=C1OCCO1,ethylene carbonate,AAkmTS,CC[n+]1ccn(C)c1.[Br-],1-ethyl-3-methylimidazolium bromide,,,,
ibmBo,298.2,0.7142,100,1.4835,Ghalami-Choobar and Fallahkar (2019),Refractive index,Liquid,AAQwFH,O=C1OCCO1,ethylene carbonate,AAkmTS,CC[n+]1ccn(C)c1.[Br-],1-ethyl-3-methylimidazolium bromide,,,,
ibmBo,298.2,0.7981,100,1.4695,Ghalami-Choobar and Fallahkar (2019),Refractive index,Liquid,AAQwFH,O=C1OCCO1,ethylene carbonate,AAkmTS,CC[n+]1ccn(C)c1.[Br-],1-ethyl-3-methylimidazolium bromide,,,,
ibmBo,298.2,0.8946,100,1.45,Ghalami-Choobar and Fallahkar (2019),Refractive index,Liquid,AAQwFH,O=C1OCCO1,ethylene carbonate,AAkmTS,CC[n+]1ccn(C)c1.[Br-],1-ethyl-3-methylimidazolium bromide,,,,
ibmBo,308.2,0.106,100,1.548,Ghalami-Choobar and Fallahkar (2019),Refractive index,Liquid,AAQwFH,O=C1OCCO1,ethylene carbonate,AAkmTS,CC[n+]1ccn(C)c1.[Br-],1-ethyl-3-methylimidazolium bromide,,,,
ibmBo,308.2,0.222,100,1.5385,Ghalami-Choobar and Fallahkar (2019),Refractive index,Liquid,AAQwFH,O=C1OCCO1,ethylene carbonate,AAkmTS,CC[n+]1ccn(C)c1.[Br-],1-ethyl-3-methylimidazolium bromide,,,,
ibmBo,308.2,0.2945,100,1.529,Ghalami-Choobar and Fallahkar (2019),Refractive index,Liquid,AAQwFH,O=C1OCCO1,ethylene carbonate,AAkmTS,CC[n+]1ccn(C)c1.[Br-],1-ethyl-3-methylimidazolium bromide,,,,
ibmBo,308.2,0.3671,100,1.5235,Ghalami-Choobar and Fallahkar (2019),Refractive index,Liquid,AAQwFH,O=C1OCCO1,ethylene carbonate,AAkmTS,CC[n+]1ccn(C)c1.[Br-],1-ethyl-3-methylimidazolium bromide,,,,
ibmBo,308.2,0.4655,100,1.5085,Ghalami-Choobar and Fallahkar (2019),Refractive index,Liquid,AAQwFH,O=C1OCCO1,ethylene carbonate,AAkmTS,CC[n+]1ccn(C)c1.[Br-],1-ethyl-3-methylimidazolium bromide,,,,
ibmBo,308.2,0.6002,100,1.4955,Ghalami-Choobar and Fallahkar (2019),Refractive index,Liquid,AAQwFH,O=C1OCCO1,ethylene carbonate,AAkmTS,CC[n+]1ccn(C)c1.[Br-],1-ethyl-3-methylimidazolium bromide,,,,
ibmBo,308.2,0.7142,100,1.481,Ghalami-Choobar and Fallahkar (2019),Refractive index,Liquid,AAQwFH,O=C1OCCO1,ethylene carbonate,AAkmTS,CC[n+]1ccn(C)c1.[Br-],1-ethyl-3-methylimidazolium bromide,,,,
ibmBo,308.2,0.7981,100,1.466,Ghalami-Choobar and Fallahkar (2019),Refractive index,Liquid,AAQwFH,O=C1OCCO1,ethylene carbonate,AAkmTS,CC[n+]1ccn(C)c1.[Br-],1-ethyl-3-methylimidazolium bromide,,,,
ibmBo,308.2,0.8946,100,1.445,Ghalami-Choobar and Fallahkar (2019),Refractive index,Liquid,AAQwFH,O=C1OCCO1,ethylene carbonate,AAkmTS,CC[n+]1ccn(C)c1.[Br-],1-ethyl-3-methylimidazolium bromide,,,,
ibmBo,318.2,0.106,100,1.5455,Ghalami-Choobar and Fallahkar (2019),Refractive index,Liquid,AAQwFH,O=C1OCCO1,ethylene carbonate,AAkmTS,CC[n+]1ccn(C)c1.[Br-],1-ethyl-3-methylimidazolium bromide,,,,
ibmBo,318.2,0.222,100,1.5345,Ghalami-Choobar and Fallahkar (2019),Refractive index,Liquid,AAQwFH,O=C1OCCO1,ethylene carbonate,AAkmTS,CC[n+]1ccn(C)c1.[Br-],1-ethyl-3-methylimidazolium bromide,,,,
ibmBo,318.2,0.2945,100,1.5275,Ghalami-Choobar and Fallahkar (2019),Refractive index,Liquid,AAQwFH,O=C1OCCO1,ethylene carbonate,AAkmTS,CC[n+]1ccn(C)c1.[Br-],1-ethyl-3-methylimidazolium bromide,,,,
ibmBo,318.2,0.3671,100,1.52,Ghalami-Choobar and Fallahkar (2019),Refractive index,Liquid,AAQwFH,O=C1OCCO1,ethylene carbonate,AAkmTS,CC[n+]1ccn(C)c1.[Br-],1-ethyl-3-methylimidazolium bromide,,,,
ibmBo,318.2,0.4655,100,1.5065,Ghalami-Choobar and Fallahkar (2019),Refractive index,Liquid,AAQwFH,O=C1OCCO1,ethylene carbonate,AAkmTS,CC[n+]1ccn(C)c1.[Br-],1-ethyl-3-methylimidazolium bromide,,,,
ibmBo,318.2,0.6002,100,1.493,Ghalami-Choobar and Fallahkar (2019),Refractive index,Liquid,AAQwFH,O=C1OCCO1,ethylene carbonate,AAkmTS,CC[n+]1ccn(C)c1.[Br-],1-ethyl-3-methylimidazolium bromide,,,,
ibmBo,318.2,0.7142,100,1.4775,Ghalami-Choobar and Fallahkar (2019),Refractive index,Liquid,AAQwFH,O=C1OCCO1,ethylene carbonate,AAkmTS,CC[n+]1ccn(C)c1.[Br-],1-ethyl-3-methylimidazolium bromide,,,,
ibmBo,318.2,0.7981,100,1.4635,Ghalami-Choobar and Fallahkar (2019),Refractive index,Liquid,AAQwFH,O=C1OCCO1,ethylene carbonate,AAkmTS,CC[n+]1ccn(C)c1.[Br-],1-ethyl-3-methylimidazolium bromide,,,,
ibmBo,318.2,0.8946,100,1.4425,Ghalami-Choobar and Fallahkar (2019),Refractive index,Liquid,AAQwFH,O=C1OCCO1,ethylene carbonate,AAkmTS,CC[n+]1ccn(C)c1.[Br-],1-ethyl-3-methylimidazolium bromide,,,,

File: refindex_csv_data/refindex_setid_iuHNX.csv
setid,"Temperature, K",Mole fraction of 1-butyl-3-methylimidazolium tetrafluoroborate,"Pressure, kPa",Refractive index (Na D-line),reference,propertiy,phases,compound id 1,smile 1,compound name 1,compound id 2,smile 2,compound name 2,compound id 3,smile 3,compound name 3,Unnamed: 13
iuHNX,293.15,0,101,1.45601,Taib and Murugesan (2012),Refractive index,Liquid,AALmBl,NCCO,2-aminoethan-1-ol,AArYBF,CCCC[n+]1ccn(C)c1.F[B-](F)(F)F,1-butyl-3-methylimidazolium tetrafluoroborate,,,,
iuHNX,293.15,0.0999,101,1.44991,Taib and Murugesan (2012),Refractive index,Liquid,AALmBl,NCCO,2-aminoethan-1-ol,AArYBF,CCCC[n+]1ccn(C)c1.F[B-](F)(F)F,1-butyl-3-methylimidazolium tetrafluoroborate,,,,
iuHNX,293.15,0.2001,101,1.44389,Taib and Murugesan (2012),Refractive index,Liquid,AALmBl,NCCO,2-aminoethan-1-ol,AArYBF,CCCC[n+]1ccn(C)c1.F[B-](F)(F)F,1-butyl-3-methylimidazolium tetrafluoroborate,,,,
iuHNX,293.15,0.2994,101,1.4394,Taib and Murugesan (2012),Refractive index,Liquid,AALmBl,NCCO,2-aminoethan-1-ol,AArYBF,CCCC[n+]1ccn(C)c1.F[B-](F)(F)F,1-butyl-3-methylimidazolium tetrafluoroborate,,,,
iuHNX,293.15,0.4004,101,1.43589,Taib and Murugesan (2012),Refractive index,Liquid,AALmBl,NCCO,2-aminoethan-1-ol,AArYBF,CCCC[n+]1ccn(C)c1.F[B-](F)(F)F,1-butyl-3-methylimidazolium tetrafluoroborate,,,,
iuHNX,293.15,0.4999,101,1.43332,Taib and Murugesan (2012),Refractive index,Liquid,AALmBl,NCCO,2-aminoethan-1-ol,AArYBF,CCCC[n+]1ccn(C)c1.F[B-](F)(F)F,1-butyl-3-methylimidazolium tetrafluoroborate,,,,
iuHNX,293.15,0.5994,101,1.43129,Taib and Murugesan (2012),Refractive index,Liquid,AALmBl,NCCO,2-aminoethan-1-ol,AArYBF,CCCC[n+]1ccn(C)c1.F[B-](F)(F)F,1-butyl-3-methylimidazolium tetrafluoroborate,,,,
iuHNX,293.15,0.7005,101,1.42954,Taib and Murugesan (2012),Refractive index,Liquid,AALmBl,NCCO,2-aminoethan-1-ol,AArYBF,CCCC[n+]1ccn(C)c1.F[B-](F)(F)F,1-butyl-3-methylimidazolium tetrafluoroborate,,,,
iuHNX,293.15,0.7992,101,1.4282,Taib and Murugesan (2012),Refractive index,Liquid,AALmBl,NCCO,2-aminoethan-1-ol,AArYBF,CCCC[n+]1ccn(C)c1.F[B-](F)(F)F,1-butyl-3-methylimidazolium tetrafluoroborate,,,,
iuHNX,293.15,0.9002,101,1.42712,Taib and Murugesan (2012),Refractive index,Liquid,AALmBl,NCCO,2-aminoethan-1-ol,AArYBF,CCCC[n+]1ccn(C)c1.F[B-](F)(F)F,1-butyl-3-methylimidazolium tetrafluoroborate,,,,
iuHNX,293.15,1,101,1.42592,Taib and Murugesan (2012),Refractive index,Liquid,AALmBl,NCCO,2-aminoethan-1-ol,AArYBF,CCCC[n+]1ccn(C)c1.F[B-](F)(F)F,1-butyl-3-methylimidazolium tetrafluoroborate,,,,
iuHNX,298.15,0,101,1.45432,Taib and Murugesan (2012),Refractive index,Liquid,AALmBl,NCCO,2-aminoethan-1-ol,AArYBF,CCCC[n+]1ccn(C)c1.F[B-](F)(F)F,1-butyl-3-methylimidazolium tetrafluoroborate,,,,
iuHNX,298.15,0.0999,101,1.44855,Taib and Murugesan (2012),Refractive index,Liquid,AALmBl,NCCO,2-aminoethan-1-ol,AArYBF,CCCC[n+]1ccn(C)c1.F[B-](F)(F)F,1-butyl-3-methylimidazolium tetrafluoroborate,,,,
iuHNX,298.15,0.2001,101,1.44225,Taib and Murugesan (2012),Refractive index,Liquid,AALmBl,NCCO,2-aminoethan-1-ol,AArYBF,CCCC[n+]1ccn(C)c1.F[B-](F)(F)F,1-butyl-3-methylimidazolium tetrafluoroborate,,,,
iuHNX,298.15,0.2994,101,1.43802,Taib and Murugesan (2012),Refractive index,Liquid,AALmBl,NCCO,2-aminoethan-1-ol,AArYBF,CCCC[n+]1ccn(C)c1.F[B-](F)(F)F,1-butyl-3-methylimidazolium tetrafluoroborate,,,,
iuHNX,298.15,0.4004,101,1.43458,Taib and Murugesan (2012),Refractive index,Liquid,AALmBl,NCCO,2-aminoethan-1-ol,AArYBF,CCCC[n+]1ccn(C)c1.F[B-](F)(F)F,1-butyl-3-methylimidazolium tetrafluoroborate,,,,
iuHNX,298.15,0.4999,101,1.43184,Taib and Murugesan (2012),Refractive index,Liquid,AALmBl,NCCO,2-aminoethan-1-ol,AArYBF,CCCC[n+]1ccn(C)c1.F[B-](F)(F)F,1-butyl-3-methylimidazolium tetrafluoroborate,,,,
iuHNX,298.15,0.5994,101,1.4299,Taib and Murugesan (2012),Refractive index,Liquid,AALmBl,NCCO,2-aminoethan-1-ol,AArYBF,CCCC[n+]1ccn(C)c1.F[B-](F)(F)F,1-butyl-3-methylimidazolium tetrafluoroborate,,,,
iuHNX,298.15,0.7005,101,1.42799,Taib and Murugesan (2012),Refractive index,Liquid,AALmBl,NCCO,2-aminoethan-1-ol,AArYBF,CCCC[n+]1ccn(C)c1.F[B-](F)(F)F,1-butyl-3-methylimidazolium tetrafluoroborate,,,,
iuHNX,298.15,0.7992,101,1.42688,Taib and Murugesan (2012),Refractive index,Liquid,AALmBl,NCCO,2-aminoethan-1-ol,AArYBF,CCCC[n+]1ccn(C)c1.F[B-](F)(F)F,1-butyl-3-methylimidazolium tetrafluoroborate,,,,
iuHNX,298.15,0.9002,101,1.42585,Taib and Murugesan (2012),Refractive index,Liquid,AALmBl,NCCO,2-aminoethan-1-ol,AArYBF,CCCC[n+]1ccn(C)c1.F[B-](F)(F)F,1-butyl-3-methylimidazolium tetrafluoroborate,,,,
iuHNX,298.15,1,101,1.42475,Taib and Murugesan (2012),Refractive index,Liquid,AALmBl,NCCO,2-aminoethan-1-ol,AArYBF,CCCC[n+]1ccn(C)c1.F[B-](F)(F)F,1-butyl-3-methylimidazolium tetrafluoroborate,,,,
iuHNX,303.15,0,101,1.45273,Taib and Murugesan (2012),Refractive index,Liquid,AALmBl,NCCO,2-aminoethan-1-ol,AArYBF,CCCC[n+]1ccn(C)c1.F[B-](F)(F)F,1-butyl-3-methylimidazolium tetrafluoroborate,,,,
iuHNX,303.15,0.0999,101,1.44655,Taib and Murugesan (2012),Refractive index,Liquid,AALmBl,NCCO,2-aminoethan-1-ol,AArYBF,CCCC[n+]1ccn(C)c1.F[B-](F)(F)F,1-butyl-3-methylimidazolium tetrafluoroborate,,,,
iuHNX,303.15,0.2001,101,1.44075,Taib and Murugesan (2012),Refractive index,Liquid,AALmBl,NCCO,2-aminoethan-1-ol,AArYBF,CCCC[n+]1ccn(C)c1.F[B-](F)(F)F,1-butyl-3-methylimidazolium tetrafluoroborate,,,,
iuHNX,303.15,0.2994,101,1.43648,Taib and Murugesan (2012),Refractive index,Liquid,AALmBl,NCCO,2-aminoethan-1-ol,AArYBF,CCCC[n+]1ccn(C)c1.F[B-](F)(F)F,1-butyl-3-methylimidazolium tetrafluoroborate,,,,
iuHNX,303.15,0.4004,101,1.43322,Taib and Murugesan (2012),Refractive index,Liquid,AALmBl,NCCO,2-aminoethan-1-ol,AArYBF,CCCC[n+]1ccn(C)c1.F[B-](F)(F)F,1-butyl-3-methylimidazolium tetrafluoroborate,,,,
iuHNX,303.15,0.4999,101,1.43027,Taib and Murugesan (2012),Refractive index,Liquid,AALmBl,NCCO,2-aminoethan-1-ol,AArYBF,CCCC[n+]1ccn(C)c1.F[B-](F)(F)F,1-butyl-3-methylimidazolium tetrafluoroborate,,,,
iuHNX,303.15,0.5994,101,1.42855,Taib and Murugesan (2012),Refractive index,Liquid,AALmBl,NCCO,2-aminoethan-1-ol,AArYBF,CCCC[n+]1ccn(C)c1.F[B-](F)(F)F,1-butyl-3-methylimidazolium tetrafluoroborate,,,,
iuHNX,303.15,0.7005,101,1.42689,Taib and Murugesan (2012),Refractive index,Liquid,AALmBl,NCCO,2-aminoethan-1-ol,AArYBF,CCCC[n+]1ccn(C)c1.F[B-](F)(F)F,1-butyl-3-methylimidazolium tetrafluoroborate,,,,
iuHNX,303.15,0.7992,101,1.42559,Taib and Murugesan (2012),Refractive index,Liquid,AALmBl,NCCO,2-aminoethan-1-ol,AArYBF,CCCC[n+]1ccn(C)c1.F[B-](F)(F)F,1-butyl-3-methylimidazolium tetrafluoroborate,,,,
iuHNX,303.15,0.9002,101,1.42429,Taib and Murugesan (2012),Refractive index,Liquid,AALmBl,NCCO,2-aminoethan-1-ol,AArYBF,CCCC[n+]1ccn(C)c1.F[B-](F)(F)F,1-butyl-3-methylimidazolium tetrafluoroborate,,,,
iuHNX,303.15,1,101,1.42369,Taib and Murugesan (2012),Refractive index,Liquid,AALmBl,NCCO,2-aminoethan-1-ol,AArYBF,CCCC[n+]1ccn(C)c1.F[B-](F)(F)F,1-butyl-3-methylimidazolium tetrafluoroborate,,,,
iuHNX,313.15,0,101,1.44913,Taib and Murugesan (2012),Refractive index,Liquid,AALmBl,NCCO,2-aminoethan-1-ol,AArYBF,CCCC[n+]1ccn(C)c1.F[B-](F)(F)F,1-butyl-3-methylimidazolium tetrafluoroborate,,,,
iuHNX,313.15,0.0999,101,1.44309,Taib and Murugesan (2012),Refractive index,Liquid,AALmBl,NCCO,2-aminoethan-1-ol,AArYBF,CCCC[n+]1ccn(C)c1.F[B-](F)(F)F,1-butyl-3-methylimidazolium tetrafluoroborate,,,,
iuHNX,313.15,0.2001,101,1.43765,Taib and Murugesan (2012),Refractive index,Liquid,AALmBl,NCCO,2-aminoethan-1-ol,AArYBF,CCCC[n+]1ccn(C)c1.F[B-](F)(F)F,1-butyl-3-methylimidazolium tetrafluoroborate,,,,
iuHNX,313.15,0.2994,101,1.43333,Taib and Murugesan (2012),Refractive index,Liquid,AALmBl,NCCO,2-aminoethan-1-ol,AArYBF,CCCC[n+]1ccn(C)c1.F[B-](F)(F)F,1-butyl-3-methylimidazolium tetrafluoroborate,,,,
iuHNX,313.15,0.4004,101,1.43025,Taib and Murugesan (2012),Refractive index,Liquid,AALmBl,NCCO,2-aminoethan-1-ol,AArYBF,CCCC[n+]1ccn(C)c1.F[B-](F)(F)F,1-butyl-3-methylimidazolium tetrafluoroborate,,,,
iuHNX,313.15,0.4999,101,1.42753,Taib and Murugesan (2012),Refractive index,Liquid,AALmBl,NCCO,2-aminoethan-1-ol,AArYBF,CCCC[n+]1ccn(C)c1.F[B-](F)(F)F,1-butyl-3-methylimidazolium tetrafluoroborate,,,,
iuHNX,313.15,0.5994,101,1.42573,Taib and Murugesan (2012),Refractive index,Liquid,AALmBl,NCCO,2-aminoethan-1-ol,AArYBF,CCCC[n+]1ccn(C)c1.F[B-](F)(F)F,1-butyl-3-methylimidazolium tetrafluoroborate,,,,
iuHNX,313.15,0.7005,101,1.42416,Taib and Murugesan (2012),Refractive index,Liquid,AALmBl,NCCO,2-aminoethan-1-ol,AArYBF,CCCC[n+]1ccn(C)c1.F[B-](F)(F)F,1-butyl-3-methylimidazolium tetrafluoroborate,,,,
iuHNX,313.15,0.7992,101,1.42296,Taib and Murugesan (2012),Refractive index,Liquid,AALmBl,NCCO,2-aminoethan-1-ol,AArYBF,CCCC[n+]1ccn(C)c1.F[B-](F)(F)F,1-butyl-3-methylimidazolium tetrafluoroborate,,,,
iuHNX,313.15,0.9002,101,1.42206,Taib and Murugesan (2012),Refractive index,Liquid,AALmBl,NCCO,2-aminoethan-1-ol,AArYBF,CCCC[n+]1ccn(C)c1.F[B-](F)(F)F,1-butyl-3-methylimidazolium tetrafluoroborate,,,,
iuHNX,313.15,1,101,1.42128,Taib and Murugesan (2012),Refractive index,Liquid,AALmBl,NCCO,2-aminoethan-1-ol,AArYBF,CCCC[n+]1ccn(C)c1.F[B-](F)(F)F,1-butyl-3-methylimidazolium tetrafluoroborate,,,,
iuHNX,323.15,0,101,1.44561,Taib and Murugesan (2012),Refractive index,Liquid,AALmBl,NCCO,2-aminoethan-1-ol,AArYBF,CCCC[n+]1ccn(C)c1.F[B-](F)(F)F,1-butyl-3-methylimidazolium tetrafluoroborate,,,,
iuHNX,323.15,0.0999,101,1.43978,Taib and Murugesan (2012),Refractive index,Liquid,AALmBl,NCCO,2-aminoethan-1-ol,AArYBF,CCCC[n+]1ccn(C)c1.F[B-](F)(F)F,1-butyl-3-methylimidazolium tetrafluoroborate,,,,
iuHNX,323.15,0.2001,101,1.43437,Taib and Murugesan (2012),Refractive index,Liquid,AALmBl,NCCO,2-aminoethan-1-ol,AArYBF,CCCC[n+]1ccn(C)c1.F[B-](F)(F)F,1-butyl-3-methylimidazolium tetrafluoroborate,,,,
iuHNX,323.15,0.2994,101,1.4302,Taib and Murugesan (2012),Refractive index,Liquid,AALmBl,NCCO,2-aminoethan-1-ol,AArYBF,CCCC[n+]1ccn(C)c1.F[B-](F)(F)F,1-butyl-3-methylimidazolium tetrafluoroborate,,,,
iuHNX,323.15,0.4004,101,1.42717,Taib and Murugesan (2012),Refractive index,Liquid,AALmBl,NCCO,2-aminoethan-1-ol,AArYBF,CCCC[n+]1ccn(C)c1.F[B-](F)(F)F,1-butyl-3-methylimidazolium tetrafluoroborate,,,,
iuHNX,323.15,0.4999,101,1.42445,Taib and Murugesan (2012),Refractive index,Liquid,AALmBl,NCCO,2-aminoethan-1-ol,AArYBF,CCCC[n+]1ccn(C)c1.F[B-](F)(F)F,1-butyl-3-methylimidazolium tetrafluoroborate,,,,
iuHNX,323.15,0.5994,101,1.42292,Taib and Murugesan (2012),Refractive index,Liquid,AALmBl,NCCO,2-aminoethan-1-ol,AArYBF,CCCC[n+]1ccn(C)c1.F[B-](F)(F)F,1-butyl-3-methylimidazolium tetrafluoroborate,,,,
iuHNX,323.15,0.7005,101,1.42148,Taib and Murugesan (2012),Refractive index,Liquid,AALmBl,NCCO,2-aminoethan-1-ol,AArYBF,CCCC[n+]1ccn(C)c1.F[B-](F)(F)F,1-butyl-3-methylimidazolium tetrafluoroborate,,,,
iuHNX,323.15,0.7992,101,1.42032,Taib and Murugesan (2012),Refractive index,Liquid,AALmBl,NCCO,2-aminoethan-1-ol,AArYBF,CCCC[n+]1ccn(C)c1.F[B-](F)(F)F,1-butyl-3-methylimidazolium tetrafluoroborate,,,,
iuHNX,323.15,0.9002,101,1.41932,Taib and Murugesan (2012),Refractive index,Liquid,AALmBl,NCCO,2-aminoethan-1-ol,AArYBF,CCCC[n+]1ccn(C)c1.F[B-](F)(F)F,1-butyl-3-methylimidazolium tetrafluoroborate,,,,
iuHNX,323.15,1,101,1.419,Taib and Murugesan (2012),Refractive index,Liquid,AALmBl,NCCO,2-aminoethan-1-ol,AArYBF,CCCC[n+]1ccn(C)c1.F[B-](F)(F)F,1-butyl-3-methylimidazolium tetrafluoroborate,,,,
iuHNX,333.15,0,101,1.44213,Taib and Murugesan (2012),Refractive index,Liquid,AALmBl,NCCO,2-aminoethan-1-ol,AArYBF,CCCC[n+]1ccn(C)c1.F[B-](F)(F)F,1-butyl-3-methylimidazolium tetrafluoroborate,,,,
iuHNX,333.15,0.0999,101,1.43631,Taib and Murugesan (2012),Refractive index,Liquid,AALmBl,NCCO,2-aminoethan-1-ol,AArYBF,CCCC[n+]1ccn(C)c1.F[B-](F)(F)F,1-butyl-3-methylimidazolium tetrafluoroborate,,,,
iuHNX,333.15,0.2001,101,1.43077,Taib and Murugesan (2012),Refractive index,Liquid,AALmBl,NCCO,2-aminoethan-1-ol,AArYBF,CCCC[n+]1ccn(C)c1.F[B-](F)(F)F,1-butyl-3-methylimidazolium tetrafluoroborate,,,,
iuHNX,333.15,0.2994,101,1.4275,Taib and Murugesan (2012),Refractive index,Liquid,AALmBl,NCCO,2-aminoethan-1-ol,AArYBF,CCCC[n+]1ccn(C)c1.F[B-](F)(F)F,1-butyl-3-methylimidazolium tetrafluoroborate,,,,
iuHNX,333.15,0.4004,101,1.42422,Taib and Murugesan (2012),Refractive index,Liquid,AALmBl,NCCO,2-aminoethan-1-ol,AArYBF,CCCC[n+]1ccn(C)c1.F[B-](F)(F)F,1-butyl-3-methylimidazolium tetrafluoroborate,,,,
iuHNX,333.15,0.4999,101,1.42184,Taib and Murugesan (2012),Refractive index,Liquid,AALmBl,NCCO,2-aminoethan-1-ol,AArYBF,CCCC[n+]1ccn(C)c1.F[B-](F)(F)F,1-butyl-3-methylimidazolium tetrafluoroborate,,,,
iuHNX,333.15,0.5994,101,1.42014,Taib and Murugesan (2012),Refractive index,Liquid,AALmBl,NCCO,2-aminoethan-1-ol,AArYBF,CCCC[n+]1ccn(C)c1.F[B-](F)(F)F,1-butyl-3-methylimidazolium tetrafluoroborate,,,,
iuHNX,333.15,0.7005,101,1.4188,Taib and Murugesan (2012),Refractive index,Liquid,AALmBl,NCCO,2-aminoethan-1-ol,AArYBF,CCCC[n+]1ccn(C)c1.F[B-](F)(F)F,1-butyl-3-methylimidazolium tetrafluoroborate,,,,
iuHNX,333.15,0.7992,101,1.41775,Taib and Murugesan (2012),Refractive index,Liquid,AALmBl,NCCO,2-aminoethan-1-ol,AArYBF,CCCC[n+]1ccn(C)c1.F[B-](F)(F)F,1-butyl-3-methylimidazolium tetrafluoroborate,,,,
iuHNX,333.15,0.9002,101,1.41707,Taib and Murugesan (2012),Refractive index,Liquid,AALmBl,NCCO,2-aminoethan-1-ol,AArYBF,CCCC[n+]1ccn(C)c1.F[B-](F)(F)F,1-butyl-3-methylimidazolium tetrafluoroborate,,,,
iuHNX,333.15,1,101,1.41656,Taib and Murugesan (2012),Refractive index,Liquid,AALmBl,NCCO,2-aminoethan-1-ol,AArYBF,CCCC[n+]1ccn(C)c1.F[B-](F)(F)F,1-butyl-3-methylimidazolium tetrafluoroborate,,,,
iuHNX,343.15,0,101,1.43862,Taib and Murugesan (2012),Refractive index,Liquid,AALmBl,NCCO,2-aminoethan-1-ol,AArYBF,CCCC[n+]1ccn(C)c1.F[B-](F)(F)F,1-butyl-3-methylimidazolium tetrafluoroborate,,,,
iuHNX,343.15,0.0999,101,1.43291,Taib and Murugesan (2012),Refractive index,Liquid,AALmBl,NCCO,2-aminoethan-1-ol,AArYBF,CCCC[n+]1ccn(C)c1.F[B-](F)(F)F,1-butyl-3-methylimidazolium tetrafluoroborate,,,,
iuHNX,343.15,0.2001,101,1.42766,Taib and Murugesan (2012),Refractive index,Liquid,AALmBl,NCCO,2-aminoethan-1-ol,AArYBF,CCCC[n+]1ccn(C)c1.F[B-](F)(F)F,1-butyl-3-methylimidazolium tetrafluoroborate,,,,
iuHNX,343.15,0.2994,101,1.4241,Taib and Murugesan (2012),Refractive index,Liquid,AALmBl,NCCO,2-aminoethan-1-ol,AArYBF,CCCC[n+]1ccn(C)c1.F[B-](F)(F)F,1-butyl-3-methylimidazolium tetrafluoroborate,,,,
iuHNX,343.15,0.4004,101,1.4213,Taib and Murugesan (2012),Refractive index,Liquid,AALmBl,NCCO,2-aminoethan-1-ol,AArYBF,CCCC[n+]1ccn(C)c1.F[B-](F)(F)F,1-butyl-3-methylimidazolium tetrafluoroborate,,,,
iuHNX,343.15,0.4999,101,1.41904,Taib and Murugesan (2012),Refractive index,Liquid,AALmBl,NCCO,2-aminoethan-1-ol,AArYBF,CCCC[n+]1ccn(C)c1.F[B-](F)(F)F,1-butyl-3-methylimidazolium tetrafluoroborate,,,,
iuHNX,343.15,0.5994,101,1.41739,Taib and Murugesan (2012),Refractive index,Liquid,AALmBl,NCCO,2-aminoethan-1-ol,AArYBF,CCCC[n+]1ccn(C)c1.F[B-](F)(F)F,1-butyl-3-methylimidazolium tetrafluoroborate,,,,
iuHNX,343.15,0.7005,101,1.41605,Taib and Murugesan (2012),Refractive index,Liquid,AALmBl,NCCO,2-aminoethan-1-ol,AArYBF,CCCC[n+]1ccn(C)c1.F[B-](F)(F)F,1-butyl-3-methylimidazolium tetrafluoroborate,,,,
iuHNX,343.15,0.7992,101,1.4153,Taib and Murugesan (2012),Refractive index,Liquid,AALmBl,NCCO,2-aminoethan-1-ol,AArYBF,CCCC[n+]1ccn(C)c1.F[B-](F)(F)F,1-butyl-3-methylimidazolium tetrafluoroborate,,,,
iuHNX,343.15,0.9002,101,1.41397,Taib and Murugesan (2012),Refractive index,Liquid,AALmBl,NCCO,2-aminoethan-1-ol,AArYBF,CCCC[n+]1ccn(C)c1.F[B-](F)(F)F,1-butyl-3-methylimidazolium tetrafluoroborate,,,,
iuHNX,343.15,1,101,1.41388,Taib and Murugesan (2012),Refractive index,Liquid,AALmBl,NCCO,2-aminoethan-1-ol,AArYBF,CCCC[n+]1ccn(C)c1.F[B-](F)(F)F,1-butyl-3-methylimidazolium tetrafluoroborate,,,,
iuHNX,353.15,0,101,1.43472,Taib and Murugesan (2012),Refractive index,Liquid,AALmBl,NCCO,2-aminoethan-1-ol,AArYBF,CCCC[n+]1ccn(C)c1.F[B-](F)(F)F,1-butyl-3-methylimidazolium tetrafluoroborate,,,,
iuHNX,353.15,0.0999,101,1.4297,Taib and Murugesan (2012),Refractive index,Liquid,AALmBl,NCCO,2-aminoethan-1-ol,AArYBF,CCCC[n+]1ccn(C)c1.F[B-](F)(F)F,1-butyl-3-methylimidazolium tetrafluoroborate,,,,
iuHNX,353.15,0.2001,101,1.42456,Taib and Murugesan (2012),Refractive index,Liquid,AALmBl,NCCO,2-aminoethan-1-ol,AArYBF,CCCC[n+]1ccn(C)c1.F[B-](F)(F)F,1-butyl-3-methylimidazolium tetrafluoroborate,,,,
iuHNX,353.15,0.2994,101,1.42104,Taib and Murugesan (2012),Refractive index,Liquid,AALmBl,NCCO,2-aminoethan-1-ol,AArYBF,CCCC[n+]1ccn(C)c1.F[B-](F)(F)F,1-butyl-3-methylimidazolium tetrafluoroborate,,,,
iuHNX,353.15,0.4004,101,1.41839,Taib and Murugesan (2012),Refractive index,Liquid,AALmBl,NCCO,2-aminoethan-1-ol,AArYBF,CCCC[n+]1ccn(C)c1.F[B-](F)(F)F,1-butyl-3-methylimidazolium tetrafluoroborate,,,,
iuHNX,353.15,0.4999,101,1.41617,Taib and Murugesan (2012),Refractive index,Liquid,AALmBl,NCCO,2-aminoethan-1-ol,AArYBF,CCCC[n+]1ccn(C)c1.F[B-](F)(F)F,1-butyl-3-methylimidazolium tetrafluoroborate,,,,
iuHNX,353.15,0.5994,101,1.4149,Taib and Murugesan (2012),Refractive index,Liquid,AALmBl,NCCO,2-aminoethan-1-ol,AArYBF,CCCC[n+]1ccn(C)c1.F[B-](F)(F)F,1-butyl-3-methylimidazolium tetrafluoroborate,,,,
iuHNX,353.15,0.7005,101,1.41357,Taib and Murugesan (2012),Refractive index,Liquid,AALmBl,NCCO,2-aminoethan-1-ol,AArYBF,CCCC[n+]1ccn(C)c1.F[B-](F)(F)F,1-butyl-3-methylimidazolium tetrafluoroborate,,,,
iuHNX,353.15,0.7992,101,1.41267,Taib and Murugesan (2012),Refractive index,Liquid,AALmBl,NCCO,2-aminoethan-1-ol,AArYBF,CCCC[n+]1ccn(C)c1.F[B-](F)(F)F,1-butyl-3-methylimidazolium tetrafluoroborate,,,,
iuHNX,353.15,0.9002,101,1.41202,Taib and Murugesan (2012),Refractive index,Liquid,AALmBl,NCCO,2-aminoethan-1-ol,AArYBF,CCCC[n+]1ccn(C)c1.F[B-](F)(F)F,1-butyl-3-methylimidazolium tetrafluoroborate,,,,
iuHNX,353.15,1,101,1.41135,Taib and Murugesan (2012),Refractive index,Liquid,AALmBl,NCCO,2-aminoethan-1-ol,AArYBF,CCCC[n+]1ccn(C)c1.F[B-](F)(F)F,1-butyl-3-methylimidazolium tetrafluoroborate,,,,
