Repository: kamranayazheydarov/ILTHERMO-data

# ILThermo Data Processing

This project processes JSON files containing density data and merges them into CSV files. It also updates the CSV files with metadata and SMILES strings for compounds.

## main_functions.py

This script contains the main functions for processing the density data.

## File Descriptions

### #file:compounds.csv

This file contains compound information with the following headers:
- `id` (integer): The unique identifier for each compound.
- `smiles` (string): The SMILES string representation of the compound.

File: refindex_csv_data/refindex_setid_kklPx.csv
setid,"Temperature, K",Mole fraction of 1-butyl-3-methylimidazolium tetrafluoroborate,"Pressure, kPa",Refractive index (Na D-line),reference,propertiy,phases,compound id 1,smile 1,compound name 1,compound id 2,smile 2,compound name 2,compound id 3,smile 3,compound name 3,Unnamed: 13
kklPx,298.15,0,101.3,1.4819,Ahmad et al. (2019),Refractive index,Liquid,AArYBF,CCCC[n+]1ccn(C)c1.F[B-](F)(F)F,1-butyl-3-methylimidazolium tetrafluoroborate,AATreB,NCCNCCN,di(2-aminoethyl)amine,,,,
kklPx,298.15,0.051,101.3,1.4772,Ahmad et al. (2019),Refractive index,Liquid,AArYBF,CCCC[n+]1ccn(C)c1.F[B-](F)(F)F,1-butyl-3-methylimidazolium tetrafluoroborate,AATreB,NCCNCCN,di(2-aminoethyl)amine,,,,
kklPx,298.15,0.1986,101.3,1.4652,Ahmad et al. (2019),Refractive index,Liquid,AArYBF,CCCC[n+]1ccn(C)c1.F[B-](F)(F)F,1-butyl-3-methylimidazolium tetrafluoroborate,AATreB,NCCNCCN,di(2-aminoethyl)amine,,,,
kklPx,298.15,0.2998,101.3,1.4579,Ahmad et al. (2019),Refractive index,Liquid,AArYBF,CCCC[n+]1ccn(C)c1.F[B-](F)(F)F,1-butyl-3-methylimidazolium tetrafluoroborate,AATreB,NCCNCCN,di(2-aminoethyl)amine,,,,
kklPx,298.15,0.3995,101.3,1.4516,Ahmad et al. (2019),Refractive index,Liquid,AArYBF,CCCC[n+]1ccn(C)c1.F[B-](F)(F)F,1-butyl-3-methylimidazolium tetrafluoroborate,AATreB,NCCNCCN,di(2-aminoethyl)amine,,,,
kklPx,298.15,0.4992,101.3,1.4455,Ahmad et al. (2019),Refractive index,Liquid,AArYBF,CCCC[n+]1ccn(C)c1.F[B-](F)(F)F,1-butyl-3-methylimidazolium tetrafluoroborate,AATreB,NCCNCCN,di(2-aminoethyl)amine,,,,
kklPx,298.15,0.5905,101.3,1.4404,Ahmad et al. (2019),Refractive index,Liquid,AArYBF,CCCC[n+]1ccn(C)c1.F[B-](F)(F)F,1-butyl-3-methylimidazolium tetrafluoroborate,AATreB,NCCNCCN,di(2-aminoethyl)amine,,,,
kklPx,298.15,0.6974,101.3,1.4351,Ahmad et al. (2019),Refractive index,Liquid,AArYBF,CCCC[n+]1ccn(C)c1.F[B-](F)(F)F,1-butyl-3-methylimidazolium tetrafluoroborate,AATreB,NCCNCCN,di(2-aminoethyl)amine,,,,
kklPx,298.15,0.8012,101.3,1.4302,Ahmad et al. (2019),Refractive index,Liquid,AArYBF,CCCC[n+]1ccn(C)c1.F[B-](F)(F)F,1-butyl-3-methylimidazolium tetrafluoroborate,AATreB,NCCNCCN,di(2-aminoethyl)amine,,,,
kklPx,298.15,0.8948,101.3,1.4259,Ahmad et al. (2019),Refractive index,Liquid,AArYBF,CCCC[n+]1ccn(C)c1.F[B-](F)(F)F,1-butyl-3-methylimidazolium tetrafluoroborate,AATreB,NCCNCCN,di(2-aminoethyl)amine,,,,
kklPx,298.15,0.9496,101.3,1.4235,Ahmad et al. (2019),Refractive index,Liquid,AArYBF,CCCC[n+]1ccn(C)c1.F[B-](F)(F)F,1-butyl-3-methylimidazolium tetrafluoroborate,AATreB,NCCNCCN,di(2-aminoethyl)amine,,,,
kklPx,298.15,1,101.3,1.4215,Ahmad et al. (2019),Refractive index,Liquid,AArYBF,CCCC[n+]1ccn(C)c1.F[B-](F)(F)F,1-butyl-3-methylimidazolium tetrafluoroborate,AATreB,NCCNCCN,di(2-aminoethyl)amine,,,,
kklPx,303.15,0,101.3,1.4806,Ahmad et al. (2019),Refractive index,Liquid,AArYBF,CCCC[n+]1ccn(C)c1.F[B-](F)(F)F,1-butyl-3-methylimidazolium tetrafluoroborate,AATreB,NCCNCCN,di(2-aminoethyl)amine,,,,
kklPx,303.15,0.051,101.3,1.4761,Ahmad et al. (2019),Refractive index,Liquid,AArYBF,CCCC[n+]1ccn(C)c1.F[B-](F)(F)F,1-butyl-3-methylimidazolium tetrafluoroborate,AATreB,NCCNCCN,di(2-aminoethyl)amine,,,,
kklPx,303.15,0.1986,101.3,1.4645,Ahmad et al. (2019),Refractive index,Liquid,AArYBF,CCCC[n+]1ccn(C)c1.F[B-](F)(F)F,1-butyl-3-methylimidazolium tetrafluoroborate,AATreB,NCCNCCN,di(2-aminoethyl)amine,,,,
kklPx,303.15,0.2998,101.3,1.4571,Ahmad et al. (2019),Refractive index,Liquid,AArYBF,CCCC[n+]1ccn(C)c1.F[B-](F)(F)F,1-butyl-3-methylimidazolium tetrafluoroborate,AATreB,NCCNCCN,di(2-aminoethyl)amine,,,,
kklPx,303.15,0.3995,101.3,1.4508,Ahmad et al. (2019),Refractive index,Liquid,AArYBF,CCCC[n+]1ccn(C)c1.F[B-](F)(F)F,1-butyl-3-methylimidazolium tetrafluoroborate,AATreB,NCCNCCN,di(2-aminoethyl)amine,,,,
kklPx,303.15,0.4992,101.3,1.4447,Ahmad et al. (2019),Refractive index,Liquid,AArYBF,CCCC[n+]1ccn(C)c1.F[B-](F)(F)F,1-butyl-3-methylimidazolium tetrafluoroborate,AATreB,NCCNCCN,di(2-aminoethyl)amine,,,,
kklPx,303.15,0.5905,101.3,1.4397,Ahmad et al. (2019),Refractive index,Liquid,AArYBF,CCCC[n+]1ccn(C)c1.F[B-](F)(F)F,1-butyl-3-methylimidazolium tetrafluoroborate,AATreB,NCCNCCN,di(2-aminoethyl)amine,,,,
kklPx,303.15,0.6974,101.3,1.4345,Ahmad et al. (2019),Refractive index,Liquid,AArYBF,CCCC[n+]1ccn(C)c1.F[B-](F)(F)F,1-butyl-3-methylimidazolium tetrafluoroborate,AATreB,NCCNCCN,di(2-aminoethyl)amine,,,,
kklPx,303.15,0.8012,101.3,1.4296,Ahmad et al. (2019),Refractive index,Liquid,AArYBF,CCCC[n+]1ccn(C)c1.F[B-](F)(F)F,1-butyl-3-methylimidazolium tetrafluoroborate,AATreB,NCCNCCN,di(2-aminoethyl)amine,,,,
kklPx,303.15,0.8948,101.3,1.4253,Ahmad et al. (2019),Refractive index,Liquid,AArYBF,CCCC[n+]1ccn(C)c1.F[B-](F)(F)F,1-butyl-3-methylimidazolium tetrafluoroborate,AATreB,NCCNCCN,di(2-aminoethyl)amine,,,,
kklPx,303.15,0.9496,101.3,1.4229,Ahmad et al. (2019),Refractive index,Liquid,AArYBF,CCCC[n+]1ccn(C)c1.F[B-](F)(F)F,1-butyl-3-methylimidazolium tetrafluoroborate,AATreB,NCCNCCN,di(2-aminoethyl)amine,,,,
kklPx,303.15,1,101.3,1.4208,Ahmad et al. (2019),Refractive index,Liquid,AArYBF,CCCC[n+]1ccn(C)c1.F[B-](F)(F)F,1-butyl-3-methylimidazolium tetrafluoroborate,AATreB,NCCNCCN,di(2-aminoethyl)amine,,,,
kklPx,308.15,0,101.3,1.4789,Ahmad et al. (2019),Refractive index,Liquid,AArYBF,CCCC[n+]1ccn(C)c1.F[B-](F)(F)F,1-butyl-3-methylimidazolium tetrafluoroborate,AATreB,NCCNCCN,di(2-aminoethyl)amine,,,,
kklPx,308.15,0.051,101.3,1.474,Ahmad et al. (2019),Refractive index,Liquid,AArYBF,CCCC[n+]1ccn(C)c1.F[B-](F)(F)F,1-butyl-3-methylimidazolium tetrafluoroborate,AATreB,NCCNCCN,di(2-aminoethyl)amine,,,,
kklPx,308.15,0.1986,101.3,1.4618,Ahmad et al. (2019),Refractive index,Liquid,AArYBF,CCCC[n+]1ccn(C)c1.F[B-](F)(F)F,1-butyl-3-methylimidazolium tetrafluoroborate,AATreB,NCCNCCN,di(2-aminoethyl)amine,,,,
kklPx,308.15,0.2998,101.3,1.4546,Ahmad et al. (2019),Refractive index,Liquid,AArYBF,CCCC[n+]1ccn(C)c1.F[B-](F)(F)F,1-butyl-3-methylimidazolium tetrafluoroborate,AATreB,NCCNCCN,di(2-aminoethyl)amine,,,,
kklPx,308.15,0.3995,101.3,1.4485,Ahmad et al. (2019),Refractive index,Liquid,AArYBF,CCCC[n+]1ccn(C)c1.F[B-](F)(F)F,1-butyl-3-methylimidazolium tetrafluoroborate,AATreB,NCCNCCN,di(2-aminoethyl)amine,,,,
kklPx,308.15,0.4992,101.3,1.4425,Ahmad et al. (2019),Refractive index,Liquid,AArYBF,CCCC[n+]1ccn(C)c1.F[B-](F)(F)F,1-butyl-3-methylimidazolium tetrafluoroborate,AATreB,NCCNCCN,di(2-aminoethyl)amine,,,,
kklPx,308.15,0.5905,101.3,1.4376,Ahmad et al. (2019),Refractive index,Liquid,AArYBF,CCCC[n+]1ccn(C)c1.F[B-](F)(F)F,1-butyl-3-methylimidazolium tetrafluoroborate,AATreB,NCCNCCN,di(2-aminoethyl)amine,,,,
kklPx,308.15,0.6974,101.3,1.4324,Ahmad et al. (2019),Refractive index,Liquid,AArYBF,CCCC[n+]1ccn(C)c1.F[B-](F)(F)F,1-butyl-3-methylimidazolium tetrafluoroborate,AATreB,NCCNCCN,di(2-aminoethyl)amine,,,,
kklPx,308.15,0.8012,101.3,1.4276,Ahmad et al. (2019),Refractive index,Liquid,AArYBF,CCCC[n+]1ccn(C)c1.F[B-](F)(F)F,1-butyl-3-methylimidazolium tetrafluoroborate,AATreB,NCCNCCN,di(2-aminoethyl)amine,,,,
kklPx,308.15,0.8948,101.3,1.4237,Ahmad et al. (2019),Refractive index,Liquid,AArYBF,CCCC[n+]1ccn(C)c1.F[B-](F)(F)F,1-butyl-3-methylimidazolium tetrafluoroborate,AATreB,NCCNCCN,di(2-aminoethyl)amine,,,,
kklPx,308.15,0.9496,101.3,1.4215,Ahmad et al. (2019),Refractive index,Liquid,AArYBF,CCCC[n+]1ccn(C)c1.F[B-](F)(F)F,1-butyl-3-methylimidazolium tetrafluoroborate,AATreB,NCCNCCN,di(2-aminoethyl)amine,,,,
kklPx,308.15,1,101.3,1.4199,Ahmad et al. (2019),Refractive index,Liquid,AArYBF,CCCC[n+]1ccn(C)c1.F[B-](F)(F)F,1-butyl-3-methylimidazolium tetrafluoroborate,AATreB,NCCNCCN,di(2-aminoethyl)amine,,,,
kklPx,313.15,0,101.3,1.4767,Ahmad et al. (2019),Refractive index,Liquid,AArYBF,CCCC[n+]1ccn(C)c1.F[B-](F)(F)F,1-butyl-3-methylimidazolium tetrafluoroborate,AATreB,NCCNCCN,di(2-aminoethyl)amine,,,,
kklPx,313.15,0.051,101.3,1.4716,Ahmad et al. (2019),Refractive index,Liquid,AArYBF,CCCC[n+]1ccn(C)c1.F[B-](F)(F)F,1-butyl-3-methylimidazolium tetrafluoroborate,AATreB,NCCNCCN,di(2-aminoethyl)amine,,,,
kklPx,313.15,0.1986,101.3,1.4593,Ahmad et al. (2019),Refractive index,Liquid,AArYBF,CCCC[n+]1ccn(C)c1.F[B-](F)(F)F,1-butyl-3-methylimidazolium tetrafluoroborate,AATreB,NCCNCCN,di(2-aminoethyl)amine,,,,
kklPx,313.15,0.2998,101.3,1.4522,Ahmad et al. (2019),Refractive index,Liquid,AArYBF,CCCC[n+]1ccn(C)c1.F[B-](F)(F)F,1-butyl-3-methylimidazolium tetrafluoroborate,AATreB,NCCNCCN,di(2-aminoethyl)amine,,,,
kklPx,313.15,0.3995,101.3,1.4463,Ahmad et al. (2019),Refractive index,Liquid,AArYBF,CCCC[n+]1ccn(C)c1.F[B-](F)(F)F,1-butyl-3-methylimidazolium tetrafluoroborate,AATreB,NCCNCCN,di(2-aminoethyl)amine,,,,
kklPx,313.15,0.4992,101.3,1.4405,Ahmad et al. (2019),Refractive index,Liquid,AArYBF,CCCC[n+]1ccn(C)c1.F[B-](F)(F)F,1-butyl-3-methylimidazolium tetrafluoroborate,AATreB,NCCNCCN,di(2-aminoethyl)amine,,,,
kklPx,313.15,0.5905,101.3,1.4358,Ahmad et al. (2019),Refractive index,Liquid,AArYBF,CCCC[n+]1ccn(C)c1.F[B-](F)(F)F,1-butyl-3-methylimidazolium tetrafluoroborate,AATreB,NCCNCCN,di(2-aminoethyl)amine,,,,
kklPx,313.15,0.6974,101.3,1.4308,Ahmad et al. (2019),Refractive index,Liquid,AArYBF,CCCC[n+]1ccn(C)c1.F[B-](F)(F)F,1-butyl-3-methylimidazolium tetrafluoroborate,AATreB,NCCNCCN,di(2-aminoethyl)amine,,,,
kklPx,313.15,0.8012,101.3,1.4261,Ahmad et al. (2019),Refractive index,Liquid,AArYBF,CCCC[n+]1ccn(C)c1.F[B-](F)(F)F,1-butyl-3-methylimidazolium tetrafluoroborate,AATreB,NCCNCCN,di(2-aminoethyl)amine,,,,
kklPx,313.15,0.8948,101.3,1.4222,Ahmad et al. (2019),Refractive index,Liquid,AArYBF,CCCC[n+]1ccn(C)c1.F[B-](F)(F)F,1-butyl-3-methylimidazolium tetrafluoroborate,AATreB,NCCNCCN,di(2-aminoethyl)amine,,,,
kklPx,313.15,0.9496,101.3,1.4204,Ahmad et al. (2019),Refractive index,Liquid,AArYBF,CCCC[n+]1ccn(C)c1.F[B-](F)(F)F,1-butyl-3-methylimidazolium tetrafluoroborate,AATreB,NCCNCCN,di(2-aminoethyl)amine,,,,
kklPx,313.15,1,101.3,1.419,Ahmad et al. (2019),Refractive index,Liquid,AArYBF,CCCC[n+]1ccn(C)c1.F[B-](F)(F)F,1-butyl-3-methylimidazolium tetrafluoroborate,AATreB,NCCNCCN,di(2-aminoethyl)amine,,,,
kklPx,318.15,0,101.3,1.4739,Ahmad et al. (2019),Refractive index,Liquid,AArYBF,CCCC[n+]1ccn(C)c1.F[B-](F)(F)F,1-butyl-3-methylimidazolium tetrafluoroborate,AATreB,NCCNCCN,di(2-aminoethyl)amine,,,,
kklPx,318.15,0.051,101.3,1.4686,Ahmad et al. (2019),Refractive index,Liquid,AArYBF,CCCC[n+]1ccn(C)c1.F[B-](F)(F)F,1-butyl-3-methylimidazolium tetrafluoroborate,AATreB,NCCNCCN,di(2-aminoethyl)amine,,,,
kklPx,318.15,0.1986,101.3,1.4563,Ahmad et al. (2019),Refractive index,Liquid,AArYBF,CCCC[n+]1ccn(C)c1.F[B-](F)(F)F,1-butyl-3-methylimidazolium tetrafluoroborate,AATreB,NCCNCCN,di(2-aminoethyl)amine,,,,
kklPx,318.15,0.2998,101.3,1.4495,Ahmad et al. (2019),Refractive index,Liquid,AArYBF,CCCC[n+]1ccn(C)c1.F[B-](F)(F)F,1-butyl-3-methylimidazolium tetrafluoroborate,AATreB,NCCNCCN,di(2-aminoethyl)amine,,,,
kklPx,318.15,0.3995,101.3,1.4438,Ahmad et al. (2019),Refractive index,Liquid,AArYBF,CCCC[n+]1ccn(C)c1.F[B-](F)(F)F,1-butyl-3-methylimidazolium tetrafluoroborate,AATreB,NCCNCCN,di(2-aminoethyl)amine,,,,
kklPx,318.15,0.4992,101.3,1.4381,Ahmad et al. (2019),Refractive index,Liquid,AArYBF,CCCC[n+]1ccn(C)c1.F[B-](F)(F)F,1-butyl-3-methylimidazolium tetrafluoroborate,AATreB,NCCNCCN,di(2-aminoethyl)amine,,,,
kklPx,318.15,0.5905,101.3,1.4336,Ahmad et al. (2019),Refractive index,Liquid,AArYBF,CCCC[n+]1ccn(C)c1.F[B-](F)(F)F,1-butyl-3-methylimidazolium tetrafluoroborate,AATreB,NCCNCCN,di(2-aminoethyl)amine,,,,
kklPx,318.15,0.6974,101.3,1.4288,Ahmad et al. (2019),Refractive index,Liquid,AArYBF,CCCC[n+]1ccn(C)c1.F[B-](F)(F)F,1-butyl-3-methylimidazolium tetrafluoroborate,AATreB,NCCNCCN,di(2-aminoethyl)amine,,,,
kklPx,318.15,0.8012,101.3,1.4245,Ahmad et al. (2019),Refractive index,Liquid,AArYBF,CCCC[n+]1ccn(C)c1.F[B-](F)(F)F,1-butyl-3-methylimidazolium tetrafluoroborate,AATreB,NCCNCCN,di(2-aminoethyl)amine,,,,
kklPx,318.15,0.8948,101.3,1.421,Ahmad et al. (2019),Refractive index,Liquid,AArYBF,CCCC[n+]1ccn(C)c1.F[B-](F)(F)F,1-butyl-3-methylimidazolium tetrafluoroborate,AATreB,NCCNCCN,di(2-aminoethyl)amine,,,,
kklPx,318.15,0.9496,101.3,1.4194,Ahmad et al. (2019),Refractive index,Liquid,AArYBF,CCCC[n+]1ccn(C)c1.F[B-](F)(F)F,1-butyl-3-methylimidazolium tetrafluoroborate,AATreB,NCCNCCN,di(2-aminoethyl)amine,,,,
kklPx,318.15,1,101.3,1.4182,Ahmad et al. (2019),Refractive index,Liquid,AArYBF,CCCC[n+]1ccn(C)c1.F[B-](F)(F)F,1-butyl-3-methylimidazolium tetrafluoroborate,AATreB,NCCNCCN,di(2-aminoethyl)amine,,,,
kklPx,323.15,0,101.3,1.4707,Ahmad et al. (2019),Refractive index,Liquid,AArYBF,CCCC[n+]1ccn(C)c1.F[B-](F)(F)F,1-butyl-3-methylimidazolium tetrafluoroborate,AATreB,NCCNCCN,di(2-aminoethyl)amine,,,,
kklPx,323.15,0.051,101.3,1.4654,Ahmad et al. (2019),Refractive index,Liquid,AArYBF,CCCC[n+]1ccn(C)c1.F[B-](F)(F)F,1-butyl-3-methylimidazolium tetrafluoroborate,AATreB,NCCNCCN,di(2-aminoethyl)amine,,,,
kklPx,323.15,0.1986,101.3,1.453,Ahmad et al. (2019),Refractive index,Liquid,AArYBF,CCCC[n+]1ccn(C)c1.F[B-](F)(F)F,1-butyl-3-methylimidazolium tetrafluoroborate,AATreB,NCCNCCN,di(2-aminoethyl)amine,,,,
kklPx,323.15,0.2998,101.3,1.4465,Ahmad et al. (2019),Refractive index,Liquid,AArYBF,CCCC[n+]1ccn(C)c1.F[B-](F)(F)F,1-butyl-3-methylimidazolium tetrafluoroborate,AATreB,NCCNCCN,di(2-aminoethyl)amine,,,,
kklPx,323.15,0.3995,101.3,1.441,Ahmad et al. (2019),Refractive index,Liquid,AArYBF,CCCC[n+]1ccn(C)c1.F[B-](F)(F)F,1-butyl-3-methylimidazolium tetrafluoroborate,AATreB,NCCNCCN,di(2-aminoethyl)amine,,,,
kklPx,323.15,0.4992,101.3,1.4355,Ahmad et al. (2019),Refractive index,Liquid,AArYBF,CCCC[n+]1ccn(C)c1.F[B-](F)(F)F,1-butyl-3-methylimidazolium tetrafluoroborate,AATreB,NCCNCCN,di(2-aminoethyl)amine,,,,
kklPx,323.15,0.5905,101.3,1.4312,Ahmad et al. (2019),Refractive index,Liquid,AArYBF,CCCC[n+]1ccn(C)c1.F[B-](F)(F)F,1-butyl-3-methylimidazolium tetrafluoroborate,AATreB,NCCNCCN,di(2-aminoethyl)amine,,,,
kklPx,323.15,0.6974,101.3,1.4265,Ahmad et al. (2019),Refractive index,Liquid,AArYBF,CCCC[n+]1ccn(C)c1.F[B-](F)(F)F,1-butyl-3-methylimidazolium tetrafluoroborate,AATreB,NCCNCCN,di(2-aminoethyl)amine,,,,
kklPx,323.15,0.8012,101.3,1.4224,Ahmad et al. (2019),Refractive index,Liquid,AArYBF,CCCC[n+]1ccn(C)c1.F[B-](F)(F)F,1-butyl-3-methylimidazolium tetrafluoroborate,AATreB,NCCNCCN,di(2-aminoethyl)amine,,,,
kklPx,323.15,0.8948,101.3,1.4196,Ahmad et al. (2019),Refractive index,Liquid,AArYBF,CCCC[n+]1ccn(C)c1.F[B-](F)(F)F,1-butyl-3-methylimidazolium tetrafluoroborate,AATreB,NCCNCCN,di(2-aminoethyl)amine,,,,
kklPx,323.15,0.9496,101.3,1.4182,Ahmad et al. (2019),Refractive index,Liquid,AArYBF,CCCC[n+]1ccn(C)c1.F[B-](F)(F)F,1-butyl-3-methylimidazolium tetrafluoroborate,AATreB,NCCNCCN,di(2-aminoethyl)amine,,,,
kklPx,323.15,1,101.3,1.4173,Ahmad et al. (2019),Refractive index,Liquid,AArYBF,CCCC[n+]1ccn(C)c1.F[B-](F)(F)F,1-butyl-3-methylimidazolium tetrafluoroborate,AATreB,NCCNCCN,di(2-aminoethyl)amine,,,,
kklPx,328.15,0,101.3,1.4673,Ahmad et al. (2019),Refractive index,Liquid,AArYBF,CCCC[n+]1ccn(C)c1.F[B-](F)(F)F,1-butyl-3-methylimidazolium tetrafluoroborate,AATreB,NCCNCCN,di(2-aminoethyl)amine,,,,
kklPx,328.15,0.051,101.3,1.4618,Ahmad et al. (2019),Refractive index,Liquid,AArYBF,CCCC[n+]1ccn(C)c1.F[B-](F)(F)F,1-butyl-3-methylimidazolium tetrafluoroborate,AATreB,NCCNCCN,di(2-aminoethyl)amine,,,,
kklPx,328.15,0.1986,101.3,1.4496,Ahmad et al. (2019),Refractive index,Liquid,AArYBF,CCCC[n+]1ccn(C)c1.F[B-](F)(F)F,1-butyl-3-methylimidazolium tetrafluoroborate,AATreB,NCCNCCN,di(2-aminoethyl)amine,,,,
kklPx,328.15,0.2998,101.3,1.4434,Ahmad et al. (2019),Refractive index,Liquid,AArYBF,CCCC[n+]1ccn(C)c1.F[B-](F)(F)F,1-butyl-3-methylimidazolium tetrafluoroborate,AATreB,NCCNCCN,di(2-aminoethyl)amine,,,,
kklPx,328.15,0.3995,101.3,1.4382,Ahmad et al. (2019),Refractive index,Liquid,AArYBF,CCCC[n+]1ccn(C)c1.F[B-](F)(F)F,1-butyl-3-methylimidazolium tetrafluoroborate,AATreB,NCCNCCN,di(2-aminoethyl)amine,,,,
kklPx,328.15,0.4992,101.3,1.433,Ahmad et al. (2019),Refractive index,Liquid,AArYBF,CCCC[n+]1ccn(C)c1.F[B-](F)(F)F,1-butyl-3-methylimidazolium tetrafluoroborate,AATreB,NCCNCCN,di(2-aminoethyl)amine,,,,
kklPx,328.15,0.5905,101.3,1.429,Ahmad et al. (2019),Refractive index,Liquid,AArYBF,CCCC[n+]1ccn(C)c1.F[B-](F)(F)F,1-butyl-3-methylimidazolium tetrafluoroborate,AATreB,NCCNCCN,di(2-aminoethyl)amine,,,,
kklPx,328.15,0.6974,101.3,1.4245,Ahmad et al. (2019),Refractive index,Liquid,AArYBF,CCCC[n+]1ccn(C)c1.F[B-](F)(F)F,1-butyl-3-methylimidazolium tetrafluoroborate,AATreB,NCCNCCN,di(2-aminoethyl)amine,,,,
kklPx,328.15,0.8012,101.3,1.4208,Ahmad et al. (2019),Refractive index,Liquid,AArYBF,CCCC[n+]1ccn(C)c1.F[B-](F)(F)F,1-butyl-3-methylimidazolium tetrafluoroborate,AATreB,NCCNCCN,di(2-aminoethyl)amine,,,,
kklPx,328.15,0.8948,101.3,1.4184,Ahmad et al. (2019),Refractive index,Liquid,AArYBF,CCCC[n+]1ccn(C)c1.F[B-](F)(F)F,1-butyl-3-methylimidazolium tetrafluoroborate,AATreB,NCCNCCN,di(2-aminoethyl)amine,,,,
kklPx,328.15,0.9496,101.3,1.4173,Ahmad et al. (2019),Refractive index,Liquid,AArYBF,CCCC[n+]1ccn(C)c1.F[B-](F)(F)F,1-butyl-3-methylimidazolium tetrafluoroborate,AATreB,NCCNCCN,di(2-aminoethyl)amine,,,,
kklPx,328.15,1,101.3,1.4168,Ahmad et al. (2019),Refractive index,Liquid,AArYBF,CCCC[n+]1ccn(C)c1.F[B-](F)(F)F,1-butyl-3-methylimidazolium tetrafluoroborate,AATreB,NCCNCCN,di(2-aminoethyl)amine,,,,
kklPx,333.15,0,101.3,1.4637,Ahmad et al. (2019),Refractive index,Liquid,AArYBF,CCCC[n+]1ccn(C)c1.F[B-](F)(F)F,1-butyl-3-methylimidazolium tetrafluoroborate,AATreB,NCCNCCN,di(2-aminoethyl)amine,,,,
kklPx,333.15,0.051,101.3,1.4581,Ahmad et al. (2019),Refractive index,Liquid,AArYBF,CCCC[n+]1ccn(C)c1.F[B-](F)(F)F,1-butyl-3-methylimidazolium tetrafluoroborate,AATreB,NCCNCCN,di(2-aminoethyl)amine,,,,
kklPx,333.15,0.1986,101.3,1.4462,Ahmad et al. (2019),Refractive index,Liquid,AArYBF,CCCC[n+]1ccn(C)c1.F[B-](F)(F)F,1-butyl-3-methylimidazolium tetrafluoroborate,AATreB,NCCNCCN,di(2-aminoethyl)amine,,,,
kklPx,333.15,0.2998,101.3,1.4402,Ahmad et al. (2019),Refractive index,Liquid,AArYBF,CCCC[n+]1ccn(C)c1.F[B-](F)(F)F,1-butyl-3-methylimidazolium tetrafluoroborate,AATreB,NCCNCCN,di(2-aminoethyl)amine,,,,
kklPx,333.15,0.3995,101.3,1.4353,Ahmad et al. (2019),Refractive index,Liquid,AArYBF,CCCC[n+]1ccn(C)c1.F[B-](F)(F)F,1-butyl-3-methylimidazolium tetrafluoroborate,AATreB,NCCNCCN,di(2-aminoethyl)amine,,,,
kklPx,333.15,0.4992,101.3,1.4304,Ahmad et al. (2019),Refractive index,Liquid,AArYBF,CCCC[n+]1ccn(C)c1.F[B-](F)(F)F,1-butyl-3-methylimidazolium tetrafluoroborate,AATreB,NCCNCCN,di(2-aminoethyl)amine,,,,
kklPx,333.15,0.5905,101.3,1.4266,Ahmad et al. (2019),Refractive index,Liquid,AArYBF,CCCC[n+]1ccn(C)c1.F[B-](F)(F)F,1-butyl-3-methylimidazolium tetrafluoroborate,AATreB,NCCNCCN,di(2-aminoethyl)amine,,,,
kklPx,333.15,0.6974,101.3,1.4223,Ahmad et al. (2019),Refractive index,Liquid,AArYBF,CCCC[n+]1ccn(C)c1.F[B-](F)(F)F,1-butyl-3-methylimidazolium tetrafluoroborate,AATreB,NCCNCCN,di(2-aminoethyl)amine,,,,
kklPx,333.15,0.8012,101.3,1.4192,Ahmad et al. (2019),Refractive index,Liquid,AArYBF,CCCC[n+]1ccn(C)c1.F[B-](F)(F)F,1-butyl-3-methylimidazolium tetrafluoroborate,AATreB,NCCNCCN,di(2-aminoethyl)amine,,,,
kklPx,333.15,0.8948,101.3,1.4173,Ahmad et al. (2019),Refractive index,Liquid,AArYBF,CCCC[n+]1ccn(C)c1.F[B-](F)(F)F,1-butyl-3-methylimidazolium tetrafluoroborate,AATreB,NCCNCCN,di(2-aminoethyl)amine,,,,
kklPx,333.15,0.9496,101.3,1.4165,Ahmad et al. (2019),Refractive index,Liquid,AArYBF,CCCC[n+]1ccn(C)c1.F[B-](F)(F)F,1-butyl-3-methylimidazolium tetrafluoroborate,AATreB,NCCNCCN,di(2-aminoethyl)amine,,,,
kklPx,333.15,1,101.3,1.4159,Ahmad et al. (2019),Refractive index,Liquid,AArYBF,CCCC[n+]1ccn(C)c1.F[B-](F)(F)F,1-butyl-3-methylimidazolium tetrafluoroborate,AATreB,NCCNCCN,di(2-aminoethyl)amine,,,,

File: refindex_csv_data/refindex_setid_lVeNO.csv
setid,"Temperature, K",Mole fraction of 1-hexyl-3-methylimidazolium tetrafluoroborate,"Pressure, kPa",Refractive index (Na D-line),reference,propertiy,phases,compound id 1,smile 1,compound name 1,compound id 2,smile 2,compound name 2,compound id 3,smile 3,compound name 3,Unnamed: 13
lVeNO,293.15,0,101.3,1.55427,Master and Malek (2020),Refractive index,Liquid,AAwscj,CCCCCC[n+]1ccn(C)c1.F[B-](F)(F)F,1-hexyl-3-methylimidazolium tetrafluoroborate,AAXPsE,CCNc1ccccc1,N-ethylaminobenzene,,,,
lVeNO,293.15,0.0947,101.3,1.5362,Master and Malek (2020),Refractive index,Liquid,AAwscj,CCCCCC[n+]1ccn(C)c1.F[B-](F)(F)F,1-hexyl-3-methylimidazolium tetrafluoroborate,AAXPsE,CCNc1ccccc1,N-ethylaminobenzene,,,,
lVeNO,293.15,0.215,101.3,1.51673,Master and Malek (2020),Refractive index,Liquid,AAwscj,CCCCCC[n+]1ccn(C)c1.F[B-](F)(F)F,1-hexyl-3-methylimidazolium tetrafluoroborate,AAXPsE,CCNc1ccccc1,N-ethylaminobenzene,,,,
lVeNO,293.15,0.3143,101.3,1.50306,Master and Malek (2020),Refractive index,Liquid,AAwscj,CCCCCC[n+]1ccn(C)c1.F[B-](F)(F)F,1-hexyl-3-methylimidazolium tetrafluoroborate,AAXPsE,CCNc1ccccc1,N-ethylaminobenzene,,,,
lVeNO,293.15,0.4152,101.3,1.49081,Master and Malek (2020),Refractive index,Liquid,AAwscj,CCCCCC[n+]1ccn(C)c1.F[B-](F)(F)F,1-hexyl-3-methylimidazolium tetrafluoroborate,AAXPsE,CCNc1ccccc1,N-ethylaminobenzene,,,,
lVeNO,293.15,0.51,101.3,1.48045,Master and Malek (2020),Refractive index,Liquid,AAwscj,CCCCCC[n+]1ccn(C)c1.F[B-](F)(F)F,1-hexyl-3-methylimidazolium tetrafluoroborate,AAXPsE,CCNc1ccccc1,N-ethylaminobenzene,,,,
lVeNO,293.15,0.6127,101.3,1.46988,Master and Malek (2020),Refractive index,Liquid,AAwscj,CCCCCC[n+]1ccn(C)c1.F[B-](F)(F)F,1-hexyl-3-methylimidazolium tetrafluoroborate,AAXPsE,CCNc1ccccc1,N-ethylaminobenzene,,,,
lVeNO,293.15,0.7015,101.3,1.46097,Master and Malek (2020),Refractive index,Liquid,AAwscj,CCCCCC[n+]1ccn(C)c1.F[B-](F)(F)F,1-hexyl-3-methylimidazolium tetrafluoroborate,AAXPsE,CCNc1ccccc1,N-ethylaminobenzene,,,,
lVeNO,293.15,0.8019,101.3,1.45096,Master and Malek (2020),Refractive index,Liquid,AAwscj,CCCCCC[n+]1ccn(C)c1.F[B-](F)(F)F,1-hexyl-3-methylimidazolium tetrafluoroborate,AAXPsE,CCNc1ccccc1,N-ethylaminobenzene,,,,
lVeNO,293.15,0.898,101.3,1.44085,Master and Malek (2020),Refractive index,Liquid,AAwscj,CCCCCC[n+]1ccn(C)c1.F[B-](F)(F)F,1-hexyl-3-methylimidazolium tetrafluoroborate,AAXPsE,CCNc1ccccc1,N-ethylaminobenzene,,,,
lVeNO,293.15,1,101.3,1.42923,Master and Malek (2020),Refractive index,Liquid,AAwscj,CCCCCC[n+]1ccn(C)c1.F[B-](F)(F)F,1-hexyl-3-methylimidazolium tetrafluoroborate,AAXPsE,CCNc1ccccc1,N-ethylaminobenzene,,,,
lVeNO,298.15,0,101.3,1.55176,Master and Malek (2020),Refractive index,Liquid,AAwscj,CCCCCC[n+]1ccn(C)c1.F[B-](F)(F)F,1-hexyl-3-methylimidazolium tetrafluoroborate,AAXPsE,CCNc1ccccc1,N-ethylaminobenzene,,,,
lVeNO,298.15,0.0947,101.3,1.53404,Master and Malek (2020),Refractive index,Liquid,AAwscj,CCCCCC[n+]1ccn(C)c1.F[B-](F)(F)F,1-hexyl-3-methylimidazolium tetrafluoroborate,AAXPsE,CCNc1ccccc1,N-ethylaminobenzene,,,,
lVeNO,298.15,0.215,101.3,1.51482,Master and Malek (2020),Refractive index,Liquid,AAwscj,CCCCCC[n+]1ccn(C)c1.F[B-](F)(F)F,1-hexyl-3-methylimidazolium tetrafluoroborate,AAXPsE,CCNc1ccccc1,N-ethylaminobenzene,,,,
lVeNO,298.15,0.3143,101.3,1.50143,Master and Malek (2020),Refractive index,Liquid,AAwscj,CCCCCC[n+]1ccn(C)c1.F[B-](F)(F)F,1-hexyl-3-methylimidazolium tetrafluoroborate,AAXPsE,CCNc1ccccc1,N-ethylaminobenzene,,,,
lVeNO,298.15,0.4152,101.3,1.48922,Master and Malek (2020),Refractive index,Liquid,AAwscj,CCCCCC[n+]1ccn(C)c1.F[B-](F)(F)F,1-hexyl-3-methylimidazolium tetrafluoroborate,AAXPsE,CCNc1ccccc1,N-ethylaminobenzene,,,,
lVeNO,298.15,0.51,101.3,1.47895,Master and Malek (2020),Refractive index,Liquid,AAwscj,CCCCCC[n+]1ccn(C)c1.F[B-](F)(F)F,1-hexyl-3-methylimidazolium tetrafluoroborate,AAXPsE,CCNc1ccccc1,N-ethylaminobenzene,,,,
lVeNO,298.15,0.6127,101.3,1.46851,Master and Malek (2020),Refractive index,Liquid,AAwscj,CCCCCC[n+]1ccn(C)c1.F[B-](F)(F)F,1-hexyl-3-methylimidazolium tetrafluoroborate,AAXPsE,CCNc1ccccc1,N-ethylaminobenzene,,,,
lVeNO,298.15,0.7015,101.3,1.45957,Master and Malek (2020),Refractive index,Liquid,AAwscj,CCCCCC[n+]1ccn(C)c1.F[B-](F)(F)F,1-hexyl-3-methylimidazolium tetrafluoroborate,AAXPsE,CCNc1ccccc1,N-ethylaminobenzene,,,,
lVeNO,298.15,0.8019,101.3,1.44973,Master and Malek (2020),Refractive index,Liquid,AAwscj,CCCCCC[n+]1ccn(C)c1.F[B-](F)(F)F,1-hexyl-3-methylimidazolium tetrafluoroborate,AAXPsE,CCNc1ccccc1,N-ethylaminobenzene,,,,
lVeNO,298.15,0.898,101.3,1.43955,Master and Malek (2020),Refractive index,Liquid,AAwscj,CCCCCC[n+]1ccn(C)c1.F[B-](F)(F)F,1-hexyl-3-methylimidazolium tetrafluoroborate,AAXPsE,CCNc1ccccc1,N-ethylaminobenzene,,,,
lVeNO,298.15,1,101.3,1.4279,Master and Malek (2020),Refractive index,Liquid,AAwscj,CCCCCC[n+]1ccn(C)c1.F[B-](F)(F)F,1-hexyl-3-methylimidazolium tetrafluoroborate,AAXPsE,CCNc1ccccc1,N-ethylaminobenzene,,,,
lVeNO,303.15,0,101.3,1.54924,Master and Malek (2020),Refractive index,Liquid,AAwscj,CCCCCC[n+]1ccn(C)c1.F[B-](F)(F)F,1-hexyl-3-methylimidazolium tetrafluoroborate,AAXPsE,CCNc1ccccc1,N-ethylaminobenzene,,,,
lVeNO,303.15,0.0947,101.3,1.53195,Master and Malek (2020),Refractive index,Liquid,AAwscj,CCCCCC[n+]1ccn(C)c1.F[B-](F)(F)F,1-hexyl-3-methylimidazolium tetrafluoroborate,AAXPsE,CCNc1ccccc1,N-ethylaminobenzene,,,,
lVeNO,303.15,0.215,101.3,1.51285,Master and Malek (2020),Refractive index,Liquid,AAwscj,CCCCCC[n+]1ccn(C)c1.F[B-](F)(F)F,1-hexyl-3-methylimidazolium tetrafluoroborate,AAXPsE,CCNc1ccccc1,N-ethylaminobenzene,,,,
lVeNO,303.15,0.3143,101.3,1.49963,Master and Malek (2020),Refractive index,Liquid,AAwscj,CCCCCC[n+]1ccn(C)c1.F[B-](F)(F)F,1-hexyl-3-methylimidazolium tetrafluoroborate,AAXPsE,CCNc1ccccc1,N-ethylaminobenzene,,,,
lVeNO,303.15,0.4152,101.3,1.48765,Master and Malek (2020),Refractive index,Liquid,AAwscj,CCCCCC[n+]1ccn(C)c1.F[B-](F)(F)F,1-hexyl-3-methylimidazolium tetrafluoroborate,AAXPsE,CCNc1ccccc1,N-ethylaminobenzene,,,,
lVeNO,303.15,0.51,101.3,1.47745,Master and Malek (2020),Refractive index,Liquid,AAwscj,CCCCCC[n+]1ccn(C)c1.F[B-](F)(F)F,1-hexyl-3-methylimidazolium tetrafluoroborate,AAXPsE,CCNc1ccccc1,N-ethylaminobenzene,,,,
lVeNO,303.15,0.6127,101.3,1.46708,Master and Malek (2020),Refractive index,Liquid,AAwscj,CCCCCC[n+]1ccn(C)c1.F[B-](F)(F)F,1-hexyl-3-methylimidazolium tetrafluoroborate,AAXPsE,CCNc1ccccc1,N-ethylaminobenzene,,,,
lVeNO,303.15,0.7015,101.3,1.4583,Master and Malek (2020),Refractive index,Liquid,AAwscj,CCCCCC[n+]1ccn(C)c1.F[B-](F)(F)F,1-hexyl-3-methylimidazolium tetrafluoroborate,AAXPsE,CCNc1ccccc1,N-ethylaminobenzene,,,,
lVeNO,303.15,0.8019,101.3,1.44845,Master and Malek (2020),Refractive index,Liquid,AAwscj,CCCCCC[n+]1ccn(C)c1.F[B-](F)(F)F,1-hexyl-3-methylimidazolium tetrafluoroborate,AAXPsE,CCNc1ccccc1,N-ethylaminobenzene,,,,
lVeNO,303.15,0.898,101.3,1.43825,Master and Malek (2020),Refractive index,Liquid,AAwscj,CCCCCC[n+]1ccn(C)c1.F[B-](F)(F)F,1-hexyl-3-methylimidazolium tetrafluoroborate,AAXPsE,CCNc1ccccc1,N-ethylaminobenzene,,,,
lVeNO,303.15,1,101.3,1.4265,Master and Malek (2020),Refractive index,Liquid,AAwscj,CCCCCC[n+]1ccn(C)c1.F[B-](F)(F)F,1-hexyl-3-methylimidazolium tetrafluoroborate,AAXPsE,CCNc1ccccc1,N-ethylaminobenzene,,,,
lVeNO,308.15,0,101.3,1.54672,Master and Malek (2020),Refractive index,Liquid,AAwscj,CCCCCC[n+]1ccn(C)c1.F[B-](F)(F)F,1-hexyl-3-methylimidazolium tetrafluoroborate,AAXPsE,CCNc1ccccc1,N-ethylaminobenzene,,,,
lVeNO,308.15,0.0947,101.3,1.52986,Master and Malek (2020),Refractive index,Liquid,AAwscj,CCCCCC[n+]1ccn(C)c1.F[B-](F)(F)F,1-hexyl-3-methylimidazolium tetrafluoroborate,AAXPsE,CCNc1ccccc1,N-ethylaminobenzene,,,,
lVeNO,308.15,0.215,101.3,1.51098,Master and Malek (2020),Refractive index,Liquid,AAwscj,CCCCCC[n+]1ccn(C)c1.F[B-](F)(F)F,1-hexyl-3-methylimidazolium tetrafluoroborate,AAXPsE,CCNc1ccccc1,N-ethylaminobenzene,,,,
lVeNO,308.15,0.3143,101.3,1.49772,Master and Malek (2020),Refractive index,Liquid,AAwscj,CCCCCC[n+]1ccn(C)c1.F[B-](F)(F)F,1-hexyl-3-methylimidazolium tetrafluoroborate,AAXPsE,CCNc1ccccc1,N-ethylaminobenzene,,,,
lVeNO,308.15,0.4152,101.3,1.48588,Master and Malek (2020),Refractive index,Liquid,AAwscj,CCCCCC[n+]1ccn(C)c1.F[B-](F)(F)F,1-hexyl-3-methylimidazolium tetrafluoroborate,AAXPsE,CCNc1ccccc1,N-ethylaminobenzene,,,,
lVeNO,308.15,0.51,101.3,1.4757,Master and Malek (2020),Refractive index,Liquid,AAwscj,CCCCCC[n+]1ccn(C)c1.F[B-](F)(F)F,1-hexyl-3-methylimidazolium tetrafluoroborate,AAXPsE,CCNc1ccccc1,N-ethylaminobenzene,,,,
lVeNO,308.15,0.6127,101.3,1.46542,Master and Malek (2020),Refractive index,Liquid,AAwscj,CCCCCC[n+]1ccn(C)c1.F[B-](F)(F)F,1-hexyl-3-methylimidazolium tetrafluoroborate,AAXPsE,CCNc1ccccc1,N-ethylaminobenzene,,,,
lVeNO,308.15,0.7015,101.3,1.45675,Master and Malek (2020),Refractive index,Liquid,AAwscj,CCCCCC[n+]1ccn(C)c1.F[B-](F)(F)F,1-hexyl-3-methylimidazolium tetrafluoroborate,AAXPsE,CCNc1ccccc1,N-ethylaminobenzene,,,,
lVeNO,308.15,0.8019,101.3,1.44698,Master and Malek (2020),Refractive index,Liquid,AAwscj,CCCCCC[n+]1ccn(C)c1.F[B-](F)(F)F,1-hexyl-3-methylimidazolium tetrafluoroborate,AAXPsE,CCNc1ccccc1,N-ethylaminobenzene,,,,
lVeNO,308.15,0.898,101.3,1.43675,Master and Malek (2020),Refractive index,Liquid,AAwscj,CCCCCC[n+]1ccn(C)c1.F[B-](F)(F)F,1-hexyl-3-methylimidazolium tetrafluoroborate,AAXPsE,CCNc1ccccc1,N-ethylaminobenzene,,,,
lVeNO,308.15,1,101.3,1.42497,Master and Malek (2020),Refractive index,Liquid,AAwscj,CCCCCC[n+]1ccn(C)c1.F[B-](F)(F)F,1-hexyl-3-methylimidazolium tetrafluoroborate,AAXPsE,CCNc1ccccc1,N-ethylaminobenzene,,,,
lVeNO,313.15,0,101.3,1.54422,Master and Malek (2020),Refractive index,Liquid,AAwscj,CCCCCC[n+]1ccn(C)c1.F[B-](F)(F)F,1-hexyl-3-methylimidazolium tetrafluoroborate,AAXPsE,CCNc1ccccc1,N-ethylaminobenzene,,,,
lVeNO,313.15,0.0947,101.3,1.52774,Master and Malek (2020),Refractive index,Liquid,AAwscj,CCCCCC[n+]1ccn(C)c1.F[B-](F)(F)F,1-hexyl-3-methylimidazolium tetrafluoroborate,AAXPsE,CCNc1ccccc1,N-ethylaminobenzene,,,,
lVeNO,313.15,0.215,101.3,1.50926,Master and Malek (2020),Refractive index,Liquid,AAwscj,CCCCCC[n+]1ccn(C)c1.F[B-](F)(F)F,1-hexyl-3-methylimidazolium tetrafluoroborate,AAXPsE,CCNc1ccccc1,N-ethylaminobenzene,,,,
lVeNO,313.15,0.3143,101.3,1.49598,Master and Malek (2020),Refractive index,Liquid,AAwscj,CCCCCC[n+]1ccn(C)c1.F[B-](F)(F)F,1-hexyl-3-methylimidazolium tetrafluoroborate,AAXPsE,CCNc1ccccc1,N-ethylaminobenzene,,,,
lVeNO,313.15,0.4152,101.3,1.48436,Master and Malek (2020),Refractive index,Liquid,AAwscj,CCCCCC[n+]1ccn(C)c1.F[B-](F)(F)F,1-hexyl-3-methylimidazolium tetrafluoroborate,AAXPsE,CCNc1ccccc1,N-ethylaminobenzene,,,,
lVeNO,313.15,0.51,101.3,1.47405,Master and Malek (2020),Refractive index,Liquid,AAwscj,CCCCCC[n+]1ccn(C)c1.F[B-](F)(F)F,1-hexyl-3-methylimidazolium tetrafluoroborate,AAXPsE,CCNc1ccccc1,N-ethylaminobenzene,,,,
lVeNO,313.15,0.6127,101.3,1.464,Master and Malek (2020),Refractive index,Liquid,AAwscj,CCCCCC[n+]1ccn(C)c1.F[B-](F)(F)F,1-hexyl-3-methylimidazolium tetrafluoroborate,AAXPsE,CCNc1ccccc1,N-ethylaminobenzene,,,,
lVeNO,313.15,0.7015,101.3,1.45528,Master and Malek (2020),Refractive index,Liquid,AAwscj,CCCCCC[n+]1ccn(C)c1.F[B-](F)(F)F,1-hexyl-3-methylimidazolium tetrafluoroborate,AAXPsE,CCNc1ccccc1,N-ethylaminobenzene,,,,
lVeNO,313.15,0.8019,101.3,1.44557,Master and Malek (2020),Refractive index,Liquid,AAwscj,CCCCCC[n+]1ccn(C)c1.F[B-](F)(F)F,1-hexyl-3-methylimidazolium tetrafluoroborate,AAXPsE,CCNc1ccccc1,N-ethylaminobenzene,,,,
lVeNO,313.15,0.898,101.3,1.43555,Master and Malek (2020),Refractive index,Liquid,AAwscj,CCCCCC[n+]1ccn(C)c1.F[B-](F)(F)F,1-hexyl-3-methylimidazolium tetrafluoroborate,AAXPsE,CCNc1ccccc1,N-ethylaminobenzene,,,,
lVeNO,313.15,1,101.3,1.42368,Master and Malek (2020),Refractive index,Liquid,AAwscj,CCCCCC[n+]1ccn(C)c1.F[B-](F)(F)F,1-hexyl-3-methylimidazolium tetrafluoroborate,AAXPsE,CCNc1ccccc1,N-ethylaminobenzene,,,,
lVeNO,318.15,0,101.3,1.54169,Master and Malek (2020),Refractive index,Liquid,AAwscj,CCCCCC[n+]1ccn(C)c1.F[B-](F)(F)F,1-hexyl-3-methylimidazolium tetrafluoroborate,AAXPsE,CCNc1ccccc1,N-ethylaminobenzene,,,,
lVeNO,318.15,0.0947,101.3,1.52545,Master and Malek (2020),Refractive index,Liquid,AAwscj,CCCCCC[n+]1ccn(C)c1.F[B-](F)(F)F,1-hexyl-3-methylimidazolium tetrafluoroborate,AAXPsE,CCNc1ccccc1,N-ethylaminobenzene,,,,
lVeNO,318.15,0.215,101.3,1.50732,Master and Malek (2020),Refractive index,Liquid,AAwscj,CCCCCC[n+]1ccn(C)c1.F[B-](F)(F)F,1-hexyl-3-methylimidazolium tetrafluoroborate,AAXPsE,CCNc1ccccc1,N-ethylaminobenzene,,,,
lVeNO,318.15,0.3143,101.3,1.49441,Master and Malek (2020),Refractive index,Liquid,AAwscj,CCCCCC[n+]1ccn(C)c1.F[B-](F)(F)F,1-hexyl-3-methylimidazolium tetrafluoroborate,AAXPsE,CCNc1ccccc1,N-ethylaminobenzene,,,,
lVeNO,318.15,0.4152,101.3,1.48282,Master and Malek (2020),Refractive index,Liquid,AAwscj,CCCCCC[n+]1ccn(C)c1.F[B-](F)(F)F,1-hexyl-3-methylimidazolium tetrafluoroborate,AAXPsE,CCNc1ccccc1,N-ethylaminobenzene,,,,
lVeNO,318.15,0.51,101.3,1.47266,Master and Malek (2020),Refractive index,Liquid,AAwscj,CCCCCC[n+]1ccn(C)c1.F[B-](F)(F)F,1-hexyl-3-methylimidazolium tetrafluoroborate,AAXPsE,CCNc1ccccc1,N-ethylaminobenzene,,,,
lVeNO,318.15,0.6127,101.3,1.46267,Master and Malek (2020),Refractive index,Liquid,AAwscj,CCCCCC[n+]1ccn(C)c1.F[B-](F)(F)F,1-hexyl-3-methylimidazolium tetrafluoroborate,AAXPsE,CCNc1ccccc1,N-ethylaminobenzene,,,,
lVeNO,318.15,0.7015,101.3,1.45405,Master and Malek (2020),Refractive index,Liquid,AAwscj,CCCCCC[n+]1ccn(C)c1.F[B-](F)(F)F,1-hexyl-3-methylimidazolium tetrafluoroborate,AAXPsE,CCNc1ccccc1,N-ethylaminobenzene,,,,
lVeNO,318.15,0.8019,101.3,1.44451,Master and Malek (2020),Refractive index,Liquid,AAwscj,CCCCCC[n+]1ccn(C)c1.F[B-](F)(F)F,1-hexyl-3-methylimidazolium tetrafluoroborate,AAXPsE,CCNc1ccccc1,N-ethylaminobenzene,,,,
lVeNO,318.15,0.898,101.3,1.43445,Master and Malek (2020),Refractive index,Liquid,AAwscj,CCCCCC[n+]1ccn(C)c1.F[B-](F)(F)F,1-hexyl-3-methylimidazolium tetrafluoroborate,AAXPsE,CCNc1ccccc1,N-ethylaminobenzene,,,,
lVeNO,318.15,1,101.3,1.42268,Master and Malek (2020),Refractive index,Liquid,AAwscj,CCCCCC[n+]1ccn(C)c1.F[B-](F)(F)F,1-hexyl-3-methylimidazolium tetrafluoroborate,AAXPsE,CCNc1ccccc1,N-ethylaminobenzene,,,,
lVeNO,323.15,0,101.3,1.53919,Master and Malek (2020),Refractive index,Liquid,AAwscj,CCCCCC[n+]1ccn(C)c1.F[B-](F)(F)F,1-hexyl-3-methylimidazolium tetrafluoroborate,AAXPsE,CCNc1ccccc1,N-ethylaminobenzene,,,,
lVeNO,323.15,0.0947,101.3,1.52335,Master and Malek (2020),Refractive index,Liquid,AAwscj,CCCCCC[n+]1ccn(C)c1.F[B-](F)(F)F,1-hexyl-3-methylimidazolium tetrafluoroborate,AAXPsE,CCNc1ccccc1,N-ethylaminobenzene,,,,
lVeNO,323.15,0.215,101.3,1.50528,Master and Malek (2020),Refractive index,Liquid,AAwscj,CCCCCC[n+]1ccn(C)c1.F[B-](F)(F)F,1-hexyl-3-methylimidazolium tetrafluoroborate,AAXPsE,CCNc1ccccc1,N-ethylaminobenzene,,,,
lVeNO,323.15,0.3143,101.3,1.49264,Master and Malek (2020),Refractive index,Liquid,AAwscj,CCCCCC[n+]1ccn(C)c1.F[B-](F)(F)F,1-hexyl-3-methylimidazolium tetrafluoroborate,AAXPsE,CCNc1ccccc1,N-ethylaminobenzene,,,,
lVeNO,323.15,0.4152,101.3,1.48127,Master and Malek (2020),Refractive index,Liquid,AAwscj,CCCCCC[n+]1ccn(C)c1.F[B-](F)(F)F,1-hexyl-3-methylimidazolium tetrafluoroborate,AAXPsE,CCNc1ccccc1,N-ethylaminobenzene,,,,
lVeNO,323.15,0.51,101.3,1.47109,Master and Malek (2020),Refractive index,Liquid,AAwscj,CCCCCC[n+]1ccn(C)c1.F[B-](F)(F)F,1-hexyl-3-methylimidazolium tetrafluoroborate,AAXPsE,CCNc1ccccc1,N-ethylaminobenzene,,,,
lVeNO,323.15,0.6127,101.3,1.46121,Master and Malek (2020),Refractive index,Liquid,AAwscj,CCCCCC[n+]1ccn(C)c1.F[B-](F)(F)F,1-hexyl-3-methylimidazolium tetrafluoroborate,AAXPsE,CCNc1ccccc1,N-ethylaminobenzene,,,,
lVeNO,323.15,0.7015,101.3,1.45263,Master and Malek (2020),Refractive index,Liquid,AAwscj,CCCCCC[n+]1ccn(C)c1.F[B-](F)(F)F,1-hexyl-3-methylimidazolium tetrafluoroborate,AAXPsE,CCNc1ccccc1,N-ethylaminobenzene,,,,
lVeNO,323.15,0.8019,101.3,1.44305,Master and Malek (2020),Refractive index,Liquid,AAwscj,CCCCCC[n+]1ccn(C)c1.F[B-](F)(F)F,1-hexyl-3-methylimidazolium tetrafluoroborate,AAXPsE,CCNc1ccccc1,N-ethylaminobenzene,,,,
lVeNO,323.15,0.898,101.3,1.43305,Master and Malek (2020),Refractive index,Liquid,AAwscj,CCCCCC[n+]1ccn(C)c1.F[B-](F)(F)F,1-hexyl-3-methylimidazolium tetrafluoroborate,AAXPsE,CCNc1ccccc1,N-ethylaminobenzene,,,,
