Repository: kamranayazheydarov/ILTHERMO-data

# ILThermo Data Processing

This project processes JSON files containing density data and merges them into CSV files. It also updates the CSV files with metadata and SMILES strings for compounds.

## main_functions.py

This script contains the main functions for processing the density data.

## File Descriptions

### #file:compounds.csv

This file contains compound information with the following headers:
- `id` (integer): The unique identifier for each compound.
- `smiles` (string): The SMILES string representation of the compound.

File: refindex_csv_data/refindex_setid_lhbxz.csv
setid,"Temperature, K","Pressure, kPa","Wavelength, A",Refractive index,reference,propertiy,phases,compound id 1,smile 1,compound name 1,compound id 2,smile 2,compound name 2,compound id 3,smile 3,compound name 3,Unnamed: 13
lhbxz,288.502,85,632.8,1.4376,Zheng et al. (2016a),Refractive index,Liquid mixture 1,Liquid mixture 2,,33,AARRxF,CCC(O)CO,"1,2-butanediol",AArYBF,CCCC[n+]1ccn(C)c1.F[B-](F)(F)F,1-butyl-3-methylimidazolium tetrafluoroborate,
lhbxz,290.071,85,632.8,1.4369,Zheng et al. (2016a),Refractive index,Liquid mixture 1,Liquid mixture 2,,33,AARRxF,CCC(O)CO,"1,2-butanediol",AArYBF,CCCC[n+]1ccn(C)c1.F[B-](F)(F)F,1-butyl-3-methylimidazolium tetrafluoroborate,
lhbxz,291.226,85,632.8,1.4365,Zheng et al. (2016a),Refractive index,Liquid mixture 1,Liquid mixture 2,,33,AARRxF,CCC(O)CO,"1,2-butanediol",AArYBF,CCCC[n+]1ccn(C)c1.F[B-](F)(F)F,1-butyl-3-methylimidazolium tetrafluoroborate,
lhbxz,292.209,85,632.8,1.436,Zheng et al. (2016a),Refractive index,Liquid mixture 1,Liquid mixture 2,,33,AARRxF,CCC(O)CO,"1,2-butanediol",AArYBF,CCCC[n+]1ccn(C)c1.F[B-](F)(F)F,1-butyl-3-methylimidazolium tetrafluoroborate,
lhbxz,292.98,85,632.8,1.4356,Zheng et al. (2016a),Refractive index,Liquid mixture 1,Liquid mixture 2,,33,AARRxF,CCC(O)CO,"1,2-butanediol",AArYBF,CCCC[n+]1ccn(C)c1.F[B-](F)(F)F,1-butyl-3-methylimidazolium tetrafluoroborate,
lhbxz,293.652,85,632.8,1.4352,Zheng et al. (2016a),Refractive index,Liquid mixture 1,Liquid mixture 2,,33,AARRxF,CCC(O)CO,"1,2-butanediol",AArYBF,CCCC[n+]1ccn(C)c1.F[B-](F)(F)F,1-butyl-3-methylimidazolium tetrafluoroborate,
lhbxz,294.195,85,632.8,1.4349,Zheng et al. (2016a),Refractive index,Liquid mixture 1,Liquid mixture 2,,33,AARRxF,CCC(O)CO,"1,2-butanediol",AArYBF,CCCC[n+]1ccn(C)c1.F[B-](F)(F)F,1-butyl-3-methylimidazolium tetrafluoroborate,
lhbxz,294.703,85,632.8,1.4347,Zheng et al. (2016a),Refractive index,Liquid mixture 1,Liquid mixture 2,,33,AARRxF,CCC(O)CO,"1,2-butanediol",AArYBF,CCCC[n+]1ccn(C)c1.F[B-](F)(F)F,1-butyl-3-methylimidazolium tetrafluoroborate,
lhbxz,295.159,85,632.8,1.4344,Zheng et al. (2016a),Refractive index,Liquid mixture 1,Liquid mixture 2,,33,AARRxF,CCC(O)CO,"1,2-butanediol",AArYBF,CCCC[n+]1ccn(C)c1.F[B-](F)(F)F,1-butyl-3-methylimidazolium tetrafluoroborate,
lhbxz,295.583,85,632.8,1.4341,Zheng et al. (2016a),Refractive index,Liquid mixture 1,Liquid mixture 2,,33,AARRxF,CCC(O)CO,"1,2-butanediol",AArYBF,CCCC[n+]1ccn(C)c1.F[B-](F)(F)F,1-butyl-3-methylimidazolium tetrafluoroborate,
lhbxz,295.965,85,632.8,1.4338,Zheng et al. (2016a),Refractive index,Liquid mixture 1,Liquid mixture 2,,33,AARRxF,CCC(O)CO,"1,2-butanediol",AArYBF,CCCC[n+]1ccn(C)c1.F[B-](F)(F)F,1-butyl-3-methylimidazolium tetrafluoroborate,
lhbxz,296.439,85,632.8,1.4334,Zheng et al. (2016a),Refractive index,Liquid mixture 1,Liquid mixture 2,,33,AARRxF,CCC(O)CO,"1,2-butanediol",AArYBF,CCCC[n+]1ccn(C)c1.F[B-](F)(F)F,1-butyl-3-methylimidazolium tetrafluoroborate,
lhbxz,296.841,85,632.8,1.4331,Zheng et al. (2016a),Refractive index,Liquid mixture 1,Liquid mixture 2,,33,AARRxF,CCC(O)CO,"1,2-butanediol",AArYBF,CCCC[n+]1ccn(C)c1.F[B-](F)(F)F,1-butyl-3-methylimidazolium tetrafluoroborate,
lhbxz,297.14,85,632.8,1.4329,Zheng et al. (2016a),Refractive index,Liquid mixture 1,Liquid mixture 2,,33,AARRxF,CCC(O)CO,"1,2-butanediol",AArYBF,CCCC[n+]1ccn(C)c1.F[B-](F)(F)F,1-butyl-3-methylimidazolium tetrafluoroborate,
lhbxz,297.444,85,632.8,1.4326,Zheng et al. (2016a),Refractive index,Liquid mixture 1,Liquid mixture 2,,33,AARRxF,CCC(O)CO,"1,2-butanediol",AArYBF,CCCC[n+]1ccn(C)c1.F[B-](F)(F)F,1-butyl-3-methylimidazolium tetrafluoroborate,
lhbxz,297.651,85,632.8,1.4324,Zheng et al. (2016a),Refractive index,Liquid mixture 1,Liquid mixture 2,,33,AARRxF,CCC(O)CO,"1,2-butanediol",AArYBF,CCCC[n+]1ccn(C)c1.F[B-](F)(F)F,1-butyl-3-methylimidazolium tetrafluoroborate,
lhbxz,297.843,85,632.8,1.4322,Zheng et al. (2016a),Refractive index,Liquid mixture 1,Liquid mixture 2,,33,AARRxF,CCC(O)CO,"1,2-butanediol",AArYBF,CCCC[n+]1ccn(C)c1.F[B-](F)(F)F,1-butyl-3-methylimidazolium tetrafluoroborate,
lhbxz,297.959,85,632.8,1.4321,Zheng et al. (2016a),Refractive index,Liquid mixture 1,Liquid mixture 2,,33,AARRxF,CCC(O)CO,"1,2-butanediol",AArYBF,CCCC[n+]1ccn(C)c1.F[B-](F)(F)F,1-butyl-3-methylimidazolium tetrafluoroborate,
lhbxz,298.057,85,632.8,1.4319,Zheng et al. (2016a),Refractive index,Liquid mixture 1,Liquid mixture 2,,33,AARRxF,CCC(O)CO,"1,2-butanediol",AArYBF,CCCC[n+]1ccn(C)c1.F[B-](F)(F)F,1-butyl-3-methylimidazolium tetrafluoroborate,
lhbxz,298.155,85,632.8,1.4318,Zheng et al. (2016a),Refractive index,Liquid mixture 1,Liquid mixture 2,,33,AARRxF,CCC(O)CO,"1,2-butanediol",AArYBF,CCCC[n+]1ccn(C)c1.F[B-](F)(F)F,1-butyl-3-methylimidazolium tetrafluoroborate,
lhbxz,298.258,85,632.8,1.4317,Zheng et al. (2016a),Refractive index,Liquid mixture 1,Liquid mixture 2,,33,AARRxF,CCC(O)CO,"1,2-butanediol",AArYBF,CCCC[n+]1ccn(C)c1.F[B-](F)(F)F,1-butyl-3-methylimidazolium tetrafluoroborate,
lhbxz,298.333,85,632.8,1.4316,Zheng et al. (2016a),Refractive index,Liquid mixture 1,Liquid mixture 2,,33,AARRxF,CCC(O)CO,"1,2-butanediol",AArYBF,CCCC[n+]1ccn(C)c1.F[B-](F)(F)F,1-butyl-3-methylimidazolium tetrafluoroborate,
lhbxz,298.42,85,632.8,1.4315,Zheng et al. (2016a),Refractive index,Liquid mixture 1,Liquid mixture 2,,33,AARRxF,CCC(O)CO,"1,2-butanediol",AArYBF,CCCC[n+]1ccn(C)c1.F[B-](F)(F)F,1-butyl-3-methylimidazolium tetrafluoroborate,
lhbxz,298.5,85,632.8,1.4313,Zheng et al. (2016a),Refractive index,Liquid mixture 1,Liquid mixture 2,,33,AARRxF,CCC(O)CO,"1,2-butanediol",AArYBF,CCCC[n+]1ccn(C)c1.F[B-](F)(F)F,1-butyl-3-methylimidazolium tetrafluoroborate,
lhbxz,298.578,85,632.8,1.4311,Zheng et al. (2016a),Refractive index,Liquid mixture 1,Liquid mixture 2,,33,AARRxF,CCC(O)CO,"1,2-butanediol",AArYBF,CCCC[n+]1ccn(C)c1.F[B-](F)(F)F,1-butyl-3-methylimidazolium tetrafluoroborate,
lhbxz,298.631,85,632.8,1.431,Zheng et al. (2016a),Refractive index,Liquid mixture 1,Liquid mixture 2,,33,AARRxF,CCC(O)CO,"1,2-butanediol",AArYBF,CCCC[n+]1ccn(C)c1.F[B-](F)(F)F,1-butyl-3-methylimidazolium tetrafluoroborate,
lhbxz,298.67,85,632.8,1.4309,Zheng et al. (2016a),Refractive index,Liquid mixture 1,Liquid mixture 2,,33,AARRxF,CCC(O)CO,"1,2-butanediol",AArYBF,CCCC[n+]1ccn(C)c1.F[B-](F)(F)F,1-butyl-3-methylimidazolium tetrafluoroborate,
lhbxz,298.707,85,632.8,1.4308,Zheng et al. (2016a),Refractive index,Liquid mixture 1,Liquid mixture 2,,33,AARRxF,CCC(O)CO,"1,2-butanediol",AArYBF,CCCC[n+]1ccn(C)c1.F[B-](F)(F)F,1-butyl-3-methylimidazolium tetrafluoroborate,
lhbxz,298.727,85,632.8,1.4307,Zheng et al. (2016a),Refractive index,Liquid mixture 1,Liquid mixture 2,,33,AARRxF,CCC(O)CO,"1,2-butanediol",AArYBF,CCCC[n+]1ccn(C)c1.F[B-](F)(F)F,1-butyl-3-methylimidazolium tetrafluoroborate,
lhbxz,298.745,85,632.8,1.4305,Zheng et al. (2016a),Refractive index,Liquid mixture 1,Liquid mixture 2,,33,AARRxF,CCC(O)CO,"1,2-butanediol",AArYBF,CCCC[n+]1ccn(C)c1.F[B-](F)(F)F,1-butyl-3-methylimidazolium tetrafluoroborate,
lhbxz,298.766,85,632.8,1.4303,Zheng et al. (2016a),Refractive index,Liquid mixture 1,Liquid mixture 2,,33,AARRxF,CCC(O)CO,"1,2-butanediol",AArYBF,CCCC[n+]1ccn(C)c1.F[B-](F)(F)F,1-butyl-3-methylimidazolium tetrafluoroborate,
lhbxz,298.785,85,632.8,1.4301,Zheng et al. (2016a),Refractive index,Liquid mixture 1,Liquid mixture 2,,33,AARRxF,CCC(O)CO,"1,2-butanediol",AArYBF,CCCC[n+]1ccn(C)c1.F[B-](F)(F)F,1-butyl-3-methylimidazolium tetrafluoroborate,
lhbxz,298.792,85,632.8,1.43,Zheng et al. (2016a),Refractive index,Liquid mixture 1,Liquid mixture 2,,33,AARRxF,CCC(O)CO,"1,2-butanediol",AArYBF,CCCC[n+]1ccn(C)c1.F[B-](F)(F)F,1-butyl-3-methylimidazolium tetrafluoroborate,

File: refindex_csv_data/refindex_setid_mNnJF.csv
setid,"Temperature, K","Pressure, kPa","Wavelength, A",Refractive index,reference,propertiy,phases,compound id 1,smile 1,compound name 1,compound id 2,smile 2,compound name 2,compound id 3,smile 3,compound name 3,Unnamed: 13
mNnJF,353.15,101,450,1.4761,Chiappe et al. (2017),Refractive index,Liquid,AAnhZu,CN1C=C[N+](=C1)C.COP(=O)(C)[O-],"1,3-dimethylimidazolium methyl methylphosphonate",,,,,,,
mNnJF,353.15,101,532,1.4663,Chiappe et al. (2017),Refractive index,Liquid,AAnhZu,CN1C=C[N+](=C1)C.COP(=O)(C)[O-],"1,3-dimethylimidazolium methyl methylphosphonate",,,,,,,
mNnJF,353.15,101,632.8,1.4627,Chiappe et al. (2017),Refractive index,Liquid,AAnhZu,CN1C=C[N+](=C1)C.COP(=O)(C)[O-],"1,3-dimethylimidazolium methyl methylphosphonate",,,,,,,
mNnJF,353.15,101,964,1.4589,Chiappe et al. (2017),Refractive index,Liquid,AAnhZu,CN1C=C[N+](=C1)C.COP(=O)(C)[O-],"1,3-dimethylimidazolium methyl methylphosphonate",,,,,,,
mNnJF,353.15,101,1551,1.4551,Chiappe et al. (2017),Refractive index,Liquid,AAnhZu,CN1C=C[N+](=C1)C.COP(=O)(C)[O-],"1,3-dimethylimidazolium methyl methylphosphonate",,,,,,,
mNnJF,363.15,101,450,1.4782,Chiappe et al. (2017),Refractive index,Liquid,AAnhZu,CN1C=C[N+](=C1)C.COP(=O)(C)[O-],"1,3-dimethylimidazolium methyl methylphosphonate",,,,,,,
mNnJF,363.15,101,532,1.4699,Chiappe et al. (2017),Refractive index,Liquid,AAnhZu,CN1C=C[N+](=C1)C.COP(=O)(C)[O-],"1,3-dimethylimidazolium methyl methylphosphonate",,,,,,,
mNnJF,363.15,101,632.8,1.4649,Chiappe et al. (2017),Refractive index,Liquid,AAnhZu,CN1C=C[N+](=C1)C.COP(=O)(C)[O-],"1,3-dimethylimidazolium methyl methylphosphonate",,,,,,,
mNnJF,363.15,101,964,1.4607,Chiappe et al. (2017),Refractive index,Liquid,AAnhZu,CN1C=C[N+](=C1)C.COP(=O)(C)[O-],"1,3-dimethylimidazolium methyl methylphosphonate",,,,,,,
mNnJF,363.15,101,1551,1.4572,Chiappe et al. (2017),Refractive index,Liquid,AAnhZu,CN1C=C[N+](=C1)C.COP(=O)(C)[O-],"1,3-dimethylimidazolium methyl methylphosphonate",,,,,,,
mNnJF,373.15,101,450,1.4796,Chiappe et al. (2017),Refractive index,Liquid,AAnhZu,CN1C=C[N+](=C1)C.COP(=O)(C)[O-],"1,3-dimethylimidazolium methyl methylphosphonate",,,,,,,
mNnJF,373.15,101,532,1.471,Chiappe et al. (2017),Refractive index,Liquid,AAnhZu,CN1C=C[N+](=C1)C.COP(=O)(C)[O-],"1,3-dimethylimidazolium methyl methylphosphonate",,,,,,,
mNnJF,373.15,101,632.8,1.4665,Chiappe et al. (2017),Refractive index,Liquid,AAnhZu,CN1C=C[N+](=C1)C.COP(=O)(C)[O-],"1,3-dimethylimidazolium methyl methylphosphonate",,,,,,,
mNnJF,373.15,101,964,1.4626,Chiappe et al. (2017),Refractive index,Liquid,AAnhZu,CN1C=C[N+](=C1)C.COP(=O)(C)[O-],"1,3-dimethylimidazolium methyl methylphosphonate",,,,,,,
mNnJF,373.15,101,1551,1.4586,Chiappe et al. (2017),Refractive index,Liquid,AAnhZu,CN1C=C[N+](=C1)C.COP(=O)(C)[O-],"1,3-dimethylimidazolium methyl methylphosphonate",,,,,,,
mNnJF,383.15,101,450,1.4815,Chiappe et al. (2017),Refractive index,Liquid,AAnhZu,CN1C=C[N+](=C1)C.COP(=O)(C)[O-],"1,3-dimethylimidazolium methyl methylphosphonate",,,,,,,
mNnJF,383.15,101,532,1.4741,Chiappe et al. (2017),Refractive index,Liquid,AAnhZu,CN1C=C[N+](=C1)C.COP(=O)(C)[O-],"1,3-dimethylimidazolium methyl methylphosphonate",,,,,,,
mNnJF,383.15,101,632.8,1.4693,Chiappe et al. (2017),Refractive index,Liquid,AAnhZu,CN1C=C[N+](=C1)C.COP(=O)(C)[O-],"1,3-dimethylimidazolium methyl methylphosphonate",,,,,,,
mNnJF,383.15,101,964,1.4643,Chiappe et al. (2017),Refractive index,Liquid,AAnhZu,CN1C=C[N+](=C1)C.COP(=O)(C)[O-],"1,3-dimethylimidazolium methyl methylphosphonate",,,,,,,
mNnJF,383.15,101,1551,1.4603,Chiappe et al. (2017),Refractive index,Liquid,AAnhZu,CN1C=C[N+](=C1)C.COP(=O)(C)[O-],"1,3-dimethylimidazolium methyl methylphosphonate",,,,,,,
mNnJF,393.15,101,450,1.4834,Chiappe et al. (2017),Refractive index,Liquid,AAnhZu,CN1C=C[N+](=C1)C.COP(=O)(C)[O-],"1,3-dimethylimidazolium methyl methylphosphonate",,,,,,,
mNnJF,393.15,101,532,1.4746,Chiappe et al. (2017),Refractive index,Liquid,AAnhZu,CN1C=C[N+](=C1)C.COP(=O)(C)[O-],"1,3-dimethylimidazolium methyl methylphosphonate",,,,,,,
mNnJF,393.15,101,632.8,1.4706,Chiappe et al. (2017),Refractive index,Liquid,AAnhZu,CN1C=C[N+](=C1)C.COP(=O)(C)[O-],"1,3-dimethylimidazolium methyl methylphosphonate",,,,,,,
mNnJF,393.15,101,964,1.4661,Chiappe et al. (2017),Refractive index,Liquid,AAnhZu,CN1C=C[N+](=C1)C.COP(=O)(C)[O-],"1,3-dimethylimidazolium methyl methylphosphonate",,,,,,,
mNnJF,393.15,101,1551,1.4623,Chiappe et al. (2017),Refractive index,Liquid,AAnhZu,CN1C=C[N+](=C1)C.COP(=O)(C)[O-],"1,3-dimethylimidazolium methyl methylphosphonate",,,,,,,
mNnJF,403.15,101,450,1.4854,Chiappe et al. (2017),Refractive index,Liquid,AAnhZu,CN1C=C[N+](=C1)C.COP(=O)(C)[O-],"1,3-dimethylimidazolium methyl methylphosphonate",,,,,,,
mNnJF,403.15,101,532,1.478,Chiappe et al. (2017),Refractive index,Liquid,AAnhZu,CN1C=C[N+](=C1)C.COP(=O)(C)[O-],"1,3-dimethylimidazolium methyl methylphosphonate",,,,,,,
mNnJF,403.15,101,632.8,1.4732,Chiappe et al. (2017),Refractive index,Liquid,AAnhZu,CN1C=C[N+](=C1)C.COP(=O)(C)[O-],"1,3-dimethylimidazolium methyl methylphosphonate",,,,,,,
mNnJF,403.15,101,964,1.4678,Chiappe et al. (2017),Refractive index,Liquid,AAnhZu,CN1C=C[N+](=C1)C.COP(=O)(C)[O-],"1,3-dimethylimidazolium methyl methylphosphonate",,,,,,,
mNnJF,403.15,101,1551,1.464,Chiappe et al. (2017),Refractive index,Liquid,AAnhZu,CN1C=C[N+](=C1)C.COP(=O)(C)[O-],"1,3-dimethylimidazolium methyl methylphosphonate",,,,,,,
mNnJF,413.15,101,450,1.487,Chiappe et al. (2017),Refractive index,Liquid,AAnhZu,CN1C=C[N+](=C1)C.COP(=O)(C)[O-],"1,3-dimethylimidazolium methyl methylphosphonate",,,,,,,
mNnJF,413.15,101,532,1.4796,Chiappe et al. (2017),Refractive index,Liquid,AAnhZu,CN1C=C[N+](=C1)C.COP(=O)(C)[O-],"1,3-dimethylimidazolium methyl methylphosphonate",,,,,,,
mNnJF,413.15,101,632.8,1.4747,Chiappe et al. (2017),Refractive index,Liquid,AAnhZu,CN1C=C[N+](=C1)C.COP(=O)(C)[O-],"1,3-dimethylimidazolium methyl methylphosphonate",,,,,,,
mNnJF,413.15,101,964,1.4692,Chiappe et al. (2017),Refractive index,Liquid,AAnhZu,CN1C=C[N+](=C1)C.COP(=O)(C)[O-],"1,3-dimethylimidazolium methyl methylphosphonate",,,,,,,
mNnJF,413.15,101,1551,1.466,Chiappe et al. (2017),Refractive index,Liquid,AAnhZu,CN1C=C[N+](=C1)C.COP(=O)(C)[O-],"1,3-dimethylimidazolium methyl methylphosphonate",,,,,,,
mNnJF,423.15,101,450,1.4882,Chiappe et al. (2017),Refractive index,Liquid,AAnhZu,CN1C=C[N+](=C1)C.COP(=O)(C)[O-],"1,3-dimethylimidazolium methyl methylphosphonate",,,,,,,
mNnJF,423.15,101,532,1.4814,Chiappe et al. (2017),Refractive index,Liquid,AAnhZu,CN1C=C[N+](=C1)C.COP(=O)(C)[O-],"1,3-dimethylimidazolium methyl methylphosphonate",,,,,,,
mNnJF,423.15,101,632.8,1.477,Chiappe et al. (2017),Refractive index,Liquid,AAnhZu,CN1C=C[N+](=C1)C.COP(=O)(C)[O-],"1,3-dimethylimidazolium methyl methylphosphonate",,,,,,,
mNnJF,423.15,101,964,1.4704,Chiappe et al. (2017),Refractive index,Liquid,AAnhZu,CN1C=C[N+](=C1)C.COP(=O)(C)[O-],"1,3-dimethylimidazolium methyl methylphosphonate",,,,,,,
mNnJF,423.15,101,1551,1.4664,Chiappe et al. (2017),Refractive index,Liquid,AAnhZu,CN1C=C[N+](=C1)C.COP(=O)(C)[O-],"1,3-dimethylimidazolium methyl methylphosphonate",,,,,,,
mNnJF,433.15,101,450,1.4885,Chiappe et al. (2017),Refractive index,Liquid,AAnhZu,CN1C=C[N+](=C1)C.COP(=O)(C)[O-],"1,3-dimethylimidazolium methyl methylphosphonate",,,,,,,
mNnJF,433.15,101,532,1.483,Chiappe et al. (2017),Refractive index,Liquid,AAnhZu,CN1C=C[N+](=C1)C.COP(=O)(C)[O-],"1,3-dimethylimidazolium methyl methylphosphonate",,,,,,,
mNnJF,433.15,101,632.8,1.4787,Chiappe et al. (2017),Refractive index,Liquid,AAnhZu,CN1C=C[N+](=C1)C.COP(=O)(C)[O-],"1,3-dimethylimidazolium methyl methylphosphonate",,,,,,,
mNnJF,433.15,101,964,1.472,Chiappe et al. (2017),Refractive index,Liquid,AAnhZu,CN1C=C[N+](=C1)C.COP(=O)(C)[O-],"1,3-dimethylimidazolium methyl methylphosphonate",,,,,,,
mNnJF,433.15,101,1551,1.4675,Chiappe et al. (2017),Refractive index,Liquid,AAnhZu,CN1C=C[N+](=C1)C.COP(=O)(C)[O-],"1,3-dimethylimidazolium methyl methylphosphonate",,,,,,,

File: refindex_csv_data/refindex_setid_mvhah.csv
setid,Mole fraction of 1-hexyl-3-methylimidazolium hexafluorophosphate,"Temperature, K","Pressure, kPa",Refractive index (Na D-line),reference,propertiy,phases,compound id 1,smile 1,compound name 1,compound id 2,smile 2,compound name 2,compound id 3,smile 3,compound name 3,Unnamed: 13
mvhah,0,298.15,101,1.36977,Pereiro et al. (2006b),Refractive index,Liquid,AAQxSq,CCOC(C)=O,ethyl acetate,ABICIG,CCCCCC[n+]1ccn(C)c1.F[P-](F)(F)(F)(F)F,1-hexyl-3-methylimidazolium hexafluorophosphate,,,,
mvhah,0.0585,298.15,101,1.37943,Pereiro et al. (2006b),Refractive index,Liquid,AAQxSq,CCOC(C)=O,ethyl acetate,ABICIG,CCCCCC[n+]1ccn(C)c1.F[P-](F)(F)(F)(F)F,1-hexyl-3-methylimidazolium hexafluorophosphate,,,,
mvhah,0.1018,298.15,101,1.38485,Pereiro et al. (2006b),Refractive index,Liquid,AAQxSq,CCOC(C)=O,ethyl acetate,ABICIG,CCCCCC[n+]1ccn(C)c1.F[P-](F)(F)(F)(F)F,1-hexyl-3-methylimidazolium hexafluorophosphate,,,,
mvhah,0.2029,298.15,101,1.39463,Pereiro et al. (2006b),Refractive index,Liquid,AAQxSq,CCOC(C)=O,ethyl acetate,ABICIG,CCCCCC[n+]1ccn(C)c1.F[P-](F)(F)(F)(F)F,1-hexyl-3-methylimidazolium hexafluorophosphate,,,,
mvhah,0.3005,298.15,101,1.40092,Pereiro et al. (2006b),Refractive index,Liquid,AAQxSq,CCOC(C)=O,ethyl acetate,ABICIG,CCCCCC[n+]1ccn(C)c1.F[P-](F)(F)(F)(F)F,1-hexyl-3-methylimidazolium hexafluorophosphate,,,,
mvhah,0.3997,298.15,101,1.40541,Pereiro et al. (2006b),Refractive index,Liquid,AAQxSq,CCOC(C)=O,ethyl acetate,ABICIG,CCCCCC[n+]1ccn(C)c1.F[P-](F)(F)(F)(F)F,1-hexyl-3-methylimidazolium hexafluorophosphate,,,,
mvhah,0.4917,298.15,101,1.40863,Pereiro et al. (2006b),Refractive index,Liquid,AAQxSq,CCOC(C)=O,ethyl acetate,ABICIG,CCCCCC[n+]1ccn(C)c1.F[P-](F)(F)(F)(F)F,1-hexyl-3-methylimidazolium hexafluorophosphate,,,,
mvhah,0.5924,298.15,101,1.4114,Pereiro et al. (2006b),Refractive index,Liquid,AAQxSq,CCOC(C)=O,ethyl acetate,ABICIG,CCCCCC[n+]1ccn(C)c1.F[P-](F)(F)(F)(F)F,1-hexyl-3-methylimidazolium hexafluorophosphate,,,,
mvhah,0.7028,298.15,101,1.41357,Pereiro et al. (2006b),Refractive index,Liquid,AAQxSq,CCOC(C)=O,ethyl acetate,ABICIG,CCCCCC[n+]1ccn(C)c1.F[P-](F)(F)(F)(F)F,1-hexyl-3-methylimidazolium hexafluorophosphate,,,,
mvhah,0.802,298.15,101,1.41517,Pereiro et al. (2006b),Refractive index,Liquid,AAQxSq,CCOC(C)=O,ethyl acetate,ABICIG,CCCCCC[n+]1ccn(C)c1.F[P-](F)(F)(F)(F)F,1-hexyl-3-methylimidazolium hexafluorophosphate,,,,
mvhah,0.8994,298.15,101,1.41657,Pereiro et al. (2006b),Refractive index,Liquid,AAQxSq,CCOC(C)=O,ethyl acetate,ABICIG,CCCCCC[n+]1ccn(C)c1.F[P-](F)(F)(F)(F)F,1-hexyl-3-methylimidazolium hexafluorophosphate,,,,
mvhah,0.9477,298.15,101,1.41713,Pereiro et al. (2006b),Refractive index,Liquid,AAQxSq,CCOC(C)=O,ethyl acetate,ABICIG,CCCCCC[n+]1ccn(C)c1.F[P-](F)(F)(F)(F)F,1-hexyl-3-methylimidazolium hexafluorophosphate,,,,
mvhah,1,298.15,101,1.41787,Pereiro et al. (2006b),Refractive index,Liquid,AAQxSq,CCOC(C)=O,ethyl acetate,ABICIG,CCCCCC[n+]1ccn(C)c1.F[P-](F)(F)(F)(F)F,1-hexyl-3-methylimidazolium hexafluorophosphate,,,,

File: refindex_csv_data/refindex_setid_myySB.csv
setid,"Temperature, K","Pressure, kPa","Wavelength, A",Refractive index,reference,propertiy,phases,compound id 1,smile 1,compound name 1,compound id 2,smile 2,compound name 2,compound id 3,smile 3,compound name 3,Unnamed: 13
myySB,293,100,450,1.5042,Mero et al. (2022),Refractive index,Liquid,AAwvZw,CC(=O)CCC(=O)[O-].CCCC[n+]1ccn(C)c1,1-butyl-3-methylimidazolium 4-oxopentanoate,,,,,,,
myySB,293,100,532,1.4959,Mero et al. (2022),Refractive index,Liquid,AAwvZw,CC(=O)CCC(=O)[O-].CCCC[n+]1ccn(C)c1,1-butyl-3-methylimidazolium 4-oxopentanoate,,,,,,,
myySB,293,100,633,1.49,Mero et al. (2022),Refractive index,Liquid,AAwvZw,CC(=O)CCC(=O)[O-].CCCC[n+]1ccn(C)c1,1-butyl-3-methylimidazolium 4-oxopentanoate,,,,,,,
myySB,293,100,964,1.4822,Mero et al. (2022),Refractive index,Liquid,AAwvZw,CC(=O)CCC(=O)[O-].CCCC[n+]1ccn(C)c1,1-butyl-3-methylimidazolium 4-oxopentanoate,,,,,,,
myySB,293,100,1551,1.4788,Mero et al. (2022),Refractive index,Liquid,AAwvZw,CC(=O)CCC(=O)[O-].CCCC[n+]1ccn(C)c1,1-butyl-3-methylimidazolium 4-oxopentanoate,,,,,,,
myySB,353,100,450,1.4885,Mero et al. (2022),Refractive index,Liquid,AAwvZw,CC(=O)CCC(=O)[O-].CCCC[n+]1ccn(C)c1,1-butyl-3-methylimidazolium 4-oxopentanoate,,,,,,,
myySB,353,100,532,1.4805,Mero et al. (2022),Refractive index,Liquid,AAwvZw,CC(=O)CCC(=O)[O-].CCCC[n+]1ccn(C)c1,1-butyl-3-methylimidazolium 4-oxopentanoate,,,,,,,
myySB,353,100,633,1.4747,Mero et al. (2022),Refractive index,Liquid,AAwvZw,CC(=O)CCC(=O)[O-].CCCC[n+]1ccn(C)c1,1-butyl-3-methylimidazolium 4-oxopentanoate,,,,,,,
myySB,353,100,964,1.4672,Mero et al. (2022),Refractive index,Liquid,AAwvZw,CC(=O)CCC(=O)[O-].CCCC[n+]1ccn(C)c1,1-butyl-3-methylimidazolium 4-oxopentanoate,,,,,,,
myySB,353,100,1551,1.4639,Mero et al. (2022),Refractive index,Liquid,AAwvZw,CC(=O)CCC(=O)[O-].CCCC[n+]1ccn(C)c1,1-butyl-3-methylimidazolium 4-oxopentanoate,,,,,,,
myySB,358.1,100,450,1.4872,Mero et al. (2022),Refractive index,Liquid,AAwvZw,CC(=O)CCC(=O)[O-].CCCC[n+]1ccn(C)c1,1-butyl-3-methylimidazolium 4-oxopentanoate,,,,,,,
myySB,358.1,100,532,1.4792,Mero et al. (2022),Refractive index,Liquid,AAwvZw,CC(=O)CCC(=O)[O-].CCCC[n+]1ccn(C)c1,1-butyl-3-methylimidazolium 4-oxopentanoate,,,,,,,
myySB,358.1,100,633,1.4735,Mero et al. (2022),Refractive index,Liquid,AAwvZw,CC(=O)CCC(=O)[O-].CCCC[n+]1ccn(C)c1,1-butyl-3-methylimidazolium 4-oxopentanoate,,,,,,,
myySB,358.1,100,964,1.4659,Mero et al. (2022),Refractive index,Liquid,AAwvZw,CC(=O)CCC(=O)[O-].CCCC[n+]1ccn(C)c1,1-butyl-3-methylimidazolium 4-oxopentanoate,,,,,,,
myySB,358.1,100,1551,1.4626,Mero et al. (2022),Refractive index,Liquid,AAwvZw,CC(=O)CCC(=O)[O-].CCCC[n+]1ccn(C)c1,1-butyl-3-methylimidazolium 4-oxopentanoate,,,,,,,
myySB,363,100,450,1.4859,Mero et al. (2022),Refractive index,Liquid,AAwvZw,CC(=O)CCC(=O)[O-].CCCC[n+]1ccn(C)c1,1-butyl-3-methylimidazolium 4-oxopentanoate,,,,,,,
myySB,363,100,532,1.4779,Mero et al. (2022),Refractive index,Liquid,AAwvZw,CC(=O)CCC(=O)[O-].CCCC[n+]1ccn(C)c1,1-butyl-3-methylimidazolium 4-oxopentanoate,,,,,,,
myySB,363,100,633,1.4722,Mero et al. (2022),Refractive index,Liquid,AAwvZw,CC(=O)CCC(=O)[O-].CCCC[n+]1ccn(C)c1,1-butyl-3-methylimidazolium 4-oxopentanoate,,,,,,,
myySB,363,100,964,1.4646,Mero et al. (2022),Refractive index,Liquid,AAwvZw,CC(=O)CCC(=O)[O-].CCCC[n+]1ccn(C)c1,1-butyl-3-methylimidazolium 4-oxopentanoate,,,,,,,
myySB,363,100,1551,1.4614,Mero et al. (2022),Refractive index,Liquid,AAwvZw,CC(=O)CCC(=O)[O-].CCCC[n+]1ccn(C)c1,1-butyl-3-methylimidazolium 4-oxopentanoate,,,,,,,
myySB,368.1,100,450,1.4846,Mero et al. (2022),Refractive index,Liquid,AAwvZw,CC(=O)CCC(=O)[O-].CCCC[n+]1ccn(C)c1,1-butyl-3-methylimidazolium 4-oxopentanoate,,,,,,,
myySB,368.1,100,532,1.4766,Mero et al. (2022),Refractive index,Liquid,AAwvZw,CC(=O)CCC(=O)[O-].CCCC[n+]1ccn(C)c1,1-butyl-3-methylimidazolium 4-oxopentanoate,,,,,,,
myySB,368.1,100,633,1.4709,Mero et al. (2022),Refractive index,Liquid,AAwvZw,CC(=O)CCC(=O)[O-].CCCC[n+]1ccn(C)c1,1-butyl-3-methylimidazolium 4-oxopentanoate,,,,,,,
myySB,368.1,100,964,1.4634,Mero et al. (2022),Refractive index,Liquid,AAwvZw,CC(=O)CCC(=O)[O-].CCCC[n+]1ccn(C)c1,1-butyl-3-methylimidazolium 4-oxopentanoate,,,,,,,
myySB,368.1,100,1551,1.4601,Mero et al. (2022),Refractive index,Liquid,AAwvZw,CC(=O)CCC(=O)[O-].CCCC[n+]1ccn(C)c1,1-butyl-3-methylimidazolium 4-oxopentanoate,,,,,,,
myySB,373,100,450,1.4833,Mero et al. (2022),Refractive index,Liquid,AAwvZw,CC(=O)CCC(=O)[O-].CCCC[n+]1ccn(C)c1,1-butyl-3-methylimidazolium 4-oxopentanoate,,,,,,,
myySB,373,100,532,1.4753,Mero et al. (2022),Refractive index,Liquid,AAwvZw,CC(=O)CCC(=O)[O-].CCCC[n+]1ccn(C)c1,1-butyl-3-methylimidazolium 4-oxopentanoate,,,,,,,
myySB,373,100,633,1.4696,Mero et al. (2022),Refractive index,Liquid,AAwvZw,CC(=O)CCC(=O)[O-].CCCC[n+]1ccn(C)c1,1-butyl-3-methylimidazolium 4-oxopentanoate,,,,,,,
myySB,373,100,964,1.4621,Mero et al. (2022),Refractive index,Liquid,AAwvZw,CC(=O)CCC(=O)[O-].CCCC[n+]1ccn(C)c1,1-butyl-3-methylimidazolium 4-oxopentanoate,,,,,,,
myySB,373,100,1551,1.4589,Mero et al. (2022),Refractive index,Liquid,AAwvZw,CC(=O)CCC(=O)[O-].CCCC[n+]1ccn(C)c1,1-butyl-3-methylimidazolium 4-oxopentanoate,,,,,,,
myySB,378.15,100,450,1.482,Mero et al. (2022),Refractive index,Liquid,AAwvZw,CC(=O)CCC(=O)[O-].CCCC[n+]1ccn(C)c1,1-butyl-3-methylimidazolium 4-oxopentanoate,,,,,,,
myySB,378.15,100,532,1.474,Mero et al. (2022),Refractive index,Liquid,AAwvZw,CC(=O)CCC(=O)[O-].CCCC[n+]1ccn(C)c1,1-butyl-3-methylimidazolium 4-oxopentanoate,,,,,,,
myySB,378.15,100,633,1.4683,Mero et al. (2022),Refractive index,Liquid,AAwvZw,CC(=O)CCC(=O)[O-].CCCC[n+]1ccn(C)c1,1-butyl-3-methylimidazolium 4-oxopentanoate,,,,,,,
myySB,378.15,100,964,1.4608,Mero et al. (2022),Refractive index,Liquid,AAwvZw,CC(=O)CCC(=O)[O-].CCCC[n+]1ccn(C)c1,1-butyl-3-methylimidazolium 4-oxopentanoate,,,,,,,
myySB,378.15,100,1551,1.4576,Mero et al. (2022),Refractive index,Liquid,AAwvZw,CC(=O)CCC(=O)[O-].CCCC[n+]1ccn(C)c1,1-butyl-3-methylimidazolium 4-oxopentanoate,,,,,,,
myySB,383.1,100,450,1.4806,Mero et al. (2022),Refractive index,Liquid,AAwvZw,CC(=O)CCC(=O)[O-].CCCC[n+]1ccn(C)c1,1-butyl-3-methylimidazolium 4-oxopentanoate,,,,,,,
myySB,383.1,100,532,1.4727,Mero et al. (2022),Refractive index,Liquid,AAwvZw,CC(=O)CCC(=O)[O-].CCCC[n+]1ccn(C)c1,1-butyl-3-methylimidazolium 4-oxopentanoate,,,,,,,
myySB,383.1,100,633,1.4671,Mero et al. (2022),Refractive index,Liquid,AAwvZw,CC(=O)CCC(=O)[O-].CCCC[n+]1ccn(C)c1,1-butyl-3-methylimidazolium 4-oxopentanoate,,,,,,,
myySB,383.1,100,964,1.4596,Mero et al. (2022),Refractive index,Liquid,AAwvZw,CC(=O)CCC(=O)[O-].CCCC[n+]1ccn(C)c1,1-butyl-3-methylimidazolium 4-oxopentanoate,,,,,,,
myySB,383.1,100,1551,1.4564,Mero et al. (2022),Refractive index,Liquid,AAwvZw,CC(=O)CCC(=O)[O-].CCCC[n+]1ccn(C)c1,1-butyl-3-methylimidazolium 4-oxopentanoate,,,,,,,
myySB,388.15,100,450,1.4793,Mero et al. (2022),Refractive index,Liquid,AAwvZw,CC(=O)CCC(=O)[O-].CCCC[n+]1ccn(C)c1,1-butyl-3-methylimidazolium 4-oxopentanoate,,,,,,,
myySB,388.15,100,532,1.4714,Mero et al. (2022),Refractive index,Liquid,AAwvZw,CC(=O)CCC(=O)[O-].CCCC[n+]1ccn(C)c1,1-butyl-3-methylimidazolium 4-oxopentanoate,,,,,,,
myySB,388.15,100,633,1.4658,Mero et al. (2022),Refractive index,Liquid,AAwvZw,CC(=O)CCC(=O)[O-].CCCC[n+]1ccn(C)c1,1-butyl-3-methylimidazolium 4-oxopentanoate,,,,,,,
myySB,388.15,100,964,1.4583,Mero et al. (2022),Refractive index,Liquid,AAwvZw,CC(=O)CCC(=O)[O-].CCCC[n+]1ccn(C)c1,1-butyl-3-methylimidazolium 4-oxopentanoate,,,,,,,
myySB,388.15,100,1551,1.4551,Mero et al. (2022),Refractive index,Liquid,AAwvZw,CC(=O)CCC(=O)[O-].CCCC[n+]1ccn(C)c1,1-butyl-3-methylimidazolium 4-oxopentanoate,,,,,,,
myySB,393.1,100,450,1.478,Mero et al. (2022),Refractive index,Liquid,AAwvZw,CC(=O)CCC(=O)[O-].CCCC[n+]1ccn(C)c1,1-butyl-3-methylimidazolium 4-oxopentanoate,,,,,,,
myySB,393.1,100,532,1.4701,Mero et al. (2022),Refractive index,Liquid,AAwvZw,CC(=O)CCC(=O)[O-].CCCC[n+]1ccn(C)c1,1-butyl-3-methylimidazolium 4-oxopentanoate,,,,,,,
myySB,393.1,100,633,1.4645,Mero et al. (2022),Refractive index,Liquid,AAwvZw,CC(=O)CCC(=O)[O-].CCCC[n+]1ccn(C)c1,1-butyl-3-methylimidazolium 4-oxopentanoate,,,,,,,
myySB,393.1,100,964,1.457,Mero et al. (2022),Refractive index,Liquid,AAwvZw,CC(=O)CCC(=O)[O-].CCCC[n+]1ccn(C)c1,1-butyl-3-methylimidazolium 4-oxopentanoate,,,,,,,
myySB,393.1,100,1551,1.4538,Mero et al. (2022),Refractive index,Liquid,AAwvZw,CC(=O)CCC(=O)[O-].CCCC[n+]1ccn(C)c1,1-butyl-3-methylimidazolium 4-oxopentanoate,,,,,,,
myySB,398.15,100,450,1.4767,Mero et al. (2022),Refractive index,Liquid,AAwvZw,CC(=O)CCC(=O)[O-].CCCC[n+]1ccn(C)c1,1-butyl-3-methylimidazolium 4-oxopentanoate,,,,,,,
myySB,398.15,100,532,1.4688,Mero et al. (2022),Refractive index,Liquid,AAwvZw,CC(=O)CCC(=O)[O-].CCCC[n+]1ccn(C)c1,1-butyl-3-methylimidazolium 4-oxopentanoate,,,,,,,
myySB,398.15,100,633,1.4632,Mero et al. (2022),Refractive index,Liquid,AAwvZw,CC(=O)CCC(=O)[O-].CCCC[n+]1ccn(C)c1,1-butyl-3-methylimidazolium 4-oxopentanoate,,,,,,,
myySB,398.15,100,964,1.4558,Mero et al. (2022),Refractive index,Liquid,AAwvZw,CC(=O)CCC(=O)[O-].CCCC[n+]1ccn(C)c1,1-butyl-3-methylimidazolium 4-oxopentanoate,,,,,,,
myySB,398.15,100,1551,1.4526,Mero et al. (2022),Refractive index,Liquid,AAwvZw,CC(=O)CCC(=O)[O-].CCCC[n+]1ccn(C)c1,1-butyl-3-methylimidazolium 4-oxopentanoate,,,,,,,
myySB,403.1,100,450,1.4754,Mero et al. (2022),Refractive index,Liquid,AAwvZw,CC(=O)CCC(=O)[O-].CCCC[n+]1ccn(C)c1,1-butyl-3-methylimidazolium 4-oxopentanoate,,,,,,,
myySB,403.1,100,532,1.4675,Mero et al. (2022),Refractive index,Liquid,AAwvZw,CC(=O)CCC(=O)[O-].CCCC[n+]1ccn(C)c1,1-butyl-3-methylimidazolium 4-oxopentanoate,,,,,,,
myySB,403.1,100,633,1.4619,Mero et al. (2022),Refractive index,Liquid,AAwvZw,CC(=O)CCC(=O)[O-].CCCC[n+]1ccn(C)c1,1-butyl-3-methylimidazolium 4-oxopentanoate,,,,,,,
myySB,403.1,100,964,1.4545,Mero et al. (2022),Refractive index,Liquid,AAwvZw,CC(=O)CCC(=O)[O-].CCCC[n+]1ccn(C)c1,1-butyl-3-methylimidazolium 4-oxopentanoate,,,,,,,
myySB,403.1,100,1551,1.4513,Mero et al. (2022),Refractive index,Liquid,AAwvZw,CC(=O)CCC(=O)[O-].CCCC[n+]1ccn(C)c1,1-butyl-3-methylimidazolium 4-oxopentanoate,,,,,,,
