Repository: kamranayazheydarov/ILTHERMO-data

# ILThermo Data Processing

This project processes JSON files containing density data and merges them into CSV files. It also updates the CSV files with metadata and SMILES strings for compounds.

## main_functions.py

This script contains the main functions for processing the density data.

## File Descriptions

### #file:compounds.csv

This file contains compound information with the following headers:
- `id` (integer): The unique identifier for each compound.
- `smiles` (string): The SMILES string representation of the compound.

File: refindex_csv_data/refindex_setid_nMWwh.csv
setid,"Temperature, K",Mole fraction of 1-ethyl-3-methyl-1H-imidazolium tricyanomethanide,"Pressure, kPa",Refractive index (Na D-line),reference,propertiy,phases,compound id 1,smile 1,compound name 1,compound id 2,smile 2,compound name 2,compound id 3,smile 3,compound name 3,Unnamed: 13
nMWwh,293.15,0,101,1.52291,Gouveia et al. (2016a),Refractive index,Liquid,AAmkSk,CC[n+]1ccn(C)c1.N#C[C-](C#N)C#N,1-ethyl-3-methyl-1H-imidazolium tricyanomethanide,AArQav,CC[n+]1ccn(C)c1.O=C([O-])[C@@H]1CCCN1,1-ethyl-3-methyl-1H-imidazolium L-prolinate,,,,
nMWwh,293.15,0.2501,101,1.52057,Gouveia et al. (2016a),Refractive index,Liquid,AAmkSk,CC[n+]1ccn(C)c1.N#C[C-](C#N)C#N,1-ethyl-3-methyl-1H-imidazolium tricyanomethanide,AArQav,CC[n+]1ccn(C)c1.O=C([O-])[C@@H]1CCCN1,1-ethyl-3-methyl-1H-imidazolium L-prolinate,,,,
nMWwh,293.15,0.5002,101,1.5191,Gouveia et al. (2016a),Refractive index,Liquid,AAmkSk,CC[n+]1ccn(C)c1.N#C[C-](C#N)C#N,1-ethyl-3-methyl-1H-imidazolium tricyanomethanide,AArQav,CC[n+]1ccn(C)c1.O=C([O-])[C@@H]1CCCN1,1-ethyl-3-methyl-1H-imidazolium L-prolinate,,,,
nMWwh,293.15,0.7501,101,1.51665,Gouveia et al. (2016a),Refractive index,Liquid,AAmkSk,CC[n+]1ccn(C)c1.N#C[C-](C#N)C#N,1-ethyl-3-methyl-1H-imidazolium tricyanomethanide,AArQav,CC[n+]1ccn(C)c1.O=C([O-])[C@@H]1CCCN1,1-ethyl-3-methyl-1H-imidazolium L-prolinate,,,,
nMWwh,293.15,1,101,1.51454,Gouveia et al. (2016a),Refractive index,Liquid,AAmkSk,CC[n+]1ccn(C)c1.N#C[C-](C#N)C#N,1-ethyl-3-methyl-1H-imidazolium tricyanomethanide,AArQav,CC[n+]1ccn(C)c1.O=C([O-])[C@@H]1CCCN1,1-ethyl-3-methyl-1H-imidazolium L-prolinate,,,,
nMWwh,298.15,0,101,1.52151,Gouveia et al. (2016a),Refractive index,Liquid,AAmkSk,CC[n+]1ccn(C)c1.N#C[C-](C#N)C#N,1-ethyl-3-methyl-1H-imidazolium tricyanomethanide,AArQav,CC[n+]1ccn(C)c1.O=C([O-])[C@@H]1CCCN1,1-ethyl-3-methyl-1H-imidazolium L-prolinate,,,,
nMWwh,298.15,0.2501,101,1.51913,Gouveia et al. (2016a),Refractive index,Liquid,AAmkSk,CC[n+]1ccn(C)c1.N#C[C-](C#N)C#N,1-ethyl-3-methyl-1H-imidazolium tricyanomethanide,AArQav,CC[n+]1ccn(C)c1.O=C([O-])[C@@H]1CCCN1,1-ethyl-3-methyl-1H-imidazolium L-prolinate,,,,
nMWwh,298.15,0.5002,101,1.5176,Gouveia et al. (2016a),Refractive index,Liquid,AAmkSk,CC[n+]1ccn(C)c1.N#C[C-](C#N)C#N,1-ethyl-3-methyl-1H-imidazolium tricyanomethanide,AArQav,CC[n+]1ccn(C)c1.O=C([O-])[C@@H]1CCCN1,1-ethyl-3-methyl-1H-imidazolium L-prolinate,,,,
nMWwh,298.15,0.7501,101,1.51508,Gouveia et al. (2016a),Refractive index,Liquid,AAmkSk,CC[n+]1ccn(C)c1.N#C[C-](C#N)C#N,1-ethyl-3-methyl-1H-imidazolium tricyanomethanide,AArQav,CC[n+]1ccn(C)c1.O=C([O-])[C@@H]1CCCN1,1-ethyl-3-methyl-1H-imidazolium L-prolinate,,,,
nMWwh,298.15,1,101,1.51286,Gouveia et al. (2016a),Refractive index,Liquid,AAmkSk,CC[n+]1ccn(C)c1.N#C[C-](C#N)C#N,1-ethyl-3-methyl-1H-imidazolium tricyanomethanide,AArQav,CC[n+]1ccn(C)c1.O=C([O-])[C@@H]1CCCN1,1-ethyl-3-methyl-1H-imidazolium L-prolinate,,,,
nMWwh,303.15,0,101,1.52009,Gouveia et al. (2016a),Refractive index,Liquid,AAmkSk,CC[n+]1ccn(C)c1.N#C[C-](C#N)C#N,1-ethyl-3-methyl-1H-imidazolium tricyanomethanide,AArQav,CC[n+]1ccn(C)c1.O=C([O-])[C@@H]1CCCN1,1-ethyl-3-methyl-1H-imidazolium L-prolinate,,,,
nMWwh,303.15,0.2501,101,1.51769,Gouveia et al. (2016a),Refractive index,Liquid,AAmkSk,CC[n+]1ccn(C)c1.N#C[C-](C#N)C#N,1-ethyl-3-methyl-1H-imidazolium tricyanomethanide,AArQav,CC[n+]1ccn(C)c1.O=C([O-])[C@@H]1CCCN1,1-ethyl-3-methyl-1H-imidazolium L-prolinate,,,,
nMWwh,303.15,0.5002,101,1.51611,Gouveia et al. (2016a),Refractive index,Liquid,AAmkSk,CC[n+]1ccn(C)c1.N#C[C-](C#N)C#N,1-ethyl-3-methyl-1H-imidazolium tricyanomethanide,AArQav,CC[n+]1ccn(C)c1.O=C([O-])[C@@H]1CCCN1,1-ethyl-3-methyl-1H-imidazolium L-prolinate,,,,
nMWwh,303.15,0.7501,101,1.51349,Gouveia et al. (2016a),Refractive index,Liquid,AAmkSk,CC[n+]1ccn(C)c1.N#C[C-](C#N)C#N,1-ethyl-3-methyl-1H-imidazolium tricyanomethanide,AArQav,CC[n+]1ccn(C)c1.O=C([O-])[C@@H]1CCCN1,1-ethyl-3-methyl-1H-imidazolium L-prolinate,,,,
nMWwh,303.15,1,101,1.51114,Gouveia et al. (2016a),Refractive index,Liquid,AAmkSk,CC[n+]1ccn(C)c1.N#C[C-](C#N)C#N,1-ethyl-3-methyl-1H-imidazolium tricyanomethanide,AArQav,CC[n+]1ccn(C)c1.O=C([O-])[C@@H]1CCCN1,1-ethyl-3-methyl-1H-imidazolium L-prolinate,,,,
nMWwh,308.15,0,101,1.5187,Gouveia et al. (2016a),Refractive index,Liquid,AAmkSk,CC[n+]1ccn(C)c1.N#C[C-](C#N)C#N,1-ethyl-3-methyl-1H-imidazolium tricyanomethanide,AArQav,CC[n+]1ccn(C)c1.O=C([O-])[C@@H]1CCCN1,1-ethyl-3-methyl-1H-imidazolium L-prolinate,,,,
nMWwh,308.15,0.2501,101,1.51622,Gouveia et al. (2016a),Refractive index,Liquid,AAmkSk,CC[n+]1ccn(C)c1.N#C[C-](C#N)C#N,1-ethyl-3-methyl-1H-imidazolium tricyanomethanide,AArQav,CC[n+]1ccn(C)c1.O=C([O-])[C@@H]1CCCN1,1-ethyl-3-methyl-1H-imidazolium L-prolinate,,,,
nMWwh,308.15,0.5002,101,1.5146,Gouveia et al. (2016a),Refractive index,Liquid,AAmkSk,CC[n+]1ccn(C)c1.N#C[C-](C#N)C#N,1-ethyl-3-methyl-1H-imidazolium tricyanomethanide,AArQav,CC[n+]1ccn(C)c1.O=C([O-])[C@@H]1CCCN1,1-ethyl-3-methyl-1H-imidazolium L-prolinate,,,,
nMWwh,308.15,0.7501,101,1.5119,Gouveia et al. (2016a),Refractive index,Liquid,AAmkSk,CC[n+]1ccn(C)c1.N#C[C-](C#N)C#N,1-ethyl-3-methyl-1H-imidazolium tricyanomethanide,AArQav,CC[n+]1ccn(C)c1.O=C([O-])[C@@H]1CCCN1,1-ethyl-3-methyl-1H-imidazolium L-prolinate,,,,
nMWwh,308.15,1,101,1.50938,Gouveia et al. (2016a),Refractive index,Liquid,AAmkSk,CC[n+]1ccn(C)c1.N#C[C-](C#N)C#N,1-ethyl-3-methyl-1H-imidazolium tricyanomethanide,AArQav,CC[n+]1ccn(C)c1.O=C([O-])[C@@H]1CCCN1,1-ethyl-3-methyl-1H-imidazolium L-prolinate,,,,
nMWwh,313.15,0,101,1.51731,Gouveia et al. (2016a),Refractive index,Liquid,AAmkSk,CC[n+]1ccn(C)c1.N#C[C-](C#N)C#N,1-ethyl-3-methyl-1H-imidazolium tricyanomethanide,AArQav,CC[n+]1ccn(C)c1.O=C([O-])[C@@H]1CCCN1,1-ethyl-3-methyl-1H-imidazolium L-prolinate,,,,
nMWwh,313.15,0.2501,101,1.51477,Gouveia et al. (2016a),Refractive index,Liquid,AAmkSk,CC[n+]1ccn(C)c1.N#C[C-](C#N)C#N,1-ethyl-3-methyl-1H-imidazolium tricyanomethanide,AArQav,CC[n+]1ccn(C)c1.O=C([O-])[C@@H]1CCCN1,1-ethyl-3-methyl-1H-imidazolium L-prolinate,,,,
nMWwh,313.15,0.5002,101,1.51306,Gouveia et al. (2016a),Refractive index,Liquid,AAmkSk,CC[n+]1ccn(C)c1.N#C[C-](C#N)C#N,1-ethyl-3-methyl-1H-imidazolium tricyanomethanide,AArQav,CC[n+]1ccn(C)c1.O=C([O-])[C@@H]1CCCN1,1-ethyl-3-methyl-1H-imidazolium L-prolinate,,,,
nMWwh,313.15,0.7501,101,1.51033,Gouveia et al. (2016a),Refractive index,Liquid,AAmkSk,CC[n+]1ccn(C)c1.N#C[C-](C#N)C#N,1-ethyl-3-methyl-1H-imidazolium tricyanomethanide,AArQav,CC[n+]1ccn(C)c1.O=C([O-])[C@@H]1CCCN1,1-ethyl-3-methyl-1H-imidazolium L-prolinate,,,,
nMWwh,313.15,1,101,1.50765,Gouveia et al. (2016a),Refractive index,Liquid,AAmkSk,CC[n+]1ccn(C)c1.N#C[C-](C#N)C#N,1-ethyl-3-methyl-1H-imidazolium tricyanomethanide,AArQav,CC[n+]1ccn(C)c1.O=C([O-])[C@@H]1CCCN1,1-ethyl-3-methyl-1H-imidazolium L-prolinate,,,,
nMWwh,318.15,0,101,1.51591,Gouveia et al. (2016a),Refractive index,Liquid,AAmkSk,CC[n+]1ccn(C)c1.N#C[C-](C#N)C#N,1-ethyl-3-methyl-1H-imidazolium tricyanomethanide,AArQav,CC[n+]1ccn(C)c1.O=C([O-])[C@@H]1CCCN1,1-ethyl-3-methyl-1H-imidazolium L-prolinate,,,,
nMWwh,318.15,0.2501,101,1.51333,Gouveia et al. (2016a),Refractive index,Liquid,AAmkSk,CC[n+]1ccn(C)c1.N#C[C-](C#N)C#N,1-ethyl-3-methyl-1H-imidazolium tricyanomethanide,AArQav,CC[n+]1ccn(C)c1.O=C([O-])[C@@H]1CCCN1,1-ethyl-3-methyl-1H-imidazolium L-prolinate,,,,
nMWwh,318.15,0.5002,101,1.51153,Gouveia et al. (2016a),Refractive index,Liquid,AAmkSk,CC[n+]1ccn(C)c1.N#C[C-](C#N)C#N,1-ethyl-3-methyl-1H-imidazolium tricyanomethanide,AArQav,CC[n+]1ccn(C)c1.O=C([O-])[C@@H]1CCCN1,1-ethyl-3-methyl-1H-imidazolium L-prolinate,,,,
nMWwh,318.15,0.7501,101,1.50875,Gouveia et al. (2016a),Refractive index,Liquid,AAmkSk,CC[n+]1ccn(C)c1.N#C[C-](C#N)C#N,1-ethyl-3-methyl-1H-imidazolium tricyanomethanide,AArQav,CC[n+]1ccn(C)c1.O=C([O-])[C@@H]1CCCN1,1-ethyl-3-methyl-1H-imidazolium L-prolinate,,,,
nMWwh,318.15,1,101,1.50595,Gouveia et al. (2016a),Refractive index,Liquid,AAmkSk,CC[n+]1ccn(C)c1.N#C[C-](C#N)C#N,1-ethyl-3-methyl-1H-imidazolium tricyanomethanide,AArQav,CC[n+]1ccn(C)c1.O=C([O-])[C@@H]1CCCN1,1-ethyl-3-methyl-1H-imidazolium L-prolinate,,,,
nMWwh,323.15,0,101,1.51454,Gouveia et al. (2016a),Refractive index,Liquid,AAmkSk,CC[n+]1ccn(C)c1.N#C[C-](C#N)C#N,1-ethyl-3-methyl-1H-imidazolium tricyanomethanide,AArQav,CC[n+]1ccn(C)c1.O=C([O-])[C@@H]1CCCN1,1-ethyl-3-methyl-1H-imidazolium L-prolinate,,,,
nMWwh,323.15,0.2501,101,1.51191,Gouveia et al. (2016a),Refractive index,Liquid,AAmkSk,CC[n+]1ccn(C)c1.N#C[C-](C#N)C#N,1-ethyl-3-methyl-1H-imidazolium tricyanomethanide,AArQav,CC[n+]1ccn(C)c1.O=C([O-])[C@@H]1CCCN1,1-ethyl-3-methyl-1H-imidazolium L-prolinate,,,,
nMWwh,323.15,0.5002,101,1.51006,Gouveia et al. (2016a),Refractive index,Liquid,AAmkSk,CC[n+]1ccn(C)c1.N#C[C-](C#N)C#N,1-ethyl-3-methyl-1H-imidazolium tricyanomethanide,AArQav,CC[n+]1ccn(C)c1.O=C([O-])[C@@H]1CCCN1,1-ethyl-3-methyl-1H-imidazolium L-prolinate,,,,
nMWwh,323.15,0.7501,101,1.50717,Gouveia et al. (2016a),Refractive index,Liquid,AAmkSk,CC[n+]1ccn(C)c1.N#C[C-](C#N)C#N,1-ethyl-3-methyl-1H-imidazolium tricyanomethanide,AArQav,CC[n+]1ccn(C)c1.O=C([O-])[C@@H]1CCCN1,1-ethyl-3-methyl-1H-imidazolium L-prolinate,,,,
nMWwh,323.15,1,101,1.50419,Gouveia et al. (2016a),Refractive index,Liquid,AAmkSk,CC[n+]1ccn(C)c1.N#C[C-](C#N)C#N,1-ethyl-3-methyl-1H-imidazolium tricyanomethanide,AArQav,CC[n+]1ccn(C)c1.O=C([O-])[C@@H]1CCCN1,1-ethyl-3-methyl-1H-imidazolium L-prolinate,,,,
nMWwh,328.15,0,101,1.51315,Gouveia et al. (2016a),Refractive index,Liquid,AAmkSk,CC[n+]1ccn(C)c1.N#C[C-](C#N)C#N,1-ethyl-3-methyl-1H-imidazolium tricyanomethanide,AArQav,CC[n+]1ccn(C)c1.O=C([O-])[C@@H]1CCCN1,1-ethyl-3-methyl-1H-imidazolium L-prolinate,,,,
nMWwh,328.15,0.2501,101,1.51046,Gouveia et al. (2016a),Refractive index,Liquid,AAmkSk,CC[n+]1ccn(C)c1.N#C[C-](C#N)C#N,1-ethyl-3-methyl-1H-imidazolium tricyanomethanide,AArQav,CC[n+]1ccn(C)c1.O=C([O-])[C@@H]1CCCN1,1-ethyl-3-methyl-1H-imidazolium L-prolinate,,,,
nMWwh,328.15,0.5002,101,1.50858,Gouveia et al. (2016a),Refractive index,Liquid,AAmkSk,CC[n+]1ccn(C)c1.N#C[C-](C#N)C#N,1-ethyl-3-methyl-1H-imidazolium tricyanomethanide,AArQav,CC[n+]1ccn(C)c1.O=C([O-])[C@@H]1CCCN1,1-ethyl-3-methyl-1H-imidazolium L-prolinate,,,,
nMWwh,328.15,0.7501,101,1.50561,Gouveia et al. (2016a),Refractive index,Liquid,AAmkSk,CC[n+]1ccn(C)c1.N#C[C-](C#N)C#N,1-ethyl-3-methyl-1H-imidazolium tricyanomethanide,AArQav,CC[n+]1ccn(C)c1.O=C([O-])[C@@H]1CCCN1,1-ethyl-3-methyl-1H-imidazolium L-prolinate,,,,
nMWwh,328.15,1,101,1.50255,Gouveia et al. (2016a),Refractive index,Liquid,AAmkSk,CC[n+]1ccn(C)c1.N#C[C-](C#N)C#N,1-ethyl-3-methyl-1H-imidazolium tricyanomethanide,AArQav,CC[n+]1ccn(C)c1.O=C([O-])[C@@H]1CCCN1,1-ethyl-3-methyl-1H-imidazolium L-prolinate,,,,
nMWwh,333.15,0,101,1.51177,Gouveia et al. (2016a),Refractive index,Liquid,AAmkSk,CC[n+]1ccn(C)c1.N#C[C-](C#N)C#N,1-ethyl-3-methyl-1H-imidazolium tricyanomethanide,AArQav,CC[n+]1ccn(C)c1.O=C([O-])[C@@H]1CCCN1,1-ethyl-3-methyl-1H-imidazolium L-prolinate,,,,
nMWwh,333.15,0.2501,101,1.50899,Gouveia et al. (2016a),Refractive index,Liquid,AAmkSk,CC[n+]1ccn(C)c1.N#C[C-](C#N)C#N,1-ethyl-3-methyl-1H-imidazolium tricyanomethanide,AArQav,CC[n+]1ccn(C)c1.O=C([O-])[C@@H]1CCCN1,1-ethyl-3-methyl-1H-imidazolium L-prolinate,,,,
nMWwh,333.15,0.5002,101,1.5071,Gouveia et al. (2016a),Refractive index,Liquid,AAmkSk,CC[n+]1ccn(C)c1.N#C[C-](C#N)C#N,1-ethyl-3-methyl-1H-imidazolium tricyanomethanide,AArQav,CC[n+]1ccn(C)c1.O=C([O-])[C@@H]1CCCN1,1-ethyl-3-methyl-1H-imidazolium L-prolinate,,,,
nMWwh,333.15,0.7501,101,1.504,Gouveia et al. (2016a),Refractive index,Liquid,AAmkSk,CC[n+]1ccn(C)c1.N#C[C-](C#N)C#N,1-ethyl-3-methyl-1H-imidazolium tricyanomethanide,AArQav,CC[n+]1ccn(C)c1.O=C([O-])[C@@H]1CCCN1,1-ethyl-3-methyl-1H-imidazolium L-prolinate,,,,
nMWwh,333.15,1,101,1.50087,Gouveia et al. (2016a),Refractive index,Liquid,AAmkSk,CC[n+]1ccn(C)c1.N#C[C-](C#N)C#N,1-ethyl-3-methyl-1H-imidazolium tricyanomethanide,AArQav,CC[n+]1ccn(C)c1.O=C([O-])[C@@H]1CCCN1,1-ethyl-3-methyl-1H-imidazolium L-prolinate,,,,
nMWwh,338.15,0,101,1.51035,Gouveia et al. (2016a),Refractive index,Liquid,AAmkSk,CC[n+]1ccn(C)c1.N#C[C-](C#N)C#N,1-ethyl-3-methyl-1H-imidazolium tricyanomethanide,AArQav,CC[n+]1ccn(C)c1.O=C([O-])[C@@H]1CCCN1,1-ethyl-3-methyl-1H-imidazolium L-prolinate,,,,
nMWwh,338.15,0.2501,101,1.50752,Gouveia et al. (2016a),Refractive index,Liquid,AAmkSk,CC[n+]1ccn(C)c1.N#C[C-](C#N)C#N,1-ethyl-3-methyl-1H-imidazolium tricyanomethanide,AArQav,CC[n+]1ccn(C)c1.O=C([O-])[C@@H]1CCCN1,1-ethyl-3-methyl-1H-imidazolium L-prolinate,,,,
nMWwh,338.15,0.5002,101,1.50564,Gouveia et al. (2016a),Refractive index,Liquid,AAmkSk,CC[n+]1ccn(C)c1.N#C[C-](C#N)C#N,1-ethyl-3-methyl-1H-imidazolium tricyanomethanide,AArQav,CC[n+]1ccn(C)c1.O=C([O-])[C@@H]1CCCN1,1-ethyl-3-methyl-1H-imidazolium L-prolinate,,,,
nMWwh,338.15,0.7501,101,1.50249,Gouveia et al. (2016a),Refractive index,Liquid,AAmkSk,CC[n+]1ccn(C)c1.N#C[C-](C#N)C#N,1-ethyl-3-methyl-1H-imidazolium tricyanomethanide,AArQav,CC[n+]1ccn(C)c1.O=C([O-])[C@@H]1CCCN1,1-ethyl-3-methyl-1H-imidazolium L-prolinate,,,,
nMWwh,338.15,1,101,1.49921,Gouveia et al. (2016a),Refractive index,Liquid,AAmkSk,CC[n+]1ccn(C)c1.N#C[C-](C#N)C#N,1-ethyl-3-methyl-1H-imidazolium tricyanomethanide,AArQav,CC[n+]1ccn(C)c1.O=C([O-])[C@@H]1CCCN1,1-ethyl-3-methyl-1H-imidazolium L-prolinate,,,,
nMWwh,343.15,0,101,1.50897,Gouveia et al. (2016a),Refractive index,Liquid,AAmkSk,CC[n+]1ccn(C)c1.N#C[C-](C#N)C#N,1-ethyl-3-methyl-1H-imidazolium tricyanomethanide,AArQav,CC[n+]1ccn(C)c1.O=C([O-])[C@@H]1CCCN1,1-ethyl-3-methyl-1H-imidazolium L-prolinate,,,,
nMWwh,343.15,0.2501,101,1.50611,Gouveia et al. (2016a),Refractive index,Liquid,AAmkSk,CC[n+]1ccn(C)c1.N#C[C-](C#N)C#N,1-ethyl-3-methyl-1H-imidazolium tricyanomethanide,AArQav,CC[n+]1ccn(C)c1.O=C([O-])[C@@H]1CCCN1,1-ethyl-3-methyl-1H-imidazolium L-prolinate,,,,
nMWwh,343.15,0.5002,101,1.50412,Gouveia et al. (2016a),Refractive index,Liquid,AAmkSk,CC[n+]1ccn(C)c1.N#C[C-](C#N)C#N,1-ethyl-3-methyl-1H-imidazolium tricyanomethanide,AArQav,CC[n+]1ccn(C)c1.O=C([O-])[C@@H]1CCCN1,1-ethyl-3-methyl-1H-imidazolium L-prolinate,,,,
nMWwh,343.15,0.7501,101,1.50096,Gouveia et al. (2016a),Refractive index,Liquid,AAmkSk,CC[n+]1ccn(C)c1.N#C[C-](C#N)C#N,1-ethyl-3-methyl-1H-imidazolium tricyanomethanide,AArQav,CC[n+]1ccn(C)c1.O=C([O-])[C@@H]1CCCN1,1-ethyl-3-methyl-1H-imidazolium L-prolinate,,,,
nMWwh,343.15,1,101,1.49757,Gouveia et al. (2016a),Refractive index,Liquid,AAmkSk,CC[n+]1ccn(C)c1.N#C[C-](C#N)C#N,1-ethyl-3-methyl-1H-imidazolium tricyanomethanide,AArQav,CC[n+]1ccn(C)c1.O=C([O-])[C@@H]1CCCN1,1-ethyl-3-methyl-1H-imidazolium L-prolinate,,,,
nMWwh,348.15,0,101,1.50757,Gouveia et al. (2016a),Refractive index,Liquid,AAmkSk,CC[n+]1ccn(C)c1.N#C[C-](C#N)C#N,1-ethyl-3-methyl-1H-imidazolium tricyanomethanide,AArQav,CC[n+]1ccn(C)c1.O=C([O-])[C@@H]1CCCN1,1-ethyl-3-methyl-1H-imidazolium L-prolinate,,,,
nMWwh,348.15,0.2501,101,1.50461,Gouveia et al. (2016a),Refractive index,Liquid,AAmkSk,CC[n+]1ccn(C)c1.N#C[C-](C#N)C#N,1-ethyl-3-methyl-1H-imidazolium tricyanomethanide,AArQav,CC[n+]1ccn(C)c1.O=C([O-])[C@@H]1CCCN1,1-ethyl-3-methyl-1H-imidazolium L-prolinate,,,,
nMWwh,348.15,0.5002,101,1.50269,Gouveia et al. (2016a),Refractive index,Liquid,AAmkSk,CC[n+]1ccn(C)c1.N#C[C-](C#N)C#N,1-ethyl-3-methyl-1H-imidazolium tricyanomethanide,AArQav,CC[n+]1ccn(C)c1.O=C([O-])[C@@H]1CCCN1,1-ethyl-3-methyl-1H-imidazolium L-prolinate,,,,
nMWwh,348.15,0.7501,101,1.49941,Gouveia et al. (2016a),Refractive index,Liquid,AAmkSk,CC[n+]1ccn(C)c1.N#C[C-](C#N)C#N,1-ethyl-3-methyl-1H-imidazolium tricyanomethanide,AArQav,CC[n+]1ccn(C)c1.O=C([O-])[C@@H]1CCCN1,1-ethyl-3-methyl-1H-imidazolium L-prolinate,,,,
nMWwh,348.15,1,101,1.49593,Gouveia et al. (2016a),Refractive index,Liquid,AAmkSk,CC[n+]1ccn(C)c1.N#C[C-](C#N)C#N,1-ethyl-3-methyl-1H-imidazolium tricyanomethanide,AArQav,CC[n+]1ccn(C)c1.O=C([O-])[C@@H]1CCCN1,1-ethyl-3-methyl-1H-imidazolium L-prolinate,,,,
nMWwh,353.15,0,101,1.5062,Gouveia et al. (2016a),Refractive index,Liquid,AAmkSk,CC[n+]1ccn(C)c1.N#C[C-](C#N)C#N,1-ethyl-3-methyl-1H-imidazolium tricyanomethanide,AArQav,CC[n+]1ccn(C)c1.O=C([O-])[C@@H]1CCCN1,1-ethyl-3-methyl-1H-imidazolium L-prolinate,,,,
nMWwh,353.15,0.2501,101,1.50319,Gouveia et al. (2016a),Refractive index,Liquid,AAmkSk,CC[n+]1ccn(C)c1.N#C[C-](C#N)C#N,1-ethyl-3-methyl-1H-imidazolium tricyanomethanide,AArQav,CC[n+]1ccn(C)c1.O=C([O-])[C@@H]1CCCN1,1-ethyl-3-methyl-1H-imidazolium L-prolinate,,,,
nMWwh,353.15,0.5002,101,1.50126,Gouveia et al. (2016a),Refractive index,Liquid,AAmkSk,CC[n+]1ccn(C)c1.N#C[C-](C#N)C#N,1-ethyl-3-methyl-1H-imidazolium tricyanomethanide,AArQav,CC[n+]1ccn(C)c1.O=C([O-])[C@@H]1CCCN1,1-ethyl-3-methyl-1H-imidazolium L-prolinate,,,,
nMWwh,353.15,0.7501,101,1.49791,Gouveia et al. (2016a),Refractive index,Liquid,AAmkSk,CC[n+]1ccn(C)c1.N#C[C-](C#N)C#N,1-ethyl-3-methyl-1H-imidazolium tricyanomethanide,AArQav,CC[n+]1ccn(C)c1.O=C([O-])[C@@H]1CCCN1,1-ethyl-3-methyl-1H-imidazolium L-prolinate,,,,
nMWwh,353.15,1,101,1.49429,Gouveia et al. (2016a),Refractive index,Liquid,AAmkSk,CC[n+]1ccn(C)c1.N#C[C-](C#N)C#N,1-ethyl-3-methyl-1H-imidazolium tricyanomethanide,AArQav,CC[n+]1ccn(C)c1.O=C([O-])[C@@H]1CCCN1,1-ethyl-3-methyl-1H-imidazolium L-prolinate,,,,

File: refindex_csv_data/refindex_setid_nekbd.csv
setid,"Temperature, K",Weight fraction of 1-ethyl-3-methylimidazolium chloride,Weight fraction of cesium chloride,"Pressure, kPa",Refractive index (Na D-line),reference,propertiy,phases,compound id 1,smile 1,compound name 1,compound id 2,smile 2,compound name 2,compound id 3,smile 3,compound name 3,Unnamed: 13
nekbd,288.15,0,0.6481,101,1.41806,Tang et al. (2014a),Refractive index,Liquid,AAgTSO,[Cl-].[Cs+],cesium chloride,AADYJk,O,water,AAcKZa,CC[n+]1ccn(C)c1.[Cl-],1-ethyl-3-methylimidazolium chloride,
nekbd,288.15,0.039,0.5887,101,1.42031,Tang et al. (2014a),Refractive index,Liquid,AAgTSO,[Cl-].[Cs+],cesium chloride,AADYJk,O,water,AAcKZa,CC[n+]1ccn(C)c1.[Cl-],1-ethyl-3-methylimidazolium chloride,
nekbd,288.15,0.0993,0.5078,101,1.42309,Tang et al. (2014a),Refractive index,Liquid,AAgTSO,[Cl-].[Cs+],cesium chloride,AADYJk,O,water,AAcKZa,CC[n+]1ccn(C)c1.[Cl-],1-ethyl-3-methylimidazolium chloride,
nekbd,288.15,0.1711,0.4201,101,1.42624,Tang et al. (2014a),Refractive index,Liquid,AAgTSO,[Cl-].[Cs+],cesium chloride,AADYJk,O,water,AAcKZa,CC[n+]1ccn(C)c1.[Cl-],1-ethyl-3-methylimidazolium chloride,
nekbd,288.15,0.2791,0.3132,101,1.43205,Tang et al. (2014a),Refractive index,Liquid,AAgTSO,[Cl-].[Cs+],cesium chloride,AADYJk,O,water,AAcKZa,CC[n+]1ccn(C)c1.[Cl-],1-ethyl-3-methylimidazolium chloride,
nekbd,288.15,0.4123,0.2023,101,1.4411,Tang et al. (2014a),Refractive index,Liquid,AAgTSO,[Cl-].[Cs+],cesium chloride,AADYJk,O,water,AAcKZa,CC[n+]1ccn(C)c1.[Cl-],1-ethyl-3-methylimidazolium chloride,
nekbd,288.15,0.5662,0.0914,101,1.45486,Tang et al. (2014a),Refractive index,Liquid,AAgTSO,[Cl-].[Cs+],cesium chloride,AADYJk,O,water,AAcKZa,CC[n+]1ccn(C)c1.[Cl-],1-ethyl-3-methylimidazolium chloride,
nekbd,288.15,0.6831,0.0213,101,1.47421,Tang et al. (2014a),Refractive index,Liquid,AAgTSO,[Cl-].[Cs+],cesium chloride,AADYJk,O,water,AAcKZa,CC[n+]1ccn(C)c1.[Cl-],1-ethyl-3-methylimidazolium chloride,
nekbd,288.15,0.8003,0.0041,101,1.49679,Tang et al. (2014a),Refractive index,Liquid,AAgTSO,[Cl-].[Cs+],cesium chloride,AADYJk,O,water,AAcKZa,CC[n+]1ccn(C)c1.[Cl-],1-ethyl-3-methylimidazolium chloride,
nekbd,298.15,0,0.6551,101,1.41973,Tang et al. (2014a),Refractive index,Liquid,AAgTSO,[Cl-].[Cs+],cesium chloride,AADYJk,O,water,AAcKZa,CC[n+]1ccn(C)c1.[Cl-],1-ethyl-3-methylimidazolium chloride,
nekbd,298.15,0.012,0,101,1.33458,Tang et al. (2014a),Refractive index,Liquid,AAgTSO,[Cl-].[Cs+],cesium chloride,AADYJk,O,water,AAcKZa,CC[n+]1ccn(C)c1.[Cl-],1-ethyl-3-methylimidazolium chloride,
nekbd,298.15,0.012,0.03,101,1.33695,Tang et al. (2014a),Refractive index,Liquid,AAgTSO,[Cl-].[Cs+],cesium chloride,AADYJk,O,water,AAcKZa,CC[n+]1ccn(C)c1.[Cl-],1-ethyl-3-methylimidazolium chloride,
nekbd,298.15,0.012,0.06,101,1.33953,Tang et al. (2014a),Refractive index,Liquid,AAgTSO,[Cl-].[Cs+],cesium chloride,AADYJk,O,water,AAcKZa,CC[n+]1ccn(C)c1.[Cl-],1-ethyl-3-methylimidazolium chloride,
nekbd,298.15,0.024,0,101,1.33648,Tang et al. (2014a),Refractive index,Liquid,AAgTSO,[Cl-].[Cs+],cesium chloride,AADYJk,O,water,AAcKZa,CC[n+]1ccn(C)c1.[Cl-],1-ethyl-3-methylimidazolium chloride,
nekbd,298.15,0.0241,0.06,101,1.34155,Tang et al. (2014a),Refractive index,Liquid,AAgTSO,[Cl-].[Cs+],cesium chloride,AADYJk,O,water,AAcKZa,CC[n+]1ccn(C)c1.[Cl-],1-ethyl-3-methylimidazolium chloride,
nekbd,298.15,0.0243,0.03,101,1.3391,Tang et al. (2014a),Refractive index,Liquid,AAgTSO,[Cl-].[Cs+],cesium chloride,AADYJk,O,water,AAcKZa,CC[n+]1ccn(C)c1.[Cl-],1-ethyl-3-methylimidazolium chloride,
nekbd,298.15,0.0361,0,101,1.33865,Tang et al. (2014a),Refractive index,Liquid,AAgTSO,[Cl-].[Cs+],cesium chloride,AADYJk,O,water,AAcKZa,CC[n+]1ccn(C)c1.[Cl-],1-ethyl-3-methylimidazolium chloride,
nekbd,298.15,0.0361,0.03,101,1.3412,Tang et al. (2014a),Refractive index,Liquid,AAgTSO,[Cl-].[Cs+],cesium chloride,AADYJk,O,water,AAcKZa,CC[n+]1ccn(C)c1.[Cl-],1-ethyl-3-methylimidazolium chloride,
nekbd,298.15,0.0361,0.06,101,1.34358,Tang et al. (2014a),Refractive index,Liquid,AAgTSO,[Cl-].[Cs+],cesium chloride,AADYJk,O,water,AAcKZa,CC[n+]1ccn(C)c1.[Cl-],1-ethyl-3-methylimidazolium chloride,
nekbd,298.15,0.0424,0.5934,101,1.42084,Tang et al. (2014a),Refractive index,Liquid,AAgTSO,[Cl-].[Cs+],cesium chloride,AADYJk,O,water,AAcKZa,CC[n+]1ccn(C)c1.[Cl-],1-ethyl-3-methylimidazolium chloride,
nekbd,298.15,0.0482,0,101,1.34054,Tang et al. (2014a),Refractive index,Liquid,AAgTSO,[Cl-].[Cs+],cesium chloride,AADYJk,O,water,AAcKZa,CC[n+]1ccn(C)c1.[Cl-],1-ethyl-3-methylimidazolium chloride,
nekbd,298.15,0.0482,0.03,101,1.34297,Tang et al. (2014a),Refractive index,Liquid,AAgTSO,[Cl-].[Cs+],cesium chloride,AADYJk,O,water,AAcKZa,CC[n+]1ccn(C)c1.[Cl-],1-ethyl-3-methylimidazolium chloride,
nekbd,298.15,0.0482,0.06,101,1.34566,Tang et al. (2014a),Refractive index,Liquid,AAgTSO,[Cl-].[Cs+],cesium chloride,AADYJk,O,water,AAcKZa,CC[n+]1ccn(C)c1.[Cl-],1-ethyl-3-methylimidazolium chloride,
nekbd,298.15,0.0602,0,101,1.34256,Tang et al. (2014a),Refractive index,Liquid,AAgTSO,[Cl-].[Cs+],cesium chloride,AADYJk,O,water,AAcKZa,CC[n+]1ccn(C)c1.[Cl-],1-ethyl-3-methylimidazolium chloride,
nekbd,298.15,0.0602,0.03,101,1.34505,Tang et al. (2014a),Refractive index,Liquid,AAgTSO,[Cl-].[Cs+],cesium chloride,AADYJk,O,water,AAcKZa,CC[n+]1ccn(C)c1.[Cl-],1-ethyl-3-methylimidazolium chloride,
nekbd,298.15,0.0603,0.06,101,1.34783,Tang et al. (2014a),Refractive index,Liquid,AAgTSO,[Cl-].[Cs+],cesium chloride,AADYJk,O,water,AAcKZa,CC[n+]1ccn(C)c1.[Cl-],1-ethyl-3-methylimidazolium chloride,
nekbd,298.15,0.0721,0,101,1.34457,Tang et al. (2014a),Refractive index,Liquid,AAgTSO,[Cl-].[Cs+],cesium chloride,AADYJk,O,water,AAcKZa,CC[n+]1ccn(C)c1.[Cl-],1-ethyl-3-methylimidazolium chloride,
nekbd,298.15,0.0722,0.06,101,1.34989,Tang et al. (2014a),Refractive index,Liquid,AAgTSO,[Cl-].[Cs+],cesium chloride,AADYJk,O,water,AAcKZa,CC[n+]1ccn(C)c1.[Cl-],1-ethyl-3-methylimidazolium chloride,
nekbd,298.15,0.0723,0.03,101,1.3472,Tang et al. (2014a),Refractive index,Liquid,AAgTSO,[Cl-].[Cs+],cesium chloride,AADYJk,O,water,AAcKZa,CC[n+]1ccn(C)c1.[Cl-],1-ethyl-3-methylimidazolium chloride,
nekbd,298.15,0.0843,0.03,101,1.34917,Tang et al. (2014a),Refractive index,Liquid,AAgTSO,[Cl-].[Cs+],cesium chloride,AADYJk,O,water,AAcKZa,CC[n+]1ccn(C)c1.[Cl-],1-ethyl-3-methylimidazolium chloride,
nekbd,298.15,0.0844,0,101,1.34646,Tang et al. (2014a),Refractive index,Liquid,AAgTSO,[Cl-].[Cs+],cesium chloride,AADYJk,O,water,AAcKZa,CC[n+]1ccn(C)c1.[Cl-],1-ethyl-3-methylimidazolium chloride,
nekbd,298.15,0.0844,0.06,101,1.35196,Tang et al. (2014a),Refractive index,Liquid,AAgTSO,[Cl-].[Cs+],cesium chloride,AADYJk,O,water,AAcKZa,CC[n+]1ccn(C)c1.[Cl-],1-ethyl-3-methylimidazolium chloride,
nekbd,298.15,0.0963,0.03,101,1.3513,Tang et al. (2014a),Refractive index,Liquid,AAgTSO,[Cl-].[Cs+],cesium chloride,AADYJk,O,water,AAcKZa,CC[n+]1ccn(C)c1.[Cl-],1-ethyl-3-methylimidazolium chloride,
nekbd,298.15,0.0963,0.06,101,1.35407,Tang et al. (2014a),Refractive index,Liquid,AAgTSO,[Cl-].[Cs+],cesium chloride,AADYJk,O,water,AAcKZa,CC[n+]1ccn(C)c1.[Cl-],1-ethyl-3-methylimidazolium chloride,
nekbd,298.15,0.0964,0,101,1.34853,Tang et al. (2014a),Refractive index,Liquid,AAgTSO,[Cl-].[Cs+],cesium chloride,AADYJk,O,water,AAcKZa,CC[n+]1ccn(C)c1.[Cl-],1-ethyl-3-methylimidazolium chloride,
nekbd,298.15,0.0988,0.5168,101,1.42315,Tang et al. (2014a),Refractive index,Liquid,AAgTSO,[Cl-].[Cs+],cesium chloride,AADYJk,O,water,AAcKZa,CC[n+]1ccn(C)c1.[Cl-],1-ethyl-3-methylimidazolium chloride,
nekbd,298.15,0.1084,0,101,1.35055,Tang et al. (2014a),Refractive index,Liquid,AAgTSO,[Cl-].[Cs+],cesium chloride,AADYJk,O,water,AAcKZa,CC[n+]1ccn(C)c1.[Cl-],1-ethyl-3-methylimidazolium chloride,
nekbd,298.15,0.1084,0.03,101,1.35333,Tang et al. (2014a),Refractive index,Liquid,AAgTSO,[Cl-].[Cs+],cesium chloride,AADYJk,O,water,AAcKZa,CC[n+]1ccn(C)c1.[Cl-],1-ethyl-3-methylimidazolium chloride,
nekbd,298.15,0.1084,0.06,101,1.35655,Tang et al. (2014a),Refractive index,Liquid,AAgTSO,[Cl-].[Cs+],cesium chloride,AADYJk,O,water,AAcKZa,CC[n+]1ccn(C)c1.[Cl-],1-ethyl-3-methylimidazolium chloride,
nekbd,298.15,0.1204,0.03,101,1.35545,Tang et al. (2014a),Refractive index,Liquid,AAgTSO,[Cl-].[Cs+],cesium chloride,AADYJk,O,water,AAcKZa,CC[n+]1ccn(C)c1.[Cl-],1-ethyl-3-methylimidazolium chloride,
nekbd,298.15,0.1205,0,101,1.35276,Tang et al. (2014a),Refractive index,Liquid,AAgTSO,[Cl-].[Cs+],cesium chloride,AADYJk,O,water,AAcKZa,CC[n+]1ccn(C)c1.[Cl-],1-ethyl-3-methylimidazolium chloride,
nekbd,298.15,0.1206,0.06,101,1.35856,Tang et al. (2014a),Refractive index,Liquid,AAgTSO,[Cl-].[Cs+],cesium chloride,AADYJk,O,water,AAcKZa,CC[n+]1ccn(C)c1.[Cl-],1-ethyl-3-methylimidazolium chloride,
nekbd,298.15,0.1716,0.4274,101,1.42664,Tang et al. (2014a),Refractive index,Liquid,AAgTSO,[Cl-].[Cs+],cesium chloride,AADYJk,O,water,AAcKZa,CC[n+]1ccn(C)c1.[Cl-],1-ethyl-3-methylimidazolium chloride,
nekbd,298.15,0.2656,0.3308,101,1.43209,Tang et al. (2014a),Refractive index,Liquid,AAgTSO,[Cl-].[Cs+],cesium chloride,AADYJk,O,water,AAcKZa,CC[n+]1ccn(C)c1.[Cl-],1-ethyl-3-methylimidazolium chloride,
nekbd,298.15,0.3968,0.2284,101,1.44066,Tang et al. (2014a),Refractive index,Liquid,AAgTSO,[Cl-].[Cs+],cesium chloride,AADYJk,O,water,AAcKZa,CC[n+]1ccn(C)c1.[Cl-],1-ethyl-3-methylimidazolium chloride,
nekbd,298.15,0.5513,0.1064,101,1.45391,Tang et al. (2014a),Refractive index,Liquid,AAgTSO,[Cl-].[Cs+],cesium chloride,AADYJk,O,water,AAcKZa,CC[n+]1ccn(C)c1.[Cl-],1-ethyl-3-methylimidazolium chloride,
nekbd,298.15,0.6951,0.0353,101,1.47257,Tang et al. (2014a),Refractive index,Liquid,AAgTSO,[Cl-].[Cs+],cesium chloride,AADYJk,O,water,AAcKZa,CC[n+]1ccn(C)c1.[Cl-],1-ethyl-3-methylimidazolium chloride,
nekbd,298.15,0.8003,0.0067,101,1.49489,Tang et al. (2014a),Refractive index,Liquid,AAgTSO,[Cl-].[Cs+],cesium chloride,AADYJk,O,water,AAcKZa,CC[n+]1ccn(C)c1.[Cl-],1-ethyl-3-methylimidazolium chloride,
nekbd,308.15,0,0.6679,101,1.42053,Tang et al. (2014a),Refractive index,Liquid,AAgTSO,[Cl-].[Cs+],cesium chloride,AADYJk,O,water,AAcKZa,CC[n+]1ccn(C)c1.[Cl-],1-ethyl-3-methylimidazolium chloride,
nekbd,308.15,0.0395,0.6026,101,1.42187,Tang et al. (2014a),Refractive index,Liquid,AAgTSO,[Cl-].[Cs+],cesium chloride,AADYJk,O,water,AAcKZa,CC[n+]1ccn(C)c1.[Cl-],1-ethyl-3-methylimidazolium chloride,
nekbd,308.15,0.0929,0.5319,101,1.42321,Tang et al. (2014a),Refractive index,Liquid,AAgTSO,[Cl-].[Cs+],cesium chloride,AADYJk,O,water,AAcKZa,CC[n+]1ccn(C)c1.[Cl-],1-ethyl-3-methylimidazolium chloride,
nekbd,308.15,0.1644,0.4418,101,1.42604,Tang et al. (2014a),Refractive index,Liquid,AAgTSO,[Cl-].[Cs+],cesium chloride,AADYJk,O,water,AAcKZa,CC[n+]1ccn(C)c1.[Cl-],1-ethyl-3-methylimidazolium chloride,
nekbd,308.15,0.2622,0.3483,101,1.43023,Tang et al. (2014a),Refractive index,Liquid,AAgTSO,[Cl-].[Cs+],cesium chloride,AADYJk,O,water,AAcKZa,CC[n+]1ccn(C)c1.[Cl-],1-ethyl-3-methylimidazolium chloride,
nekbd,308.15,0.3902,0.2393,101,1.44022,Tang et al. (2014a),Refractive index,Liquid,AAgTSO,[Cl-].[Cs+],cesium chloride,AADYJk,O,water,AAcKZa,CC[n+]1ccn(C)c1.[Cl-],1-ethyl-3-methylimidazolium chloride,
nekbd,308.15,0.5449,0.1174,101,1.45296,Tang et al. (2014a),Refractive index,Liquid,AAgTSO,[Cl-].[Cs+],cesium chloride,AADYJk,O,water,AAcKZa,CC[n+]1ccn(C)c1.[Cl-],1-ethyl-3-methylimidazolium chloride,
nekbd,308.15,0.6875,0.0385,101,1.47093,Tang et al. (2014a),Refractive index,Liquid,AAgTSO,[Cl-].[Cs+],cesium chloride,AADYJk,O,water,AAcKZa,CC[n+]1ccn(C)c1.[Cl-],1-ethyl-3-methylimidazolium chloride,
nekbd,308.15,0.7998,0.0072,101,1.49299,Tang et al. (2014a),Refractive index,Liquid,AAgTSO,[Cl-].[Cs+],cesium chloride,AADYJk,O,water,AAcKZa,CC[n+]1ccn(C)c1.[Cl-],1-ethyl-3-methylimidazolium chloride,

File: refindex_csv_data/refindex_setid_nsvPw.csv
setid,"Temperature, K","Pressure, kPa","Wavelength, A",Refractive index,reference,propertiy,phases,compound id 1,smile 1,compound name 1,compound id 2,smile 2,compound name 2,compound id 3,smile 3,compound name 3,Unnamed: 13
nsvPw,281.893,100,632.8,1.4389,Tao et al. (2017c),Refractive index,Liquid,ABsrrg,CCCCCCCCCC[n+]1ccn(C)c1.O=S(=O)([N-]S(=O)(=O)C(F)(F)F)C(F)(F)F,1-decyl-3-methylimidazolium bis(trifluoromethylsulfonyl)amide,,,,,,,
nsvPw,282.851,100,632.8,1.4386,Tao et al. (2017c),Refractive index,Liquid,ABsrrg,CCCCCCCCCC[n+]1ccn(C)c1.O=S(=O)([N-]S(=O)(=O)C(F)(F)F)C(F)(F)F,1-decyl-3-methylimidazolium bis(trifluoromethylsulfonyl)amide,,,,,,,
nsvPw,283.73,100,632.8,1.4384,Tao et al. (2017c),Refractive index,Liquid,ABsrrg,CCCCCCCCCC[n+]1ccn(C)c1.O=S(=O)([N-]S(=O)(=O)C(F)(F)F)C(F)(F)F,1-decyl-3-methylimidazolium bis(trifluoromethylsulfonyl)amide,,,,,,,
nsvPw,284.761,100,632.8,1.4381,Tao et al. (2017c),Refractive index,Liquid,ABsrrg,CCCCCCCCCC[n+]1ccn(C)c1.O=S(=O)([N-]S(=O)(=O)C(F)(F)F)C(F)(F)F,1-decyl-3-methylimidazolium bis(trifluoromethylsulfonyl)amide,,,,,,,
nsvPw,286.129,100,632.8,1.4376,Tao et al. (2017c),Refractive index,Liquid,ABsrrg,CCCCCCCCCC[n+]1ccn(C)c1.O=S(=O)([N-]S(=O)(=O)C(F)(F)F)C(F)(F)F,1-decyl-3-methylimidazolium bis(trifluoromethylsulfonyl)amide,,,,,,,
nsvPw,287.603,100,632.8,1.4372,Tao et al. (2017c),Refractive index,Liquid,ABsrrg,CCCCCCCCCC[n+]1ccn(C)c1.O=S(=O)([N-]S(=O)(=O)C(F)(F)F)C(F)(F)F,1-decyl-3-methylimidazolium bis(trifluoromethylsulfonyl)amide,,,,,,,
nsvPw,288.885,100,632.8,1.4368,Tao et al. (2017c),Refractive index,Liquid,ABsrrg,CCCCCCCCCC[n+]1ccn(C)c1.O=S(=O)([N-]S(=O)(=O)C(F)(F)F)C(F)(F)F,1-decyl-3-methylimidazolium bis(trifluoromethylsulfonyl)amide,,,,,,,
nsvPw,290.015,100,632.8,1.4364,Tao et al. (2017c),Refractive index,Liquid,ABsrrg,CCCCCCCCCC[n+]1ccn(C)c1.O=S(=O)([N-]S(=O)(=O)C(F)(F)F)C(F)(F)F,1-decyl-3-methylimidazolium bis(trifluoromethylsulfonyl)amide,,,,,,,
nsvPw,291.059,100,632.8,1.4361,Tao et al. (2017c),Refractive index,Liquid,ABsrrg,CCCCCCCCCC[n+]1ccn(C)c1.O=S(=O)([N-]S(=O)(=O)C(F)(F)F)C(F)(F)F,1-decyl-3-methylimidazolium bis(trifluoromethylsulfonyl)amide,,,,,,,
nsvPw,292.764,100,632.8,1.4356,Tao et al. (2017c),Refractive index,Liquid,ABsrrg,CCCCCCCCCC[n+]1ccn(C)c1.O=S(=O)([N-]S(=O)(=O)C(F)(F)F)C(F)(F)F,1-decyl-3-methylimidazolium bis(trifluoromethylsulfonyl)amide,,,,,,,
nsvPw,293.898,100,632.8,1.4352,Tao et al. (2017c),Refractive index,Liquid,ABsrrg,CCCCCCCCCC[n+]1ccn(C)c1.O=S(=O)([N-]S(=O)(=O)C(F)(F)F)C(F)(F)F,1-decyl-3-methylimidazolium bis(trifluoromethylsulfonyl)amide,,,,,,,
nsvPw,295.743,100,632.8,1.4347,Tao et al. (2017c),Refractive index,Liquid,ABsrrg,CCCCCCCCCC[n+]1ccn(C)c1.O=S(=O)([N-]S(=O)(=O)C(F)(F)F)C(F)(F)F,1-decyl-3-methylimidazolium bis(trifluoromethylsulfonyl)amide,,,,,,,
nsvPw,297.251,100,632.8,1.4342,Tao et al. (2017c),Refractive index,Liquid,ABsrrg,CCCCCCCCCC[n+]1ccn(C)c1.O=S(=O)([N-]S(=O)(=O)C(F)(F)F)C(F)(F)F,1-decyl-3-methylimidazolium bis(trifluoromethylsulfonyl)amide,,,,,,,

File: refindex_csv_data/refindex_setid_oHUEX.csv
setid,"Temperature, K",Mole fraction of 1-butyl-3-methylimidazolium tetrafluoroborate,"Pressure, kPa",Refractive index (Na D-line),reference,propertiy,phases,compound id 1,smile 1,compound name 1,compound id 2,smile 2,compound name 2,compound id 3,smile 3,compound name 3,Unnamed: 13
oHUEX,293.15,0,101,1.33693,Taib and Murugesan (2012),Refractive index,Liquid,AADYJk,O,water,AArYBF,CCCC[n+]1ccn(C)c1.F[B-](F)(F)F,1-butyl-3-methylimidazolium tetrafluoroborate,,,,
oHUEX,293.15,0.1,101,1.38272,Taib and Murugesan (2012),Refractive index,Liquid,AADYJk,O,water,AArYBF,CCCC[n+]1ccn(C)c1.F[B-](F)(F)F,1-butyl-3-methylimidazolium tetrafluoroborate,,,,
oHUEX,293.15,0.2,101,1.3991,Taib and Murugesan (2012),Refractive index,Liquid,AADYJk,O,water,AArYBF,CCCC[n+]1ccn(C)c1.F[B-](F)(F)F,1-butyl-3-methylimidazolium tetrafluoroborate,,,,
oHUEX,293.15,0.295,101,1.40761,Taib and Murugesan (2012),Refractive index,Liquid,AADYJk,O,water,AArYBF,CCCC[n+]1ccn(C)c1.F[B-](F)(F)F,1-butyl-3-methylimidazolium tetrafluoroborate,,,,
oHUEX,293.15,0.4016,101,1.41358,Taib and Murugesan (2012),Refractive index,Liquid,AADYJk,O,water,AArYBF,CCCC[n+]1ccn(C)c1.F[B-](F)(F)F,1-butyl-3-methylimidazolium tetrafluoroborate,,,,
oHUEX,293.15,0.5002,101,1.41743,Taib and Murugesan (2012),Refractive index,Liquid,AADYJk,O,water,AArYBF,CCCC[n+]1ccn(C)c1.F[B-](F)(F)F,1-butyl-3-methylimidazolium tetrafluoroborate,,,,
oHUEX,293.15,0.5963,101,1.42022,Taib and Murugesan (2012),Refractive index,Liquid,AADYJk,O,water,AArYBF,CCCC[n+]1ccn(C)c1.F[B-](F)(F)F,1-butyl-3-methylimidazolium tetrafluoroborate,,,,
oHUEX,293.15,0.6997,101,1.42207,Taib and Murugesan (2012),Refractive index,Liquid,AADYJk,O,water,AArYBF,CCCC[n+]1ccn(C)c1.F[B-](F)(F)F,1-butyl-3-methylimidazolium tetrafluoroborate,,,,
oHUEX,293.15,0.8014,101,1.4237,Taib and Murugesan (2012),Refractive index,Liquid,AADYJk,O,water,AArYBF,CCCC[n+]1ccn(C)c1.F[B-](F)(F)F,1-butyl-3-methylimidazolium tetrafluoroborate,,,,
oHUEX,293.15,0.8988,101,1.42561,Taib and Murugesan (2012),Refractive index,Liquid,AADYJk,O,water,AArYBF,CCCC[n+]1ccn(C)c1.F[B-](F)(F)F,1-butyl-3-methylimidazolium tetrafluoroborate,,,,
oHUEX,293.15,1,101,1.42592,Taib and Murugesan (2012),Refractive index,Liquid,AADYJk,O,water,AArYBF,CCCC[n+]1ccn(C)c1.F[B-](F)(F)F,1-butyl-3-methylimidazolium tetrafluoroborate,,,,
oHUEX,298.15,0,101,1.33607,Taib and Murugesan (2012),Refractive index,Liquid,AADYJk,O,water,AArYBF,CCCC[n+]1ccn(C)c1.F[B-](F)(F)F,1-butyl-3-methylimidazolium tetrafluoroborate,,,,
oHUEX,298.15,0.1,101,1.38145,Taib and Murugesan (2012),Refractive index,Liquid,AADYJk,O,water,AArYBF,CCCC[n+]1ccn(C)c1.F[B-](F)(F)F,1-butyl-3-methylimidazolium tetrafluoroborate,,,,
oHUEX,298.15,0.2,101,1.39788,Taib and Murugesan (2012),Refractive index,Liquid,AADYJk,O,water,AArYBF,CCCC[n+]1ccn(C)c1.F[B-](F)(F)F,1-butyl-3-methylimidazolium tetrafluoroborate,,,,
oHUEX,298.15,0.295,101,1.40608,Taib and Murugesan (2012),Refractive index,Liquid,AADYJk,O,water,AArYBF,CCCC[n+]1ccn(C)c1.F[B-](F)(F)F,1-butyl-3-methylimidazolium tetrafluoroborate,,,,
oHUEX,298.15,0.4016,101,1.41195,Taib and Murugesan (2012),Refractive index,Liquid,AADYJk,O,water,AArYBF,CCCC[n+]1ccn(C)c1.F[B-](F)(F)F,1-butyl-3-methylimidazolium tetrafluoroborate,,,,
oHUEX,298.15,0.5002,101,1.41595,Taib and Murugesan (2012),Refractive index,Liquid,AADYJk,O,water,AArYBF,CCCC[n+]1ccn(C)c1.F[B-](F)(F)F,1-butyl-3-methylimidazolium tetrafluoroborate,,,,
oHUEX,298.15,0.5963,101,1.41855,Taib and Murugesan (2012),Refractive index,Liquid,AADYJk,O,water,AArYBF,CCCC[n+]1ccn(C)c1.F[B-](F)(F)F,1-butyl-3-methylimidazolium tetrafluoroborate,,,,
oHUEX,298.15,0.6997,101,1.4207,Taib and Murugesan (2012),Refractive index,Liquid,AADYJk,O,water,AArYBF,CCCC[n+]1ccn(C)c1.F[B-](F)(F)F,1-butyl-3-methylimidazolium tetrafluoroborate,,,,
oHUEX,298.15,0.8014,101,1.42246,Taib and Murugesan (2012),Refractive index,Liquid,AADYJk,O,water,AArYBF,CCCC[n+]1ccn(C)c1.F[B-](F)(F)F,1-butyl-3-methylimidazolium tetrafluoroborate,,,,
oHUEX,298.15,0.8988,101,1.42423,Taib and Murugesan (2012),Refractive index,Liquid,AADYJk,O,water,AArYBF,CCCC[n+]1ccn(C)c1.F[B-](F)(F)F,1-butyl-3-methylimidazolium tetrafluoroborate,,,,
oHUEX,298.15,1,101,1.42475,Taib and Murugesan (2012),Refractive index,Liquid,AADYJk,O,water,AArYBF,CCCC[n+]1ccn(C)c1.F[B-](F)(F)F,1-butyl-3-methylimidazolium tetrafluoroborate,,,,
oHUEX,303.15,0,101,1.33549,Taib and Murugesan (2012),Refractive index,Liquid,AADYJk,O,water,AArYBF,CCCC[n+]1ccn(C)c1.F[B-](F)(F)F,1-butyl-3-methylimidazolium tetrafluoroborate,,,,
oHUEX,303.15,0.1,101,1.38027,Taib and Murugesan (2012),Refractive index,Liquid,AADYJk,O,water,AArYBF,CCCC[n+]1ccn(C)c1.F[B-](F)(F)F,1-butyl-3-methylimidazolium tetrafluoroborate,,,,
oHUEX,303.15,0.2,101,1.39671,Taib and Murugesan (2012),Refractive index,Liquid,AADYJk,O,water,AArYBF,CCCC[n+]1ccn(C)c1.F[B-](F)(F)F,1-butyl-3-methylimidazolium tetrafluoroborate,,,,
oHUEX,303.15,0.295,101,1.40456,Taib and Murugesan (2012),Refractive index,Liquid,AADYJk,O,water,AArYBF,CCCC[n+]1ccn(C)c1.F[B-](F)(F)F,1-butyl-3-methylimidazolium tetrafluoroborate,,,,
oHUEX,303.15,0.4016,101,1.41044,Taib and Murugesan (2012),Refractive index,Liquid,AADYJk,O,water,AArYBF,CCCC[n+]1ccn(C)c1.F[B-](F)(F)F,1-butyl-3-methylimidazolium tetrafluoroborate,,,,
oHUEX,303.15,0.5002,101,1.4146,Taib and Murugesan (2012),Refractive index,Liquid,AADYJk,O,water,AArYBF,CCCC[n+]1ccn(C)c1.F[B-](F)(F)F,1-butyl-3-methylimidazolium tetrafluoroborate,,,,
oHUEX,303.15,0.5963,101,1.41703,Taib and Murugesan (2012),Refractive index,Liquid,AADYJk,O,water,AArYBF,CCCC[n+]1ccn(C)c1.F[B-](F)(F)F,1-butyl-3-methylimidazolium tetrafluoroborate,,,,
oHUEX,303.15,0.6997,101,1.41934,Taib and Murugesan (2012),Refractive index,Liquid,AADYJk,O,water,AArYBF,CCCC[n+]1ccn(C)c1.F[B-](F)(F)F,1-butyl-3-methylimidazolium tetrafluoroborate,,,,
oHUEX,303.15,0.8014,101,1.4212,Taib and Murugesan (2012),Refractive index,Liquid,AADYJk,O,water,AArYBF,CCCC[n+]1ccn(C)c1.F[B-](F)(F)F,1-butyl-3-methylimidazolium tetrafluoroborate,,,,
oHUEX,303.15,0.8988,101,1.42291,Taib and Murugesan (2012),Refractive index,Liquid,AADYJk,O,water,AArYBF,CCCC[n+]1ccn(C)c1.F[B-](F)(F)F,1-butyl-3-methylimidazolium tetrafluoroborate,,,,
oHUEX,303.15,1,101,1.42369,Taib and Murugesan (2012),Refractive index,Liquid,AADYJk,O,water,AArYBF,CCCC[n+]1ccn(C)c1.F[B-](F)(F)F,1-butyl-3-methylimidazolium tetrafluoroborate,,,,
oHUEX,313.15,0,101,1.33422,Taib and Murugesan (2012),Refractive index,Liquid,AADYJk,O,water,AArYBF,CCCC[n+]1ccn(C)c1.F[B-](F)(F)F,1-butyl-3-methylimidazolium tetrafluoroborate,,,,
oHUEX,313.15,0.1,101,1.37772,Taib and Murugesan (2012),Refractive index,Liquid,AADYJk,O,water,AArYBF,CCCC[n+]1ccn(C)c1.F[B-](F)(F)F,1-butyl-3-methylimidazolium tetrafluoroborate,,,,
oHUEX,313.15,0.2,101,1.39427,Taib and Murugesan (2012),Refractive index,Liquid,AADYJk,O,water,AArYBF,CCCC[n+]1ccn(C)c1.F[B-](F)(F)F,1-butyl-3-methylimidazolium tetrafluoroborate,,,,
oHUEX,313.15,0.295,101,1.40199,Taib and Murugesan (2012),Refractive index,Liquid,AADYJk,O,water,AArYBF,CCCC[n+]1ccn(C)c1.F[B-](F)(F)F,1-butyl-3-methylimidazolium tetrafluoroborate,,,,
oHUEX,313.15,0.4016,101,1.40774,Taib and Murugesan (2012),Refractive index,Liquid,AADYJk,O,water,AArYBF,CCCC[n+]1ccn(C)c1.F[B-](F)(F)F,1-butyl-3-methylimidazolium tetrafluoroborate,,,,
oHUEX,313.15,0.5002,101,1.41185,Taib and Murugesan (2012),Refractive index,Liquid,AADYJk,O,water,AArYBF,CCCC[n+]1ccn(C)c1.F[B-](F)(F)F,1-butyl-3-methylimidazolium tetrafluoroborate,,,,
oHUEX,313.15,0.5963,101,1.41448,Taib and Murugesan (2012),Refractive index,Liquid,AADYJk,O,water,AArYBF,CCCC[n+]1ccn(C)c1.F[B-](F)(F)F,1-butyl-3-methylimidazolium tetrafluoroborate,,,,
oHUEX,313.15,0.6997,101,1.41686,Taib and Murugesan (2012),Refractive index,Liquid,AADYJk,O,water,AArYBF,CCCC[n+]1ccn(C)c1.F[B-](F)(F)F,1-butyl-3-methylimidazolium tetrafluoroborate,,,,
oHUEX,313.15,0.8014,101,1.41879,Taib and Murugesan (2012),Refractive index,Liquid,AADYJk,O,water,AArYBF,CCCC[n+]1ccn(C)c1.F[B-](F)(F)F,1-butyl-3-methylimidazolium tetrafluoroborate,,,,
oHUEX,313.15,0.8988,101,1.42027,Taib and Murugesan (2012),Refractive index,Liquid,AADYJk,O,water,AArYBF,CCCC[n+]1ccn(C)c1.F[B-](F)(F)F,1-butyl-3-methylimidazolium tetrafluoroborate,,,,
oHUEX,313.15,1,101,1.42128,Taib and Murugesan (2012),Refractive index,Liquid,AADYJk,O,water,AArYBF,CCCC[n+]1ccn(C)c1.F[B-](F)(F)F,1-butyl-3-methylimidazolium tetrafluoroborate,,,,
oHUEX,323.15,0,101,1.33264,Taib and Murugesan (2012),Refractive index,Liquid,AADYJk,O,water,AArYBF,CCCC[n+]1ccn(C)c1.F[B-](F)(F)F,1-butyl-3-methylimidazolium tetrafluoroborate,,,,
oHUEX,323.15,0.1,101,1.37539,Taib and Murugesan (2012),Refractive index,Liquid,AADYJk,O,water,AArYBF,CCCC[n+]1ccn(C)c1.F[B-](F)(F)F,1-butyl-3-methylimidazolium tetrafluoroborate,,,,
oHUEX,323.15,0.2,101,1.39171,Taib and Murugesan (2012),Refractive index,Liquid,AADYJk,O,water,AArYBF,CCCC[n+]1ccn(C)c1.F[B-](F)(F)F,1-butyl-3-methylimidazolium tetrafluoroborate,,,,
oHUEX,323.15,0.295,101,1.39962,Taib and Murugesan (2012),Refractive index,Liquid,AADYJk,O,water,AArYBF,CCCC[n+]1ccn(C)c1.F[B-](F)(F)F,1-butyl-3-methylimidazolium tetrafluoroborate,,,,
oHUEX,323.15,0.4016,101,1.40524,Taib and Murugesan (2012),Refractive index,Liquid,AADYJk,O,water,AArYBF,CCCC[n+]1ccn(C)c1.F[B-](F)(F)F,1-butyl-3-methylimidazolium tetrafluoroborate,,,,
oHUEX,323.15,0.5002,101,1.40933,Taib and Murugesan (2012),Refractive index,Liquid,AADYJk,O,water,AArYBF,CCCC[n+]1ccn(C)c1.F[B-](F)(F)F,1-butyl-3-methylimidazolium tetrafluoroborate,,,,
oHUEX,323.15,0.5963,101,1.41195,Taib and Murugesan (2012),Refractive index,Liquid,AADYJk,O,water,AArYBF,CCCC[n+]1ccn(C)c1.F[B-](F)(F)F,1-butyl-3-methylimidazolium tetrafluoroborate,,,,
oHUEX,323.15,0.6997,101,1.41433,Taib and Murugesan (2012),Refractive index,Liquid,AADYJk,O,water,AArYBF,CCCC[n+]1ccn(C)c1.F[B-](F)(F)F,1-butyl-3-methylimidazolium tetrafluoroborate,,,,
oHUEX,323.15,0.8014,101,1.41642,Taib and Murugesan (2012),Refractive index,Liquid,AADYJk,O,water,AArYBF,CCCC[n+]1ccn(C)c1.F[B-](F)(F)F,1-butyl-3-methylimidazolium tetrafluoroborate,,,,
oHUEX,323.15,0.8988,101,1.41763,Taib and Murugesan (2012),Refractive index,Liquid,AADYJk,O,water,AArYBF,CCCC[n+]1ccn(C)c1.F[B-](F)(F)F,1-butyl-3-methylimidazolium tetrafluoroborate,,,,
oHUEX,323.15,1,101,1.419,Taib and Murugesan (2012),Refractive index,Liquid,AADYJk,O,water,AArYBF,CCCC[n+]1ccn(C)c1.F[B-](F)(F)F,1-butyl-3-methylimidazolium tetrafluoroborate,,,,
oHUEX,333.15,0,101,1.33085,Taib and Murugesan (2012),Refractive index,Liquid,AADYJk,O,water,AArYBF,CCCC[n+]1ccn(C)c1.F[B-](F)(F)F,1-butyl-3-methylimidazolium tetrafluoroborate,,,,
oHUEX,333.15,0.1,101,1.373,Taib and Murugesan (2012),Refractive index,Liquid,AADYJk,O,water,AArYBF,CCCC[n+]1ccn(C)c1.F[B-](F)(F)F,1-butyl-3-methylimidazolium tetrafluoroborate,,,,
oHUEX,333.15,0.2,101,1.3888,Taib and Murugesan (2012),Refractive index,Liquid,AADYJk,O,water,AArYBF,CCCC[n+]1ccn(C)c1.F[B-](F)(F)F,1-butyl-3-methylimidazolium tetrafluoroborate,,,,
oHUEX,333.15,0.295,101,1.39679,Taib and Murugesan (2012),Refractive index,Liquid,AADYJk,O,water,AArYBF,CCCC[n+]1ccn(C)c1.F[B-](F)(F)F,1-butyl-3-methylimidazolium tetrafluoroborate,,,,
oHUEX,333.15,0.4016,101,1.40255,Taib and Murugesan (2012),Refractive index,Liquid,AADYJk,O,water,AArYBF,CCCC[n+]1ccn(C)c1.F[B-](F)(F)F,1-butyl-3-methylimidazolium tetrafluoroborate,,,,
oHUEX,333.15,0.5002,101,1.40661,Taib and Murugesan (2012),Refractive index,Liquid,AADYJk,O,water,AArYBF,CCCC[n+]1ccn(C)c1.F[B-](F)(F)F,1-butyl-3-methylimidazolium tetrafluoroborate,,,,
oHUEX,333.15,0.5963,101,1.40958,Taib and Murugesan (2012),Refractive index,Liquid,AADYJk,O,water,AArYBF,CCCC[n+]1ccn(C)c1.F[B-](F)(F)F,1-butyl-3-methylimidazolium tetrafluoroborate,,,,
oHUEX,333.15,0.6997,101,1.4118,Taib and Murugesan (2012),Refractive index,Liquid,AADYJk,O,water,AArYBF,CCCC[n+]1ccn(C)c1.F[B-](F)(F)F,1-butyl-3-methylimidazolium tetrafluoroborate,,,,
oHUEX,333.15,0.8014,101,1.41396,Taib and Murugesan (2012),Refractive index,Liquid,AADYJk,O,water,AArYBF,CCCC[n+]1ccn(C)c1.F[B-](F)(F)F,1-butyl-3-methylimidazolium tetrafluoroborate,,,,
oHUEX,333.15,0.8988,101,1.41509,Taib and Murugesan (2012),Refractive index,Liquid,AADYJk,O,water,AArYBF,CCCC[n+]1ccn(C)c1.F[B-](F)(F)F,1-butyl-3-methylimidazolium tetrafluoroborate,,,,
oHUEX,333.15,1,101,1.41656,Taib and Murugesan (2012),Refractive index,Liquid,AADYJk,O,water,AArYBF,CCCC[n+]1ccn(C)c1.F[B-](F)(F)F,1-butyl-3-methylimidazolium tetrafluoroborate,,,,
oHUEX,343.15,0,101,1.32881,Taib and Murugesan (2012),Refractive index,Liquid,AADYJk,O,water,AArYBF,CCCC[n+]1ccn(C)c1.F[B-](F)(F)F,1-butyl-3-methylimidazolium tetrafluoroborate,,,,
oHUEX,343.15,0.1,101,1.37053,Taib and Murugesan (2012),Refractive index,Liquid,AADYJk,O,water,AArYBF,CCCC[n+]1ccn(C)c1.F[B-](F)(F)F,1-butyl-3-methylimidazolium tetrafluoroborate,,,,
oHUEX,343.15,0.2,101,1.386,Taib and Murugesan (2012),Refractive index,Liquid,AADYJk,O,water,AArYBF,CCCC[n+]1ccn(C)c1.F[B-](F)(F)F,1-butyl-3-methylimidazolium tetrafluoroborate,,,,
oHUEX,343.15,0.295,101,1.39386,Taib and Murugesan (2012),Refractive index,Liquid,AADYJk,O,water,AArYBF,CCCC[n+]1ccn(C)c1.F[B-](F)(F)F,1-butyl-3-methylimidazolium tetrafluoroborate,,,,
oHUEX,343.15,0.4016,101,1.39999,Taib and Murugesan (2012),Refractive index,Liquid,AADYJk,O,water,AArYBF,CCCC[n+]1ccn(C)c1.F[B-](F)(F)F,1-butyl-3-methylimidazolium tetrafluoroborate,,,,
oHUEX,343.15,0.5002,101,1.404,Taib and Murugesan (2012),Refractive index,Liquid,AADYJk,O,water,AArYBF,CCCC[n+]1ccn(C)c1.F[B-](F)(F)F,1-butyl-3-methylimidazolium tetrafluoroborate,,,,
oHUEX,343.15,0.5963,101,1.40693,Taib and Murugesan (2012),Refractive index,Liquid,AADYJk,O,water,AArYBF,CCCC[n+]1ccn(C)c1.F[B-](F)(F)F,1-butyl-3-methylimidazolium tetrafluoroborate,,,,
oHUEX,343.15,0.6997,101,1.4093,Taib and Murugesan (2012),Refractive index,Liquid,AADYJk,O,water,AArYBF,CCCC[n+]1ccn(C)c1.F[B-](F)(F)F,1-butyl-3-methylimidazolium tetrafluoroborate,,,,
oHUEX,343.15,0.8014,101,1.41123,Taib and Murugesan (2012),Refractive index,Liquid,AADYJk,O,water,AArYBF,CCCC[n+]1ccn(C)c1.F[B-](F)(F)F,1-butyl-3-methylimidazolium tetrafluoroborate,,,,
oHUEX,343.15,0.8988,101,1.41244,Taib and Murugesan (2012),Refractive index,Liquid,AADYJk,O,water,AArYBF,CCCC[n+]1ccn(C)c1.F[B-](F)(F)F,1-butyl-3-methylimidazolium tetrafluoroborate,,,,
oHUEX,343.15,1,101,1.41388,Taib and Murugesan (2012),Refractive index,Liquid,AADYJk,O,water,AArYBF,CCCC[n+]1ccn(C)c1.F[B-](F)(F)F,1-butyl-3-methylimidazolium tetrafluoroborate,,,,
oHUEX,353.15,0,101,1.32665,Taib and Murugesan (2012),Refractive index,Liquid,AADYJk,O,water,AArYBF,CCCC[n+]1ccn(C)c1.F[B-](F)(F)F,1-butyl-3-methylimidazolium tetrafluoroborate,,,,
oHUEX,353.15,0.1,101,1.36796,Taib and Murugesan (2012),Refractive index,Liquid,AADYJk,O,water,AArYBF,CCCC[n+]1ccn(C)c1.F[B-](F)(F)F,1-butyl-3-methylimidazolium tetrafluoroborate,,,,
oHUEX,353.15,0.2,101,1.38301,Taib and Murugesan (2012),Refractive index,Liquid,AADYJk,O,water,AArYBF,CCCC[n+]1ccn(C)c1.F[B-](F)(F)F,1-butyl-3-methylimidazolium tetrafluoroborate,,,,
oHUEX,353.15,0.295,101,1.39093,Taib and Murugesan (2012),Refractive index,Liquid,AADYJk,O,water,AArYBF,CCCC[n+]1ccn(C)c1.F[B-](F)(F)F,1-butyl-3-methylimidazolium tetrafluoroborate,,,,
oHUEX,353.15,0.4016,101,1.39746,Taib and Murugesan (2012),Refractive index,Liquid,AADYJk,O,water,AArYBF,CCCC[n+]1ccn(C)c1.F[B-](F)(F)F,1-butyl-3-methylimidazolium tetrafluoroborate,,,,
oHUEX,353.15,0.5002,101,1.40138,Taib and Murugesan (2012),Refractive index,Liquid,AADYJk,O,water,AArYBF,CCCC[n+]1ccn(C)c1.F[B-](F)(F)F,1-butyl-3-methylimidazolium tetrafluoroborate,,,,
oHUEX,353.15,0.5963,101,1.40435,Taib and Murugesan (2012),Refractive index,Liquid,AADYJk,O,water,AArYBF,CCCC[n+]1ccn(C)c1.F[B-](F)(F)F,1-butyl-3-methylimidazolium tetrafluoroborate,,,,
oHUEX,353.15,0.6997,101,1.40688,Taib and Murugesan (2012),Refractive index,Liquid,AADYJk,O,water,AArYBF,CCCC[n+]1ccn(C)c1.F[B-](F)(F)F,1-butyl-3-methylimidazolium tetrafluoroborate,,,,
oHUEX,353.15,0.8014,101,1.40884,Taib and Murugesan (2012),Refractive index,Liquid,AADYJk,O,water,AArYBF,CCCC[n+]1ccn(C)c1.F[B-](F)(F)F,1-butyl-3-methylimidazolium tetrafluoroborate,,,,
oHUEX,353.15,0.8988,101,1.41003,Taib and Murugesan (2012),Refractive index,Liquid,AADYJk,O,water,AArYBF,CCCC[n+]1ccn(C)c1.F[B-](F)(F)F,1-butyl-3-methylimidazolium tetrafluoroborate,,,,
oHUEX,353.15,1,101,1.41135,Taib and Murugesan (2012),Refractive index,Liquid,AADYJk,O,water,AArYBF,CCCC[n+]1ccn(C)c1.F[B-](F)(F)F,1-butyl-3-methylimidazolium tetrafluoroborate,,,,
