Repository: kamranayazheydarov/ILTHERMO-data

# ILThermo Data Processing

This project processes JSON files containing density data and merges them into CSV files. It also updates the CSV files with metadata and SMILES strings for compounds.

## main_functions.py

This script contains the main functions for processing the density data.

## File Descriptions

### #file:compounds.csv

This file contains compound information with the following headers:
- `id` (integer): The unique identifier for each compound.
- `smiles` (string): The SMILES string representation of the compound.

File: refindex_csv_data/refindex_setid_pmBpU.csv
setid,"Temperature, K",Mole fraction of 1-methyl-1-propylpiperidinium bis(fluorosulfonyl)imide,"Pressure, kPa",Refractive index (Na D-line),reference,propertiy,phases,compound id 1,smile 1,compound name 1,compound id 2,smile 2,compound name 2,compound id 3,smile 3,compound name 3,Unnamed: 13
pmBpU,283.15,0,101.3,1.453,Seki et al. (2019),Refractive index,Liquid,ABJzoK,CCC[N+]1(C)CCCCC1.O=S(=O)(F)[N-]S(=O)(=O)F,1-methyl-1-propylpiperidinium bis(fluorosulfonyl)imide,ABJzqe,CCCC[N+]1(C)CCCC1.O=S(=O)(F)[N-]S(=O)(=O)F,1-butyl-1-methylpyrrolidinium bis(fluorosulfonyl)amide,,,,
pmBpU,283.15,0.2,101.3,1.4523,Seki et al. (2019),Refractive index,Liquid,ABJzoK,CCC[N+]1(C)CCCCC1.O=S(=O)(F)[N-]S(=O)(=O)F,1-methyl-1-propylpiperidinium bis(fluorosulfonyl)imide,ABJzqe,CCCC[N+]1(C)CCCC1.O=S(=O)(F)[N-]S(=O)(=O)F,1-butyl-1-methylpyrrolidinium bis(fluorosulfonyl)amide,,,,
pmBpU,283.15,0.4,101.3,1.4508,Seki et al. (2019),Refractive index,Liquid,ABJzoK,CCC[N+]1(C)CCCCC1.O=S(=O)(F)[N-]S(=O)(=O)F,1-methyl-1-propylpiperidinium bis(fluorosulfonyl)imide,ABJzqe,CCCC[N+]1(C)CCCC1.O=S(=O)(F)[N-]S(=O)(=O)F,1-butyl-1-methylpyrrolidinium bis(fluorosulfonyl)amide,,,,
pmBpU,283.15,0.6,101.3,1.4501,Seki et al. (2019),Refractive index,Liquid,ABJzoK,CCC[N+]1(C)CCCCC1.O=S(=O)(F)[N-]S(=O)(=O)F,1-methyl-1-propylpiperidinium bis(fluorosulfonyl)imide,ABJzqe,CCCC[N+]1(C)CCCC1.O=S(=O)(F)[N-]S(=O)(=O)F,1-butyl-1-methylpyrrolidinium bis(fluorosulfonyl)amide,,,,
pmBpU,283.15,0.8,101.3,1.4496,Seki et al. (2019),Refractive index,Liquid,ABJzoK,CCC[N+]1(C)CCCCC1.O=S(=O)(F)[N-]S(=O)(=O)F,1-methyl-1-propylpiperidinium bis(fluorosulfonyl)imide,ABJzqe,CCCC[N+]1(C)CCCC1.O=S(=O)(F)[N-]S(=O)(=O)F,1-butyl-1-methylpyrrolidinium bis(fluorosulfonyl)amide,,,,
pmBpU,283.15,1,101.3,1.4488,Seki et al. (2019),Refractive index,Liquid,ABJzoK,CCC[N+]1(C)CCCCC1.O=S(=O)(F)[N-]S(=O)(=O)F,1-methyl-1-propylpiperidinium bis(fluorosulfonyl)imide,ABJzqe,CCCC[N+]1(C)CCCC1.O=S(=O)(F)[N-]S(=O)(=O)F,1-butyl-1-methylpyrrolidinium bis(fluorosulfonyl)amide,,,,
pmBpU,288.15,0,101.3,1.4517,Seki et al. (2019),Refractive index,Liquid,ABJzoK,CCC[N+]1(C)CCCCC1.O=S(=O)(F)[N-]S(=O)(=O)F,1-methyl-1-propylpiperidinium bis(fluorosulfonyl)imide,ABJzqe,CCCC[N+]1(C)CCCC1.O=S(=O)(F)[N-]S(=O)(=O)F,1-butyl-1-methylpyrrolidinium bis(fluorosulfonyl)amide,,,,
pmBpU,288.15,0.2,101.3,1.4509,Seki et al. (2019),Refractive index,Liquid,ABJzoK,CCC[N+]1(C)CCCCC1.O=S(=O)(F)[N-]S(=O)(=O)F,1-methyl-1-propylpiperidinium bis(fluorosulfonyl)imide,ABJzqe,CCCC[N+]1(C)CCCC1.O=S(=O)(F)[N-]S(=O)(=O)F,1-butyl-1-methylpyrrolidinium bis(fluorosulfonyl)amide,,,,
pmBpU,288.15,0.4,101.3,1.4493,Seki et al. (2019),Refractive index,Liquid,ABJzoK,CCC[N+]1(C)CCCCC1.O=S(=O)(F)[N-]S(=O)(=O)F,1-methyl-1-propylpiperidinium bis(fluorosulfonyl)imide,ABJzqe,CCCC[N+]1(C)CCCC1.O=S(=O)(F)[N-]S(=O)(=O)F,1-butyl-1-methylpyrrolidinium bis(fluorosulfonyl)amide,,,,
pmBpU,288.15,0.6,101.3,1.4487,Seki et al. (2019),Refractive index,Liquid,ABJzoK,CCC[N+]1(C)CCCCC1.O=S(=O)(F)[N-]S(=O)(=O)F,1-methyl-1-propylpiperidinium bis(fluorosulfonyl)imide,ABJzqe,CCCC[N+]1(C)CCCC1.O=S(=O)(F)[N-]S(=O)(=O)F,1-butyl-1-methylpyrrolidinium bis(fluorosulfonyl)amide,,,,
pmBpU,288.15,0.8,101.3,1.4482,Seki et al. (2019),Refractive index,Liquid,ABJzoK,CCC[N+]1(C)CCCCC1.O=S(=O)(F)[N-]S(=O)(=O)F,1-methyl-1-propylpiperidinium bis(fluorosulfonyl)imide,ABJzqe,CCCC[N+]1(C)CCCC1.O=S(=O)(F)[N-]S(=O)(=O)F,1-butyl-1-methylpyrrolidinium bis(fluorosulfonyl)amide,,,,
pmBpU,288.15,1,101.3,1.4474,Seki et al. (2019),Refractive index,Liquid,ABJzoK,CCC[N+]1(C)CCCCC1.O=S(=O)(F)[N-]S(=O)(=O)F,1-methyl-1-propylpiperidinium bis(fluorosulfonyl)imide,ABJzqe,CCCC[N+]1(C)CCCC1.O=S(=O)(F)[N-]S(=O)(=O)F,1-butyl-1-methylpyrrolidinium bis(fluorosulfonyl)amide,,,,
pmBpU,293.15,0,101.3,1.4503,Seki et al. (2019),Refractive index,Liquid,ABJzoK,CCC[N+]1(C)CCCCC1.O=S(=O)(F)[N-]S(=O)(=O)F,1-methyl-1-propylpiperidinium bis(fluorosulfonyl)imide,ABJzqe,CCCC[N+]1(C)CCCC1.O=S(=O)(F)[N-]S(=O)(=O)F,1-butyl-1-methylpyrrolidinium bis(fluorosulfonyl)amide,,,,
pmBpU,293.15,0.2,101.3,1.4495,Seki et al. (2019),Refractive index,Liquid,ABJzoK,CCC[N+]1(C)CCCCC1.O=S(=O)(F)[N-]S(=O)(=O)F,1-methyl-1-propylpiperidinium bis(fluorosulfonyl)imide,ABJzqe,CCCC[N+]1(C)CCCC1.O=S(=O)(F)[N-]S(=O)(=O)F,1-butyl-1-methylpyrrolidinium bis(fluorosulfonyl)amide,,,,
pmBpU,293.15,0.4,101.3,1.448,Seki et al. (2019),Refractive index,Liquid,ABJzoK,CCC[N+]1(C)CCCCC1.O=S(=O)(F)[N-]S(=O)(=O)F,1-methyl-1-propylpiperidinium bis(fluorosulfonyl)imide,ABJzqe,CCCC[N+]1(C)CCCC1.O=S(=O)(F)[N-]S(=O)(=O)F,1-butyl-1-methylpyrrolidinium bis(fluorosulfonyl)amide,,,,
pmBpU,293.15,0.6,101.3,1.4473,Seki et al. (2019),Refractive index,Liquid,ABJzoK,CCC[N+]1(C)CCCCC1.O=S(=O)(F)[N-]S(=O)(=O)F,1-methyl-1-propylpiperidinium bis(fluorosulfonyl)imide,ABJzqe,CCCC[N+]1(C)CCCC1.O=S(=O)(F)[N-]S(=O)(=O)F,1-butyl-1-methylpyrrolidinium bis(fluorosulfonyl)amide,,,,
pmBpU,293.15,0.8,101.3,1.4468,Seki et al. (2019),Refractive index,Liquid,ABJzoK,CCC[N+]1(C)CCCCC1.O=S(=O)(F)[N-]S(=O)(=O)F,1-methyl-1-propylpiperidinium bis(fluorosulfonyl)imide,ABJzqe,CCCC[N+]1(C)CCCC1.O=S(=O)(F)[N-]S(=O)(=O)F,1-butyl-1-methylpyrrolidinium bis(fluorosulfonyl)amide,,,,
pmBpU,293.15,1,101.3,1.446,Seki et al. (2019),Refractive index,Liquid,ABJzoK,CCC[N+]1(C)CCCCC1.O=S(=O)(F)[N-]S(=O)(=O)F,1-methyl-1-propylpiperidinium bis(fluorosulfonyl)imide,ABJzqe,CCCC[N+]1(C)CCCC1.O=S(=O)(F)[N-]S(=O)(=O)F,1-butyl-1-methylpyrrolidinium bis(fluorosulfonyl)amide,,,,
pmBpU,298.15,0,101.3,1.4489,Seki et al. (2019),Refractive index,Liquid,ABJzoK,CCC[N+]1(C)CCCCC1.O=S(=O)(F)[N-]S(=O)(=O)F,1-methyl-1-propylpiperidinium bis(fluorosulfonyl)imide,ABJzqe,CCCC[N+]1(C)CCCC1.O=S(=O)(F)[N-]S(=O)(=O)F,1-butyl-1-methylpyrrolidinium bis(fluorosulfonyl)amide,,,,
pmBpU,298.15,0.2,101.3,1.448,Seki et al. (2019),Refractive index,Liquid,ABJzoK,CCC[N+]1(C)CCCCC1.O=S(=O)(F)[N-]S(=O)(=O)F,1-methyl-1-propylpiperidinium bis(fluorosulfonyl)imide,ABJzqe,CCCC[N+]1(C)CCCC1.O=S(=O)(F)[N-]S(=O)(=O)F,1-butyl-1-methylpyrrolidinium bis(fluorosulfonyl)amide,,,,
pmBpU,298.15,0.4,101.3,1.4466,Seki et al. (2019),Refractive index,Liquid,ABJzoK,CCC[N+]1(C)CCCCC1.O=S(=O)(F)[N-]S(=O)(=O)F,1-methyl-1-propylpiperidinium bis(fluorosulfonyl)imide,ABJzqe,CCCC[N+]1(C)CCCC1.O=S(=O)(F)[N-]S(=O)(=O)F,1-butyl-1-methylpyrrolidinium bis(fluorosulfonyl)amide,,,,
pmBpU,298.15,0.6,101.3,1.4459,Seki et al. (2019),Refractive index,Liquid,ABJzoK,CCC[N+]1(C)CCCCC1.O=S(=O)(F)[N-]S(=O)(=O)F,1-methyl-1-propylpiperidinium bis(fluorosulfonyl)imide,ABJzqe,CCCC[N+]1(C)CCCC1.O=S(=O)(F)[N-]S(=O)(=O)F,1-butyl-1-methylpyrrolidinium bis(fluorosulfonyl)amide,,,,
pmBpU,298.15,0.8,101.3,1.4454,Seki et al. (2019),Refractive index,Liquid,ABJzoK,CCC[N+]1(C)CCCCC1.O=S(=O)(F)[N-]S(=O)(=O)F,1-methyl-1-propylpiperidinium bis(fluorosulfonyl)imide,ABJzqe,CCCC[N+]1(C)CCCC1.O=S(=O)(F)[N-]S(=O)(=O)F,1-butyl-1-methylpyrrolidinium bis(fluorosulfonyl)amide,,,,
pmBpU,298.15,1,101.3,1.4446,Seki et al. (2019),Refractive index,Liquid,ABJzoK,CCC[N+]1(C)CCCCC1.O=S(=O)(F)[N-]S(=O)(=O)F,1-methyl-1-propylpiperidinium bis(fluorosulfonyl)imide,ABJzqe,CCCC[N+]1(C)CCCC1.O=S(=O)(F)[N-]S(=O)(=O)F,1-butyl-1-methylpyrrolidinium bis(fluorosulfonyl)amide,,,,
pmBpU,303.15,0,101.3,1.4476,Seki et al. (2019),Refractive index,Liquid,ABJzoK,CCC[N+]1(C)CCCCC1.O=S(=O)(F)[N-]S(=O)(=O)F,1-methyl-1-propylpiperidinium bis(fluorosulfonyl)imide,ABJzqe,CCCC[N+]1(C)CCCC1.O=S(=O)(F)[N-]S(=O)(=O)F,1-butyl-1-methylpyrrolidinium bis(fluorosulfonyl)amide,,,,
pmBpU,303.15,0.2,101.3,1.4467,Seki et al. (2019),Refractive index,Liquid,ABJzoK,CCC[N+]1(C)CCCCC1.O=S(=O)(F)[N-]S(=O)(=O)F,1-methyl-1-propylpiperidinium bis(fluorosulfonyl)imide,ABJzqe,CCCC[N+]1(C)CCCC1.O=S(=O)(F)[N-]S(=O)(=O)F,1-butyl-1-methylpyrrolidinium bis(fluorosulfonyl)amide,,,,
pmBpU,303.15,0.4,101.3,1.4452,Seki et al. (2019),Refractive index,Liquid,ABJzoK,CCC[N+]1(C)CCCCC1.O=S(=O)(F)[N-]S(=O)(=O)F,1-methyl-1-propylpiperidinium bis(fluorosulfonyl)imide,ABJzqe,CCCC[N+]1(C)CCCC1.O=S(=O)(F)[N-]S(=O)(=O)F,1-butyl-1-methylpyrrolidinium bis(fluorosulfonyl)amide,,,,
pmBpU,303.15,0.6,101.3,1.4446,Seki et al. (2019),Refractive index,Liquid,ABJzoK,CCC[N+]1(C)CCCCC1.O=S(=O)(F)[N-]S(=O)(=O)F,1-methyl-1-propylpiperidinium bis(fluorosulfonyl)imide,ABJzqe,CCCC[N+]1(C)CCCC1.O=S(=O)(F)[N-]S(=O)(=O)F,1-butyl-1-methylpyrrolidinium bis(fluorosulfonyl)amide,,,,
pmBpU,303.15,0.8,101.3,1.444,Seki et al. (2019),Refractive index,Liquid,ABJzoK,CCC[N+]1(C)CCCCC1.O=S(=O)(F)[N-]S(=O)(=O)F,1-methyl-1-propylpiperidinium bis(fluorosulfonyl)imide,ABJzqe,CCCC[N+]1(C)CCCC1.O=S(=O)(F)[N-]S(=O)(=O)F,1-butyl-1-methylpyrrolidinium bis(fluorosulfonyl)amide,,,,
pmBpU,303.15,1,101.3,1.4432,Seki et al. (2019),Refractive index,Liquid,ABJzoK,CCC[N+]1(C)CCCCC1.O=S(=O)(F)[N-]S(=O)(=O)F,1-methyl-1-propylpiperidinium bis(fluorosulfonyl)imide,ABJzqe,CCCC[N+]1(C)CCCC1.O=S(=O)(F)[N-]S(=O)(=O)F,1-butyl-1-methylpyrrolidinium bis(fluorosulfonyl)amide,,,,
pmBpU,308.15,0,101.3,1.4462,Seki et al. (2019),Refractive index,Liquid,ABJzoK,CCC[N+]1(C)CCCCC1.O=S(=O)(F)[N-]S(=O)(=O)F,1-methyl-1-propylpiperidinium bis(fluorosulfonyl)imide,ABJzqe,CCCC[N+]1(C)CCCC1.O=S(=O)(F)[N-]S(=O)(=O)F,1-butyl-1-methylpyrrolidinium bis(fluorosulfonyl)amide,,,,
pmBpU,308.15,0.2,101.3,1.4453,Seki et al. (2019),Refractive index,Liquid,ABJzoK,CCC[N+]1(C)CCCCC1.O=S(=O)(F)[N-]S(=O)(=O)F,1-methyl-1-propylpiperidinium bis(fluorosulfonyl)imide,ABJzqe,CCCC[N+]1(C)CCCC1.O=S(=O)(F)[N-]S(=O)(=O)F,1-butyl-1-methylpyrrolidinium bis(fluorosulfonyl)amide,,,,
pmBpU,308.15,0.4,101.3,1.4439,Seki et al. (2019),Refractive index,Liquid,ABJzoK,CCC[N+]1(C)CCCCC1.O=S(=O)(F)[N-]S(=O)(=O)F,1-methyl-1-propylpiperidinium bis(fluorosulfonyl)imide,ABJzqe,CCCC[N+]1(C)CCCC1.O=S(=O)(F)[N-]S(=O)(=O)F,1-butyl-1-methylpyrrolidinium bis(fluorosulfonyl)amide,,,,
pmBpU,308.15,0.6,101.3,1.4432,Seki et al. (2019),Refractive index,Liquid,ABJzoK,CCC[N+]1(C)CCCCC1.O=S(=O)(F)[N-]S(=O)(=O)F,1-methyl-1-propylpiperidinium bis(fluorosulfonyl)imide,ABJzqe,CCCC[N+]1(C)CCCC1.O=S(=O)(F)[N-]S(=O)(=O)F,1-butyl-1-methylpyrrolidinium bis(fluorosulfonyl)amide,,,,
pmBpU,308.15,0.8,101.3,1.4427,Seki et al. (2019),Refractive index,Liquid,ABJzoK,CCC[N+]1(C)CCCCC1.O=S(=O)(F)[N-]S(=O)(=O)F,1-methyl-1-propylpiperidinium bis(fluorosulfonyl)imide,ABJzqe,CCCC[N+]1(C)CCCC1.O=S(=O)(F)[N-]S(=O)(=O)F,1-butyl-1-methylpyrrolidinium bis(fluorosulfonyl)amide,,,,
pmBpU,308.15,1,101.3,1.4418,Seki et al. (2019),Refractive index,Liquid,ABJzoK,CCC[N+]1(C)CCCCC1.O=S(=O)(F)[N-]S(=O)(=O)F,1-methyl-1-propylpiperidinium bis(fluorosulfonyl)imide,ABJzqe,CCCC[N+]1(C)CCCC1.O=S(=O)(F)[N-]S(=O)(=O)F,1-butyl-1-methylpyrrolidinium bis(fluorosulfonyl)amide,,,,
pmBpU,313.15,0,101.3,1.4449,Seki et al. (2019),Refractive index,Liquid,ABJzoK,CCC[N+]1(C)CCCCC1.O=S(=O)(F)[N-]S(=O)(=O)F,1-methyl-1-propylpiperidinium bis(fluorosulfonyl)imide,ABJzqe,CCCC[N+]1(C)CCCC1.O=S(=O)(F)[N-]S(=O)(=O)F,1-butyl-1-methylpyrrolidinium bis(fluorosulfonyl)amide,,,,
pmBpU,313.15,0.2,101.3,1.4439,Seki et al. (2019),Refractive index,Liquid,ABJzoK,CCC[N+]1(C)CCCCC1.O=S(=O)(F)[N-]S(=O)(=O)F,1-methyl-1-propylpiperidinium bis(fluorosulfonyl)imide,ABJzqe,CCCC[N+]1(C)CCCC1.O=S(=O)(F)[N-]S(=O)(=O)F,1-butyl-1-methylpyrrolidinium bis(fluorosulfonyl)amide,,,,
pmBpU,313.15,0.4,101.3,1.4425,Seki et al. (2019),Refractive index,Liquid,ABJzoK,CCC[N+]1(C)CCCCC1.O=S(=O)(F)[N-]S(=O)(=O)F,1-methyl-1-propylpiperidinium bis(fluorosulfonyl)imide,ABJzqe,CCCC[N+]1(C)CCCC1.O=S(=O)(F)[N-]S(=O)(=O)F,1-butyl-1-methylpyrrolidinium bis(fluorosulfonyl)amide,,,,
pmBpU,313.15,0.6,101.3,1.4419,Seki et al. (2019),Refractive index,Liquid,ABJzoK,CCC[N+]1(C)CCCCC1.O=S(=O)(F)[N-]S(=O)(=O)F,1-methyl-1-propylpiperidinium bis(fluorosulfonyl)imide,ABJzqe,CCCC[N+]1(C)CCCC1.O=S(=O)(F)[N-]S(=O)(=O)F,1-butyl-1-methylpyrrolidinium bis(fluorosulfonyl)amide,,,,
pmBpU,313.15,0.8,101.3,1.4413,Seki et al. (2019),Refractive index,Liquid,ABJzoK,CCC[N+]1(C)CCCCC1.O=S(=O)(F)[N-]S(=O)(=O)F,1-methyl-1-propylpiperidinium bis(fluorosulfonyl)imide,ABJzqe,CCCC[N+]1(C)CCCC1.O=S(=O)(F)[N-]S(=O)(=O)F,1-butyl-1-methylpyrrolidinium bis(fluorosulfonyl)amide,,,,
pmBpU,313.15,1,101.3,1.4403,Seki et al. (2019),Refractive index,Liquid,ABJzoK,CCC[N+]1(C)CCCCC1.O=S(=O)(F)[N-]S(=O)(=O)F,1-methyl-1-propylpiperidinium bis(fluorosulfonyl)imide,ABJzqe,CCCC[N+]1(C)CCCC1.O=S(=O)(F)[N-]S(=O)(=O)F,1-butyl-1-methylpyrrolidinium bis(fluorosulfonyl)amide,,,,
pmBpU,318.15,0,101.3,1.4436,Seki et al. (2019),Refractive index,Liquid,ABJzoK,CCC[N+]1(C)CCCCC1.O=S(=O)(F)[N-]S(=O)(=O)F,1-methyl-1-propylpiperidinium bis(fluorosulfonyl)imide,ABJzqe,CCCC[N+]1(C)CCCC1.O=S(=O)(F)[N-]S(=O)(=O)F,1-butyl-1-methylpyrrolidinium bis(fluorosulfonyl)amide,,,,
pmBpU,318.15,0.2,101.3,1.4426,Seki et al. (2019),Refractive index,Liquid,ABJzoK,CCC[N+]1(C)CCCCC1.O=S(=O)(F)[N-]S(=O)(=O)F,1-methyl-1-propylpiperidinium bis(fluorosulfonyl)imide,ABJzqe,CCCC[N+]1(C)CCCC1.O=S(=O)(F)[N-]S(=O)(=O)F,1-butyl-1-methylpyrrolidinium bis(fluorosulfonyl)amide,,,,
pmBpU,318.15,0.4,101.3,1.4412,Seki et al. (2019),Refractive index,Liquid,ABJzoK,CCC[N+]1(C)CCCCC1.O=S(=O)(F)[N-]S(=O)(=O)F,1-methyl-1-propylpiperidinium bis(fluorosulfonyl)imide,ABJzqe,CCCC[N+]1(C)CCCC1.O=S(=O)(F)[N-]S(=O)(=O)F,1-butyl-1-methylpyrrolidinium bis(fluorosulfonyl)amide,,,,
pmBpU,318.15,0.6,101.3,1.4405,Seki et al. (2019),Refractive index,Liquid,ABJzoK,CCC[N+]1(C)CCCCC1.O=S(=O)(F)[N-]S(=O)(=O)F,1-methyl-1-propylpiperidinium bis(fluorosulfonyl)imide,ABJzqe,CCCC[N+]1(C)CCCC1.O=S(=O)(F)[N-]S(=O)(=O)F,1-butyl-1-methylpyrrolidinium bis(fluorosulfonyl)amide,,,,
pmBpU,318.15,0.8,101.3,1.4399,Seki et al. (2019),Refractive index,Liquid,ABJzoK,CCC[N+]1(C)CCCCC1.O=S(=O)(F)[N-]S(=O)(=O)F,1-methyl-1-propylpiperidinium bis(fluorosulfonyl)imide,ABJzqe,CCCC[N+]1(C)CCCC1.O=S(=O)(F)[N-]S(=O)(=O)F,1-butyl-1-methylpyrrolidinium bis(fluorosulfonyl)amide,,,,
pmBpU,318.15,1,101.3,1.439,Seki et al. (2019),Refractive index,Liquid,ABJzoK,CCC[N+]1(C)CCCCC1.O=S(=O)(F)[N-]S(=O)(=O)F,1-methyl-1-propylpiperidinium bis(fluorosulfonyl)imide,ABJzqe,CCCC[N+]1(C)CCCC1.O=S(=O)(F)[N-]S(=O)(=O)F,1-butyl-1-methylpyrrolidinium bis(fluorosulfonyl)amide,,,,
pmBpU,323.15,0,101.3,1.4422,Seki et al. (2019),Refractive index,Liquid,ABJzoK,CCC[N+]1(C)CCCCC1.O=S(=O)(F)[N-]S(=O)(=O)F,1-methyl-1-propylpiperidinium bis(fluorosulfonyl)imide,ABJzqe,CCCC[N+]1(C)CCCC1.O=S(=O)(F)[N-]S(=O)(=O)F,1-butyl-1-methylpyrrolidinium bis(fluorosulfonyl)amide,,,,
pmBpU,323.15,0.2,101.3,1.4413,Seki et al. (2019),Refractive index,Liquid,ABJzoK,CCC[N+]1(C)CCCCC1.O=S(=O)(F)[N-]S(=O)(=O)F,1-methyl-1-propylpiperidinium bis(fluorosulfonyl)imide,ABJzqe,CCCC[N+]1(C)CCCC1.O=S(=O)(F)[N-]S(=O)(=O)F,1-butyl-1-methylpyrrolidinium bis(fluorosulfonyl)amide,,,,
pmBpU,323.15,0.4,101.3,1.4398,Seki et al. (2019),Refractive index,Liquid,ABJzoK,CCC[N+]1(C)CCCCC1.O=S(=O)(F)[N-]S(=O)(=O)F,1-methyl-1-propylpiperidinium bis(fluorosulfonyl)imide,ABJzqe,CCCC[N+]1(C)CCCC1.O=S(=O)(F)[N-]S(=O)(=O)F,1-butyl-1-methylpyrrolidinium bis(fluorosulfonyl)amide,,,,
pmBpU,323.15,0.6,101.3,1.4391,Seki et al. (2019),Refractive index,Liquid,ABJzoK,CCC[N+]1(C)CCCCC1.O=S(=O)(F)[N-]S(=O)(=O)F,1-methyl-1-propylpiperidinium bis(fluorosulfonyl)imide,ABJzqe,CCCC[N+]1(C)CCCC1.O=S(=O)(F)[N-]S(=O)(=O)F,1-butyl-1-methylpyrrolidinium bis(fluorosulfonyl)amide,,,,
pmBpU,323.15,0.8,101.3,1.4386,Seki et al. (2019),Refractive index,Liquid,ABJzoK,CCC[N+]1(C)CCCCC1.O=S(=O)(F)[N-]S(=O)(=O)F,1-methyl-1-propylpiperidinium bis(fluorosulfonyl)imide,ABJzqe,CCCC[N+]1(C)CCCC1.O=S(=O)(F)[N-]S(=O)(=O)F,1-butyl-1-methylpyrrolidinium bis(fluorosulfonyl)amide,,,,
pmBpU,323.15,1,101.3,1.4376,Seki et al. (2019),Refractive index,Liquid,ABJzoK,CCC[N+]1(C)CCCCC1.O=S(=O)(F)[N-]S(=O)(=O)F,1-methyl-1-propylpiperidinium bis(fluorosulfonyl)imide,ABJzqe,CCCC[N+]1(C)CCCC1.O=S(=O)(F)[N-]S(=O)(=O)F,1-butyl-1-methylpyrrolidinium bis(fluorosulfonyl)amide,,,,
pmBpU,328.15,0,101.3,1.4409,Seki et al. (2019),Refractive index,Liquid,ABJzoK,CCC[N+]1(C)CCCCC1.O=S(=O)(F)[N-]S(=O)(=O)F,1-methyl-1-propylpiperidinium bis(fluorosulfonyl)imide,ABJzqe,CCCC[N+]1(C)CCCC1.O=S(=O)(F)[N-]S(=O)(=O)F,1-butyl-1-methylpyrrolidinium bis(fluorosulfonyl)amide,,,,
pmBpU,328.15,0.2,101.3,1.4399,Seki et al. (2019),Refractive index,Liquid,ABJzoK,CCC[N+]1(C)CCCCC1.O=S(=O)(F)[N-]S(=O)(=O)F,1-methyl-1-propylpiperidinium bis(fluorosulfonyl)imide,ABJzqe,CCCC[N+]1(C)CCCC1.O=S(=O)(F)[N-]S(=O)(=O)F,1-butyl-1-methylpyrrolidinium bis(fluorosulfonyl)amide,,,,
pmBpU,328.15,0.4,101.3,1.4385,Seki et al. (2019),Refractive index,Liquid,ABJzoK,CCC[N+]1(C)CCCCC1.O=S(=O)(F)[N-]S(=O)(=O)F,1-methyl-1-propylpiperidinium bis(fluorosulfonyl)imide,ABJzqe,CCCC[N+]1(C)CCCC1.O=S(=O)(F)[N-]S(=O)(=O)F,1-butyl-1-methylpyrrolidinium bis(fluorosulfonyl)amide,,,,
pmBpU,328.15,0.6,101.3,1.4378,Seki et al. (2019),Refractive index,Liquid,ABJzoK,CCC[N+]1(C)CCCCC1.O=S(=O)(F)[N-]S(=O)(=O)F,1-methyl-1-propylpiperidinium bis(fluorosulfonyl)imide,ABJzqe,CCCC[N+]1(C)CCCC1.O=S(=O)(F)[N-]S(=O)(=O)F,1-butyl-1-methylpyrrolidinium bis(fluorosulfonyl)amide,,,,
pmBpU,328.15,0.8,101.3,1.4373,Seki et al. (2019),Refractive index,Liquid,ABJzoK,CCC[N+]1(C)CCCCC1.O=S(=O)(F)[N-]S(=O)(=O)F,1-methyl-1-propylpiperidinium bis(fluorosulfonyl)imide,ABJzqe,CCCC[N+]1(C)CCCC1.O=S(=O)(F)[N-]S(=O)(=O)F,1-butyl-1-methylpyrrolidinium bis(fluorosulfonyl)amide,,,,
pmBpU,328.15,1,101.3,1.4363,Seki et al. (2019),Refractive index,Liquid,ABJzoK,CCC[N+]1(C)CCCCC1.O=S(=O)(F)[N-]S(=O)(=O)F,1-methyl-1-propylpiperidinium bis(fluorosulfonyl)imide,ABJzqe,CCCC[N+]1(C)CCCC1.O=S(=O)(F)[N-]S(=O)(=O)F,1-butyl-1-methylpyrrolidinium bis(fluorosulfonyl)amide,,,,
pmBpU,333.15,0,101.3,1.4396,Seki et al. (2019),Refractive index,Liquid,ABJzoK,CCC[N+]1(C)CCCCC1.O=S(=O)(F)[N-]S(=O)(=O)F,1-methyl-1-propylpiperidinium bis(fluorosulfonyl)imide,ABJzqe,CCCC[N+]1(C)CCCC1.O=S(=O)(F)[N-]S(=O)(=O)F,1-butyl-1-methylpyrrolidinium bis(fluorosulfonyl)amide,,,,
pmBpU,333.15,0.2,101.3,1.4386,Seki et al. (2019),Refractive index,Liquid,ABJzoK,CCC[N+]1(C)CCCCC1.O=S(=O)(F)[N-]S(=O)(=O)F,1-methyl-1-propylpiperidinium bis(fluorosulfonyl)imide,ABJzqe,CCCC[N+]1(C)CCCC1.O=S(=O)(F)[N-]S(=O)(=O)F,1-butyl-1-methylpyrrolidinium bis(fluorosulfonyl)amide,,,,
pmBpU,333.15,0.4,101.3,1.4372,Seki et al. (2019),Refractive index,Liquid,ABJzoK,CCC[N+]1(C)CCCCC1.O=S(=O)(F)[N-]S(=O)(=O)F,1-methyl-1-propylpiperidinium bis(fluorosulfonyl)imide,ABJzqe,CCCC[N+]1(C)CCCC1.O=S(=O)(F)[N-]S(=O)(=O)F,1-butyl-1-methylpyrrolidinium bis(fluorosulfonyl)amide,,,,
pmBpU,333.15,0.6,101.3,1.4365,Seki et al. (2019),Refractive index,Liquid,ABJzoK,CCC[N+]1(C)CCCCC1.O=S(=O)(F)[N-]S(=O)(=O)F,1-methyl-1-propylpiperidinium bis(fluorosulfonyl)imide,ABJzqe,CCCC[N+]1(C)CCCC1.O=S(=O)(F)[N-]S(=O)(=O)F,1-butyl-1-methylpyrrolidinium bis(fluorosulfonyl)amide,,,,
pmBpU,333.15,0.8,101.3,1.4359,Seki et al. (2019),Refractive index,Liquid,ABJzoK,CCC[N+]1(C)CCCCC1.O=S(=O)(F)[N-]S(=O)(=O)F,1-methyl-1-propylpiperidinium bis(fluorosulfonyl)imide,ABJzqe,CCCC[N+]1(C)CCCC1.O=S(=O)(F)[N-]S(=O)(=O)F,1-butyl-1-methylpyrrolidinium bis(fluorosulfonyl)amide,,,,
pmBpU,333.15,1,101.3,1.4349,Seki et al. (2019),Refractive index,Liquid,ABJzoK,CCC[N+]1(C)CCCCC1.O=S(=O)(F)[N-]S(=O)(=O)F,1-methyl-1-propylpiperidinium bis(fluorosulfonyl)imide,ABJzqe,CCCC[N+]1(C)CCCC1.O=S(=O)(F)[N-]S(=O)(=O)F,1-butyl-1-methylpyrrolidinium bis(fluorosulfonyl)amide,,,,
pmBpU,338.15,0,101.3,1.4383,Seki et al. (2019),Refractive index,Liquid,ABJzoK,CCC[N+]1(C)CCCCC1.O=S(=O)(F)[N-]S(=O)(=O)F,1-methyl-1-propylpiperidinium bis(fluorosulfonyl)imide,ABJzqe,CCCC[N+]1(C)CCCC1.O=S(=O)(F)[N-]S(=O)(=O)F,1-butyl-1-methylpyrrolidinium bis(fluorosulfonyl)amide,,,,
pmBpU,338.15,0.2,101.3,1.4373,Seki et al. (2019),Refractive index,Liquid,ABJzoK,CCC[N+]1(C)CCCCC1.O=S(=O)(F)[N-]S(=O)(=O)F,1-methyl-1-propylpiperidinium bis(fluorosulfonyl)imide,ABJzqe,CCCC[N+]1(C)CCCC1.O=S(=O)(F)[N-]S(=O)(=O)F,1-butyl-1-methylpyrrolidinium bis(fluorosulfonyl)amide,,,,
pmBpU,338.15,0.4,101.3,1.4358,Seki et al. (2019),Refractive index,Liquid,ABJzoK,CCC[N+]1(C)CCCCC1.O=S(=O)(F)[N-]S(=O)(=O)F,1-methyl-1-propylpiperidinium bis(fluorosulfonyl)imide,ABJzqe,CCCC[N+]1(C)CCCC1.O=S(=O)(F)[N-]S(=O)(=O)F,1-butyl-1-methylpyrrolidinium bis(fluorosulfonyl)amide,,,,
pmBpU,338.15,0.6,101.3,1.4351,Seki et al. (2019),Refractive index,Liquid,ABJzoK,CCC[N+]1(C)CCCCC1.O=S(=O)(F)[N-]S(=O)(=O)F,1-methyl-1-propylpiperidinium bis(fluorosulfonyl)imide,ABJzqe,CCCC[N+]1(C)CCCC1.O=S(=O)(F)[N-]S(=O)(=O)F,1-butyl-1-methylpyrrolidinium bis(fluorosulfonyl)amide,,,,
pmBpU,338.15,0.8,101.3,1.4346,Seki et al. (2019),Refractive index,Liquid,ABJzoK,CCC[N+]1(C)CCCCC1.O=S(=O)(F)[N-]S(=O)(=O)F,1-methyl-1-propylpiperidinium bis(fluorosulfonyl)imide,ABJzqe,CCCC[N+]1(C)CCCC1.O=S(=O)(F)[N-]S(=O)(=O)F,1-butyl-1-methylpyrrolidinium bis(fluorosulfonyl)amide,,,,
pmBpU,338.15,1,101.3,1.4336,Seki et al. (2019),Refractive index,Liquid,ABJzoK,CCC[N+]1(C)CCCCC1.O=S(=O)(F)[N-]S(=O)(=O)F,1-methyl-1-propylpiperidinium bis(fluorosulfonyl)imide,ABJzqe,CCCC[N+]1(C)CCCC1.O=S(=O)(F)[N-]S(=O)(=O)F,1-butyl-1-methylpyrrolidinium bis(fluorosulfonyl)amide,,,,
pmBpU,343.15,0,101.3,1.437,Seki et al. (2019),Refractive index,Liquid,ABJzoK,CCC[N+]1(C)CCCCC1.O=S(=O)(F)[N-]S(=O)(=O)F,1-methyl-1-propylpiperidinium bis(fluorosulfonyl)imide,ABJzqe,CCCC[N+]1(C)CCCC1.O=S(=O)(F)[N-]S(=O)(=O)F,1-butyl-1-methylpyrrolidinium bis(fluorosulfonyl)amide,,,,
pmBpU,343.15,0.2,101.3,1.4359,Seki et al. (2019),Refractive index,Liquid,ABJzoK,CCC[N+]1(C)CCCCC1.O=S(=O)(F)[N-]S(=O)(=O)F,1-methyl-1-propylpiperidinium bis(fluorosulfonyl)imide,ABJzqe,CCCC[N+]1(C)CCCC1.O=S(=O)(F)[N-]S(=O)(=O)F,1-butyl-1-methylpyrrolidinium bis(fluorosulfonyl)amide,,,,
pmBpU,343.15,0.4,101.3,1.4345,Seki et al. (2019),Refractive index,Liquid,ABJzoK,CCC[N+]1(C)CCCCC1.O=S(=O)(F)[N-]S(=O)(=O)F,1-methyl-1-propylpiperidinium bis(fluorosulfonyl)imide,ABJzqe,CCCC[N+]1(C)CCCC1.O=S(=O)(F)[N-]S(=O)(=O)F,1-butyl-1-methylpyrrolidinium bis(fluorosulfonyl)amide,,,,
pmBpU,343.15,0.6,101.3,1.4338,Seki et al. (2019),Refractive index,Liquid,ABJzoK,CCC[N+]1(C)CCCCC1.O=S(=O)(F)[N-]S(=O)(=O)F,1-methyl-1-propylpiperidinium bis(fluorosulfonyl)imide,ABJzqe,CCCC[N+]1(C)CCCC1.O=S(=O)(F)[N-]S(=O)(=O)F,1-butyl-1-methylpyrrolidinium bis(fluorosulfonyl)amide,,,,
pmBpU,343.15,0.8,101.3,1.4333,Seki et al. (2019),Refractive index,Liquid,ABJzoK,CCC[N+]1(C)CCCCC1.O=S(=O)(F)[N-]S(=O)(=O)F,1-methyl-1-propylpiperidinium bis(fluorosulfonyl)imide,ABJzqe,CCCC[N+]1(C)CCCC1.O=S(=O)(F)[N-]S(=O)(=O)F,1-butyl-1-methylpyrrolidinium bis(fluorosulfonyl)amide,,,,
pmBpU,343.15,1,101.3,1.4323,Seki et al. (2019),Refractive index,Liquid,ABJzoK,CCC[N+]1(C)CCCCC1.O=S(=O)(F)[N-]S(=O)(=O)F,1-methyl-1-propylpiperidinium bis(fluorosulfonyl)imide,ABJzqe,CCCC[N+]1(C)CCCC1.O=S(=O)(F)[N-]S(=O)(=O)F,1-butyl-1-methylpyrrolidinium bis(fluorosulfonyl)amide,,,,
pmBpU,348.15,0,101.3,1.4357,Seki et al. (2019),Refractive index,Liquid,ABJzoK,CCC[N+]1(C)CCCCC1.O=S(=O)(F)[N-]S(=O)(=O)F,1-methyl-1-propylpiperidinium bis(fluorosulfonyl)imide,ABJzqe,CCCC[N+]1(C)CCCC1.O=S(=O)(F)[N-]S(=O)(=O)F,1-butyl-1-methylpyrrolidinium bis(fluorosulfonyl)amide,,,,
pmBpU,348.15,0.2,101.3,1.4346,Seki et al. (2019),Refractive index,Liquid,ABJzoK,CCC[N+]1(C)CCCCC1.O=S(=O)(F)[N-]S(=O)(=O)F,1-methyl-1-propylpiperidinium bis(fluorosulfonyl)imide,ABJzqe,CCCC[N+]1(C)CCCC1.O=S(=O)(F)[N-]S(=O)(=O)F,1-butyl-1-methylpyrrolidinium bis(fluorosulfonyl)amide,,,,
pmBpU,348.15,0.4,101.3,1.4332,Seki et al. (2019),Refractive index,Liquid,ABJzoK,CCC[N+]1(C)CCCCC1.O=S(=O)(F)[N-]S(=O)(=O)F,1-methyl-1-propylpiperidinium bis(fluorosulfonyl)imide,ABJzqe,CCCC[N+]1(C)CCCC1.O=S(=O)(F)[N-]S(=O)(=O)F,1-butyl-1-methylpyrrolidinium bis(fluorosulfonyl)amide,,,,
pmBpU,348.15,0.6,101.3,1.4325,Seki et al. (2019),Refractive index,Liquid,ABJzoK,CCC[N+]1(C)CCCCC1.O=S(=O)(F)[N-]S(=O)(=O)F,1-methyl-1-propylpiperidinium bis(fluorosulfonyl)imide,ABJzqe,CCCC[N+]1(C)CCCC1.O=S(=O)(F)[N-]S(=O)(=O)F,1-butyl-1-methylpyrrolidinium bis(fluorosulfonyl)amide,,,,
pmBpU,348.15,0.8,101.3,1.432,Seki et al. (2019),Refractive index,Liquid,ABJzoK,CCC[N+]1(C)CCCCC1.O=S(=O)(F)[N-]S(=O)(=O)F,1-methyl-1-propylpiperidinium bis(fluorosulfonyl)imide,ABJzqe,CCCC[N+]1(C)CCCC1.O=S(=O)(F)[N-]S(=O)(=O)F,1-butyl-1-methylpyrrolidinium bis(fluorosulfonyl)amide,,,,
pmBpU,348.15,1,101.3,1.431,Seki et al. (2019),Refractive index,Liquid,ABJzoK,CCC[N+]1(C)CCCCC1.O=S(=O)(F)[N-]S(=O)(=O)F,1-methyl-1-propylpiperidinium bis(fluorosulfonyl)imide,ABJzqe,CCCC[N+]1(C)CCCC1.O=S(=O)(F)[N-]S(=O)(=O)F,1-butyl-1-methylpyrrolidinium bis(fluorosulfonyl)amide,,,,
pmBpU,353.15,0,101.3,1.4344,Seki et al. (2019),Refractive index,Liquid,ABJzoK,CCC[N+]1(C)CCCCC1.O=S(=O)(F)[N-]S(=O)(=O)F,1-methyl-1-propylpiperidinium bis(fluorosulfonyl)imide,ABJzqe,CCCC[N+]1(C)CCCC1.O=S(=O)(F)[N-]S(=O)(=O)F,1-butyl-1-methylpyrrolidinium bis(fluorosulfonyl)amide,,,,
pmBpU,353.15,0.2,101.3,1.4333,Seki et al. (2019),Refractive index,Liquid,ABJzoK,CCC[N+]1(C)CCCCC1.O=S(=O)(F)[N-]S(=O)(=O)F,1-methyl-1-propylpiperidinium bis(fluorosulfonyl)imide,ABJzqe,CCCC[N+]1(C)CCCC1.O=S(=O)(F)[N-]S(=O)(=O)F,1-butyl-1-methylpyrrolidinium bis(fluorosulfonyl)amide,,,,
pmBpU,353.15,0.4,101.3,1.4319,Seki et al. (2019),Refractive index,Liquid,ABJzoK,CCC[N+]1(C)CCCCC1.O=S(=O)(F)[N-]S(=O)(=O)F,1-methyl-1-propylpiperidinium bis(fluorosulfonyl)imide,ABJzqe,CCCC[N+]1(C)CCCC1.O=S(=O)(F)[N-]S(=O)(=O)F,1-butyl-1-methylpyrrolidinium bis(fluorosulfonyl)amide,,,,
pmBpU,353.15,0.6,101.3,1.4312,Seki et al. (2019),Refractive index,Liquid,ABJzoK,CCC[N+]1(C)CCCCC1.O=S(=O)(F)[N-]S(=O)(=O)F,1-methyl-1-propylpiperidinium bis(fluorosulfonyl)imide,ABJzqe,CCCC[N+]1(C)CCCC1.O=S(=O)(F)[N-]S(=O)(=O)F,1-butyl-1-methylpyrrolidinium bis(fluorosulfonyl)amide,,,,
pmBpU,353.15,0.8,101.3,1.4307,Seki et al. (2019),Refractive index,Liquid,ABJzoK,CCC[N+]1(C)CCCCC1.O=S(=O)(F)[N-]S(=O)(=O)F,1-methyl-1-propylpiperidinium bis(fluorosulfonyl)imide,ABJzqe,CCCC[N+]1(C)CCCC1.O=S(=O)(F)[N-]S(=O)(=O)F,1-butyl-1-methylpyrrolidinium bis(fluorosulfonyl)amide,,,,
pmBpU,353.15,1,101.3,1.4297,Seki et al. (2019),Refractive index,Liquid,ABJzoK,CCC[N+]1(C)CCCCC1.O=S(=O)(F)[N-]S(=O)(=O)F,1-methyl-1-propylpiperidinium bis(fluorosulfonyl)imide,ABJzqe,CCCC[N+]1(C)CCCC1.O=S(=O)(F)[N-]S(=O)(=O)F,1-butyl-1-methylpyrrolidinium bis(fluorosulfonyl)amide,,,,

File: refindex_csv_data/refindex_setid_qBRyR.csv
setid,"Temperature, K",Mole fraction of 1-ethyl-3-methyl-1H-imidazolium tricyanomethanide,"Pressure, kPa",Refractive index (Na D-line),reference,propertiy,phases,compound id 1,smile 1,compound name 1,compound id 2,smile 2,compound name 2,compound id 3,smile 3,compound name 3,Unnamed: 13
qBRyR,293.15,0,101,1.52699,Gouveia et al. (2016a),Refractive index,Liquid,AAmkSk,CC[n+]1ccn(C)c1.N#C[C-](C#N)C#N,1-ethyl-3-methyl-1H-imidazolium tricyanomethanide,AApUki,CCn1cc[n+](C)c1.N[C@@H](CO)C(=O)[O-],3-ethyl-1-methyl-1H-imidazolium L-serinate,,,,
qBRyR,293.15,0.2502,101,1.52075,Gouveia et al. (2016a),Refractive index,Liquid,AAmkSk,CC[n+]1ccn(C)c1.N#C[C-](C#N)C#N,1-ethyl-3-methyl-1H-imidazolium tricyanomethanide,AApUki,CCn1cc[n+](C)c1.N[C@@H](CO)C(=O)[O-],3-ethyl-1-methyl-1H-imidazolium L-serinate,,,,
qBRyR,293.15,0.5005,101,1.51865,Gouveia et al. (2016a),Refractive index,Liquid,AAmkSk,CC[n+]1ccn(C)c1.N#C[C-](C#N)C#N,1-ethyl-3-methyl-1H-imidazolium tricyanomethanide,AApUki,CCn1cc[n+](C)c1.N[C@@H](CO)C(=O)[O-],3-ethyl-1-methyl-1H-imidazolium L-serinate,,,,
qBRyR,293.15,0.7497,101,1.51552,Gouveia et al. (2016a),Refractive index,Liquid,AAmkSk,CC[n+]1ccn(C)c1.N#C[C-](C#N)C#N,1-ethyl-3-methyl-1H-imidazolium tricyanomethanide,AApUki,CCn1cc[n+](C)c1.N[C@@H](CO)C(=O)[O-],3-ethyl-1-methyl-1H-imidazolium L-serinate,,,,
qBRyR,293.15,1,101,1.51454,Gouveia et al. (2016a),Refractive index,Liquid,AAmkSk,CC[n+]1ccn(C)c1.N#C[C-](C#N)C#N,1-ethyl-3-methyl-1H-imidazolium tricyanomethanide,AApUki,CCn1cc[n+](C)c1.N[C@@H](CO)C(=O)[O-],3-ethyl-1-methyl-1H-imidazolium L-serinate,,,,
qBRyR,298.15,0,101,1.52565,Gouveia et al. (2016a),Refractive index,Liquid,AAmkSk,CC[n+]1ccn(C)c1.N#C[C-](C#N)C#N,1-ethyl-3-methyl-1H-imidazolium tricyanomethanide,AApUki,CCn1cc[n+](C)c1.N[C@@H](CO)C(=O)[O-],3-ethyl-1-methyl-1H-imidazolium L-serinate,,,,
qBRyR,298.15,0.2502,101,1.51929,Gouveia et al. (2016a),Refractive index,Liquid,AAmkSk,CC[n+]1ccn(C)c1.N#C[C-](C#N)C#N,1-ethyl-3-methyl-1H-imidazolium tricyanomethanide,AApUki,CCn1cc[n+](C)c1.N[C@@H](CO)C(=O)[O-],3-ethyl-1-methyl-1H-imidazolium L-serinate,,,,
qBRyR,298.15,0.5005,101,1.51718,Gouveia et al. (2016a),Refractive index,Liquid,AAmkSk,CC[n+]1ccn(C)c1.N#C[C-](C#N)C#N,1-ethyl-3-methyl-1H-imidazolium tricyanomethanide,AApUki,CCn1cc[n+](C)c1.N[C@@H](CO)C(=O)[O-],3-ethyl-1-methyl-1H-imidazolium L-serinate,,,,
qBRyR,298.15,0.7497,101,1.5139,Gouveia et al. (2016a),Refractive index,Liquid,AAmkSk,CC[n+]1ccn(C)c1.N#C[C-](C#N)C#N,1-ethyl-3-methyl-1H-imidazolium tricyanomethanide,AApUki,CCn1cc[n+](C)c1.N[C@@H](CO)C(=O)[O-],3-ethyl-1-methyl-1H-imidazolium L-serinate,,,,
qBRyR,298.15,1,101,1.51286,Gouveia et al. (2016a),Refractive index,Liquid,AAmkSk,CC[n+]1ccn(C)c1.N#C[C-](C#N)C#N,1-ethyl-3-methyl-1H-imidazolium tricyanomethanide,AApUki,CCn1cc[n+](C)c1.N[C@@H](CO)C(=O)[O-],3-ethyl-1-methyl-1H-imidazolium L-serinate,,,,
qBRyR,303.15,0,101,1.52429,Gouveia et al. (2016a),Refractive index,Liquid,AAmkSk,CC[n+]1ccn(C)c1.N#C[C-](C#N)C#N,1-ethyl-3-methyl-1H-imidazolium tricyanomethanide,AApUki,CCn1cc[n+](C)c1.N[C@@H](CO)C(=O)[O-],3-ethyl-1-methyl-1H-imidazolium L-serinate,,,,
qBRyR,303.15,0.2502,101,1.51784,Gouveia et al. (2016a),Refractive index,Liquid,AAmkSk,CC[n+]1ccn(C)c1.N#C[C-](C#N)C#N,1-ethyl-3-methyl-1H-imidazolium tricyanomethanide,AApUki,CCn1cc[n+](C)c1.N[C@@H](CO)C(=O)[O-],3-ethyl-1-methyl-1H-imidazolium L-serinate,,,,
qBRyR,303.15,0.5005,101,1.51563,Gouveia et al. (2016a),Refractive index,Liquid,AAmkSk,CC[n+]1ccn(C)c1.N#C[C-](C#N)C#N,1-ethyl-3-methyl-1H-imidazolium tricyanomethanide,AApUki,CCn1cc[n+](C)c1.N[C@@H](CO)C(=O)[O-],3-ethyl-1-methyl-1H-imidazolium L-serinate,,,,
qBRyR,303.15,0.7497,101,1.51228,Gouveia et al. (2016a),Refractive index,Liquid,AAmkSk,CC[n+]1ccn(C)c1.N#C[C-](C#N)C#N,1-ethyl-3-methyl-1H-imidazolium tricyanomethanide,AApUki,CCn1cc[n+](C)c1.N[C@@H](CO)C(=O)[O-],3-ethyl-1-methyl-1H-imidazolium L-serinate,,,,
qBRyR,303.15,1,101,1.51114,Gouveia et al. (2016a),Refractive index,Liquid,AAmkSk,CC[n+]1ccn(C)c1.N#C[C-](C#N)C#N,1-ethyl-3-methyl-1H-imidazolium tricyanomethanide,AApUki,CCn1cc[n+](C)c1.N[C@@H](CO)C(=O)[O-],3-ethyl-1-methyl-1H-imidazolium L-serinate,,,,
qBRyR,308.15,0,101,1.52294,Gouveia et al. (2016a),Refractive index,Liquid,AAmkSk,CC[n+]1ccn(C)c1.N#C[C-](C#N)C#N,1-ethyl-3-methyl-1H-imidazolium tricyanomethanide,AApUki,CCn1cc[n+](C)c1.N[C@@H](CO)C(=O)[O-],3-ethyl-1-methyl-1H-imidazolium L-serinate,,,,
qBRyR,308.15,0.2502,101,1.51636,Gouveia et al. (2016a),Refractive index,Liquid,AAmkSk,CC[n+]1ccn(C)c1.N#C[C-](C#N)C#N,1-ethyl-3-methyl-1H-imidazolium tricyanomethanide,AApUki,CCn1cc[n+](C)c1.N[C@@H](CO)C(=O)[O-],3-ethyl-1-methyl-1H-imidazolium L-serinate,,,,
qBRyR,308.15,0.5005,101,1.51409,Gouveia et al. (2016a),Refractive index,Liquid,AAmkSk,CC[n+]1ccn(C)c1.N#C[C-](C#N)C#N,1-ethyl-3-methyl-1H-imidazolium tricyanomethanide,AApUki,CCn1cc[n+](C)c1.N[C@@H](CO)C(=O)[O-],3-ethyl-1-methyl-1H-imidazolium L-serinate,,,,
qBRyR,308.15,0.7497,101,1.51064,Gouveia et al. (2016a),Refractive index,Liquid,AAmkSk,CC[n+]1ccn(C)c1.N#C[C-](C#N)C#N,1-ethyl-3-methyl-1H-imidazolium tricyanomethanide,AApUki,CCn1cc[n+](C)c1.N[C@@H](CO)C(=O)[O-],3-ethyl-1-methyl-1H-imidazolium L-serinate,,,,
qBRyR,308.15,1,101,1.50938,Gouveia et al. (2016a),Refractive index,Liquid,AAmkSk,CC[n+]1ccn(C)c1.N#C[C-](C#N)C#N,1-ethyl-3-methyl-1H-imidazolium tricyanomethanide,AApUki,CCn1cc[n+](C)c1.N[C@@H](CO)C(=O)[O-],3-ethyl-1-methyl-1H-imidazolium L-serinate,,,,
qBRyR,313.15,0,101,1.52159,Gouveia et al. (2016a),Refractive index,Liquid,AAmkSk,CC[n+]1ccn(C)c1.N#C[C-](C#N)C#N,1-ethyl-3-methyl-1H-imidazolium tricyanomethanide,AApUki,CCn1cc[n+](C)c1.N[C@@H](CO)C(=O)[O-],3-ethyl-1-methyl-1H-imidazolium L-serinate,,,,
qBRyR,313.15,0.2502,101,1.51489,Gouveia et al. (2016a),Refractive index,Liquid,AAmkSk,CC[n+]1ccn(C)c1.N#C[C-](C#N)C#N,1-ethyl-3-methyl-1H-imidazolium tricyanomethanide,AApUki,CCn1cc[n+](C)c1.N[C@@H](CO)C(=O)[O-],3-ethyl-1-methyl-1H-imidazolium L-serinate,,,,
qBRyR,313.15,0.5005,101,1.51254,Gouveia et al. (2016a),Refractive index,Liquid,AAmkSk,CC[n+]1ccn(C)c1.N#C[C-](C#N)C#N,1-ethyl-3-methyl-1H-imidazolium tricyanomethanide,AApUki,CCn1cc[n+](C)c1.N[C@@H](CO)C(=O)[O-],3-ethyl-1-methyl-1H-imidazolium L-serinate,,,,
qBRyR,313.15,0.7497,101,1.50899,Gouveia et al. (2016a),Refractive index,Liquid,AAmkSk,CC[n+]1ccn(C)c1.N#C[C-](C#N)C#N,1-ethyl-3-methyl-1H-imidazolium tricyanomethanide,AApUki,CCn1cc[n+](C)c1.N[C@@H](CO)C(=O)[O-],3-ethyl-1-methyl-1H-imidazolium L-serinate,,,,
qBRyR,313.15,1,101,1.50765,Gouveia et al. (2016a),Refractive index,Liquid,AAmkSk,CC[n+]1ccn(C)c1.N#C[C-](C#N)C#N,1-ethyl-3-methyl-1H-imidazolium tricyanomethanide,AApUki,CCn1cc[n+](C)c1.N[C@@H](CO)C(=O)[O-],3-ethyl-1-methyl-1H-imidazolium L-serinate,,,,
qBRyR,318.15,0,101,1.52022,Gouveia et al. (2016a),Refractive index,Liquid,AAmkSk,CC[n+]1ccn(C)c1.N#C[C-](C#N)C#N,1-ethyl-3-methyl-1H-imidazolium tricyanomethanide,AApUki,CCn1cc[n+](C)c1.N[C@@H](CO)C(=O)[O-],3-ethyl-1-methyl-1H-imidazolium L-serinate,,,,
qBRyR,318.15,0.2502,101,1.51343,Gouveia et al. (2016a),Refractive index,Liquid,AAmkSk,CC[n+]1ccn(C)c1.N#C[C-](C#N)C#N,1-ethyl-3-methyl-1H-imidazolium tricyanomethanide,AApUki,CCn1cc[n+](C)c1.N[C@@H](CO)C(=O)[O-],3-ethyl-1-methyl-1H-imidazolium L-serinate,,,,
qBRyR,318.15,0.5005,101,1.51099,Gouveia et al. (2016a),Refractive index,Liquid,AAmkSk,CC[n+]1ccn(C)c1.N#C[C-](C#N)C#N,1-ethyl-3-methyl-1H-imidazolium tricyanomethanide,AApUki,CCn1cc[n+](C)c1.N[C@@H](CO)C(=O)[O-],3-ethyl-1-methyl-1H-imidazolium L-serinate,,,,
qBRyR,318.15,0.7497,101,1.50736,Gouveia et al. (2016a),Refractive index,Liquid,AAmkSk,CC[n+]1ccn(C)c1.N#C[C-](C#N)C#N,1-ethyl-3-methyl-1H-imidazolium tricyanomethanide,AApUki,CCn1cc[n+](C)c1.N[C@@H](CO)C(=O)[O-],3-ethyl-1-methyl-1H-imidazolium L-serinate,,,,
qBRyR,318.15,1,101,1.50595,Gouveia et al. (2016a),Refractive index,Liquid,AAmkSk,CC[n+]1ccn(C)c1.N#C[C-](C#N)C#N,1-ethyl-3-methyl-1H-imidazolium tricyanomethanide,AApUki,CCn1cc[n+](C)c1.N[C@@H](CO)C(=O)[O-],3-ethyl-1-methyl-1H-imidazolium L-serinate,,,,
qBRyR,323.15,0,101,1.51887,Gouveia et al. (2016a),Refractive index,Liquid,AAmkSk,CC[n+]1ccn(C)c1.N#C[C-](C#N)C#N,1-ethyl-3-methyl-1H-imidazolium tricyanomethanide,AApUki,CCn1cc[n+](C)c1.N[C@@H](CO)C(=O)[O-],3-ethyl-1-methyl-1H-imidazolium L-serinate,,,,
qBRyR,323.15,0.2502,101,1.51199,Gouveia et al. (2016a),Refractive index,Liquid,AAmkSk,CC[n+]1ccn(C)c1.N#C[C-](C#N)C#N,1-ethyl-3-methyl-1H-imidazolium tricyanomethanide,AApUki,CCn1cc[n+](C)c1.N[C@@H](CO)C(=O)[O-],3-ethyl-1-methyl-1H-imidazolium L-serinate,,,,
qBRyR,323.15,0.5005,101,1.50943,Gouveia et al. (2016a),Refractive index,Liquid,AAmkSk,CC[n+]1ccn(C)c1.N#C[C-](C#N)C#N,1-ethyl-3-methyl-1H-imidazolium tricyanomethanide,AApUki,CCn1cc[n+](C)c1.N[C@@H](CO)C(=O)[O-],3-ethyl-1-methyl-1H-imidazolium L-serinate,,,,
qBRyR,323.15,0.7497,101,1.50574,Gouveia et al. (2016a),Refractive index,Liquid,AAmkSk,CC[n+]1ccn(C)c1.N#C[C-](C#N)C#N,1-ethyl-3-methyl-1H-imidazolium tricyanomethanide,AApUki,CCn1cc[n+](C)c1.N[C@@H](CO)C(=O)[O-],3-ethyl-1-methyl-1H-imidazolium L-serinate,,,,
qBRyR,323.15,1,101,1.50419,Gouveia et al. (2016a),Refractive index,Liquid,AAmkSk,CC[n+]1ccn(C)c1.N#C[C-](C#N)C#N,1-ethyl-3-methyl-1H-imidazolium tricyanomethanide,AApUki,CCn1cc[n+](C)c1.N[C@@H](CO)C(=O)[O-],3-ethyl-1-methyl-1H-imidazolium L-serinate,,,,
qBRyR,328.15,0,101,1.51755,Gouveia et al. (2016a),Refractive index,Liquid,AAmkSk,CC[n+]1ccn(C)c1.N#C[C-](C#N)C#N,1-ethyl-3-methyl-1H-imidazolium tricyanomethanide,AApUki,CCn1cc[n+](C)c1.N[C@@H](CO)C(=O)[O-],3-ethyl-1-methyl-1H-imidazolium L-serinate,,,,
qBRyR,328.15,0.2502,101,1.51051,Gouveia et al. (2016a),Refractive index,Liquid,AAmkSk,CC[n+]1ccn(C)c1.N#C[C-](C#N)C#N,1-ethyl-3-methyl-1H-imidazolium tricyanomethanide,AApUki,CCn1cc[n+](C)c1.N[C@@H](CO)C(=O)[O-],3-ethyl-1-methyl-1H-imidazolium L-serinate,,,,
qBRyR,328.15,0.5005,101,1.50784,Gouveia et al. (2016a),Refractive index,Liquid,AAmkSk,CC[n+]1ccn(C)c1.N#C[C-](C#N)C#N,1-ethyl-3-methyl-1H-imidazolium tricyanomethanide,AApUki,CCn1cc[n+](C)c1.N[C@@H](CO)C(=O)[O-],3-ethyl-1-methyl-1H-imidazolium L-serinate,,,,
qBRyR,328.15,0.7497,101,1.50408,Gouveia et al. (2016a),Refractive index,Liquid,AAmkSk,CC[n+]1ccn(C)c1.N#C[C-](C#N)C#N,1-ethyl-3-methyl-1H-imidazolium tricyanomethanide,AApUki,CCn1cc[n+](C)c1.N[C@@H](CO)C(=O)[O-],3-ethyl-1-methyl-1H-imidazolium L-serinate,,,,
qBRyR,328.15,1,101,1.50255,Gouveia et al. (2016a),Refractive index,Liquid,AAmkSk,CC[n+]1ccn(C)c1.N#C[C-](C#N)C#N,1-ethyl-3-methyl-1H-imidazolium tricyanomethanide,AApUki,CCn1cc[n+](C)c1.N[C@@H](CO)C(=O)[O-],3-ethyl-1-methyl-1H-imidazolium L-serinate,,,,
qBRyR,333.15,0,101,1.5162,Gouveia et al. (2016a),Refractive index,Liquid,AAmkSk,CC[n+]1ccn(C)c1.N#C[C-](C#N)C#N,1-ethyl-3-methyl-1H-imidazolium tricyanomethanide,AApUki,CCn1cc[n+](C)c1.N[C@@H](CO)C(=O)[O-],3-ethyl-1-methyl-1H-imidazolium L-serinate,,,,
qBRyR,333.15,0.2502,101,1.50902,Gouveia et al. (2016a),Refractive index,Liquid,AAmkSk,CC[n+]1ccn(C)c1.N#C[C-](C#N)C#N,1-ethyl-3-methyl-1H-imidazolium tricyanomethanide,AApUki,CCn1cc[n+](C)c1.N[C@@H](CO)C(=O)[O-],3-ethyl-1-methyl-1H-imidazolium L-serinate,,,,
qBRyR,333.15,0.5005,101,1.50632,Gouveia et al. (2016a),Refractive index,Liquid,AAmkSk,CC[n+]1ccn(C)c1.N#C[C-](C#N)C#N,1-ethyl-3-methyl-1H-imidazolium tricyanomethanide,AApUki,CCn1cc[n+](C)c1.N[C@@H](CO)C(=O)[O-],3-ethyl-1-methyl-1H-imidazolium L-serinate,,,,
qBRyR,333.15,0.7497,101,1.50253,Gouveia et al. (2016a),Refractive index,Liquid,AAmkSk,CC[n+]1ccn(C)c1.N#C[C-](C#N)C#N,1-ethyl-3-methyl-1H-imidazolium tricyanomethanide,AApUki,CCn1cc[n+](C)c1.N[C@@H](CO)C(=O)[O-],3-ethyl-1-methyl-1H-imidazolium L-serinate,,,,
qBRyR,333.15,1,101,1.50087,Gouveia et al. (2016a),Refractive index,Liquid,AAmkSk,CC[n+]1ccn(C)c1.N#C[C-](C#N)C#N,1-ethyl-3-methyl-1H-imidazolium tricyanomethanide,AApUki,CCn1cc[n+](C)c1.N[C@@H](CO)C(=O)[O-],3-ethyl-1-methyl-1H-imidazolium L-serinate,,,,
qBRyR,338.15,0,101,1.51486,Gouveia et al. (2016a),Refractive index,Liquid,AAmkSk,CC[n+]1ccn(C)c1.N#C[C-](C#N)C#N,1-ethyl-3-methyl-1H-imidazolium tricyanomethanide,AApUki,CCn1cc[n+](C)c1.N[C@@H](CO)C(=O)[O-],3-ethyl-1-methyl-1H-imidazolium L-serinate,,,,
qBRyR,338.15,0.2502,101,1.50755,Gouveia et al. (2016a),Refractive index,Liquid,AAmkSk,CC[n+]1ccn(C)c1.N#C[C-](C#N)C#N,1-ethyl-3-methyl-1H-imidazolium tricyanomethanide,AApUki,CCn1cc[n+](C)c1.N[C@@H](CO)C(=O)[O-],3-ethyl-1-methyl-1H-imidazolium L-serinate,,,,
qBRyR,338.15,0.5005,101,1.50475,Gouveia et al. (2016a),Refractive index,Liquid,AAmkSk,CC[n+]1ccn(C)c1.N#C[C-](C#N)C#N,1-ethyl-3-methyl-1H-imidazolium tricyanomethanide,AApUki,CCn1cc[n+](C)c1.N[C@@H](CO)C(=O)[O-],3-ethyl-1-methyl-1H-imidazolium L-serinate,,,,
qBRyR,338.15,0.7497,101,1.50093,Gouveia et al. (2016a),Refractive index,Liquid,AAmkSk,CC[n+]1ccn(C)c1.N#C[C-](C#N)C#N,1-ethyl-3-methyl-1H-imidazolium tricyanomethanide,AApUki,CCn1cc[n+](C)c1.N[C@@H](CO)C(=O)[O-],3-ethyl-1-methyl-1H-imidazolium L-serinate,,,,
qBRyR,338.15,1,101,1.49921,Gouveia et al. (2016a),Refractive index,Liquid,AAmkSk,CC[n+]1ccn(C)c1.N#C[C-](C#N)C#N,1-ethyl-3-methyl-1H-imidazolium tricyanomethanide,AApUki,CCn1cc[n+](C)c1.N[C@@H](CO)C(=O)[O-],3-ethyl-1-methyl-1H-imidazolium L-serinate,,,,
qBRyR,343.15,0,101,1.51353,Gouveia et al. (2016a),Refractive index,Liquid,AAmkSk,CC[n+]1ccn(C)c1.N#C[C-](C#N)C#N,1-ethyl-3-methyl-1H-imidazolium tricyanomethanide,AApUki,CCn1cc[n+](C)c1.N[C@@H](CO)C(=O)[O-],3-ethyl-1-methyl-1H-imidazolium L-serinate,,,,
qBRyR,343.15,0.2502,101,1.50611,Gouveia et al. (2016a),Refractive index,Liquid,AAmkSk,CC[n+]1ccn(C)c1.N#C[C-](C#N)C#N,1-ethyl-3-methyl-1H-imidazolium tricyanomethanide,AApUki,CCn1cc[n+](C)c1.N[C@@H](CO)C(=O)[O-],3-ethyl-1-methyl-1H-imidazolium L-serinate,,,,
qBRyR,343.15,0.5005,101,1.50324,Gouveia et al. (2016a),Refractive index,Liquid,AAmkSk,CC[n+]1ccn(C)c1.N#C[C-](C#N)C#N,1-ethyl-3-methyl-1H-imidazolium tricyanomethanide,AApUki,CCn1cc[n+](C)c1.N[C@@H](CO)C(=O)[O-],3-ethyl-1-methyl-1H-imidazolium L-serinate,,,,
qBRyR,343.15,0.7497,101,1.49932,Gouveia et al. (2016a),Refractive index,Liquid,AAmkSk,CC[n+]1ccn(C)c1.N#C[C-](C#N)C#N,1-ethyl-3-methyl-1H-imidazolium tricyanomethanide,AApUki,CCn1cc[n+](C)c1.N[C@@H](CO)C(=O)[O-],3-ethyl-1-methyl-1H-imidazolium L-serinate,,,,
qBRyR,343.15,1,101,1.49757,Gouveia et al. (2016a),Refractive index,Liquid,AAmkSk,CC[n+]1ccn(C)c1.N#C[C-](C#N)C#N,1-ethyl-3-methyl-1H-imidazolium tricyanomethanide,AApUki,CCn1cc[n+](C)c1.N[C@@H](CO)C(=O)[O-],3-ethyl-1-methyl-1H-imidazolium L-serinate,,,,
qBRyR,348.15,0,101,1.5122,Gouveia et al. (2016a),Refractive index,Liquid,AAmkSk,CC[n+]1ccn(C)c1.N#C[C-](C#N)C#N,1-ethyl-3-methyl-1H-imidazolium tricyanomethanide,AApUki,CCn1cc[n+](C)c1.N[C@@H](CO)C(=O)[O-],3-ethyl-1-methyl-1H-imidazolium L-serinate,,,,
qBRyR,348.15,0.2502,101,1.50459,Gouveia et al. (2016a),Refractive index,Liquid,AAmkSk,CC[n+]1ccn(C)c1.N#C[C-](C#N)C#N,1-ethyl-3-methyl-1H-imidazolium tricyanomethanide,AApUki,CCn1cc[n+](C)c1.N[C@@H](CO)C(=O)[O-],3-ethyl-1-methyl-1H-imidazolium L-serinate,,,,
qBRyR,348.15,0.5005,101,1.50173,Gouveia et al. (2016a),Refractive index,Liquid,AAmkSk,CC[n+]1ccn(C)c1.N#C[C-](C#N)C#N,1-ethyl-3-methyl-1H-imidazolium tricyanomethanide,AApUki,CCn1cc[n+](C)c1.N[C@@H](CO)C(=O)[O-],3-ethyl-1-methyl-1H-imidazolium L-serinate,,,,
qBRyR,348.15,0.7497,101,1.49774,Gouveia et al. (2016a),Refractive index,Liquid,AAmkSk,CC[n+]1ccn(C)c1.N#C[C-](C#N)C#N,1-ethyl-3-methyl-1H-imidazolium tricyanomethanide,AApUki,CCn1cc[n+](C)c1.N[C@@H](CO)C(=O)[O-],3-ethyl-1-methyl-1H-imidazolium L-serinate,,,,
qBRyR,348.15,1,101,1.49593,Gouveia et al. (2016a),Refractive index,Liquid,AAmkSk,CC[n+]1ccn(C)c1.N#C[C-](C#N)C#N,1-ethyl-3-methyl-1H-imidazolium tricyanomethanide,AApUki,CCn1cc[n+](C)c1.N[C@@H](CO)C(=O)[O-],3-ethyl-1-methyl-1H-imidazolium L-serinate,,,,
qBRyR,353.15,0,101,1.51084,Gouveia et al. (2016a),Refractive index,Liquid,AAmkSk,CC[n+]1ccn(C)c1.N#C[C-](C#N)C#N,1-ethyl-3-methyl-1H-imidazolium tricyanomethanide,AApUki,CCn1cc[n+](C)c1.N[C@@H](CO)C(=O)[O-],3-ethyl-1-methyl-1H-imidazolium L-serinate,,,,
qBRyR,353.15,0.2502,101,1.50318,Gouveia et al. (2016a),Refractive index,Liquid,AAmkSk,CC[n+]1ccn(C)c1.N#C[C-](C#N)C#N,1-ethyl-3-methyl-1H-imidazolium tricyanomethanide,AApUki,CCn1cc[n+](C)c1.N[C@@H](CO)C(=O)[O-],3-ethyl-1-methyl-1H-imidazolium L-serinate,,,,
qBRyR,353.15,0.5005,101,1.50018,Gouveia et al. (2016a),Refractive index,Liquid,AAmkSk,CC[n+]1ccn(C)c1.N#C[C-](C#N)C#N,1-ethyl-3-methyl-1H-imidazolium tricyanomethanide,AApUki,CCn1cc[n+](C)c1.N[C@@H](CO)C(=O)[O-],3-ethyl-1-methyl-1H-imidazolium L-serinate,,,,
qBRyR,353.15,0.7497,101,1.49615,Gouveia et al. (2016a),Refractive index,Liquid,AAmkSk,CC[n+]1ccn(C)c1.N#C[C-](C#N)C#N,1-ethyl-3-methyl-1H-imidazolium tricyanomethanide,AApUki,CCn1cc[n+](C)c1.N[C@@H](CO)C(=O)[O-],3-ethyl-1-methyl-1H-imidazolium L-serinate,,,,
qBRyR,353.15,1,101,1.49429,Gouveia et al. (2016a),Refractive index,Liquid,AAmkSk,CC[n+]1ccn(C)c1.N#C[C-](C#N)C#N,1-ethyl-3-methyl-1H-imidazolium tricyanomethanide,AApUki,CCn1cc[n+](C)c1.N[C@@H](CO)C(=O)[O-],3-ethyl-1-methyl-1H-imidazolium L-serinate,,,,
