Repository: kamranayazheydarov/ILTHERMO-data

# ILThermo Data Processing

This project processes JSON files containing density data and merges them into CSV files. It also updates the CSV files with metadata and SMILES strings for compounds.

## main_functions.py

This script contains the main functions for processing the density data.

## File Descriptions

### #file:compounds.csv

This file contains compound information with the following headers:
- `id` (integer): The unique identifier for each compound.
- `smiles` (string): The SMILES string representation of the compound.

File: refindex_csv_data/refindex_setid_qCkBu.csv
setid,"Temperature, K",Mole fraction of 1-butyl-3-methylimidazolium tetrafluoroborate,"Pressure, kPa",Refractive index (Na D-line),reference,propertiy,phases,compound id 1,smile 1,compound name 1,compound id 2,smile 2,compound name 2,compound id 3,smile 3,compound name 3,Unnamed: 13
qCkBu,293.15,0,101.3,1.55427,Master and Malek (2020),Refractive index,Liquid,AArYBF,CCCC[n+]1ccn(C)c1.F[B-](F)(F)F,1-butyl-3-methylimidazolium tetrafluoroborate,AAXPsE,CCNc1ccccc1,N-ethylaminobenzene,,,,
qCkBu,293.15,0.1032,101.3,1.53689,Master and Malek (2020),Refractive index,Liquid,AArYBF,CCCC[n+]1ccn(C)c1.F[B-](F)(F)F,1-butyl-3-methylimidazolium tetrafluoroborate,AAXPsE,CCNc1ccccc1,N-ethylaminobenzene,,,,
qCkBu,293.15,0.2037,101.3,1.51931,Master and Malek (2020),Refractive index,Liquid,AArYBF,CCCC[n+]1ccn(C)c1.F[B-](F)(F)F,1-butyl-3-methylimidazolium tetrafluoroborate,AAXPsE,CCNc1ccccc1,N-ethylaminobenzene,,,,
qCkBu,293.15,0.285,101.3,1.50559,Master and Malek (2020),Refractive index,Liquid,AArYBF,CCCC[n+]1ccn(C)c1.F[B-](F)(F)F,1-butyl-3-methylimidazolium tetrafluoroborate,AAXPsE,CCNc1ccccc1,N-ethylaminobenzene,,,,
qCkBu,293.15,0.383,101.3,1.49127,Master and Malek (2020),Refractive index,Liquid,AArYBF,CCCC[n+]1ccn(C)c1.F[B-](F)(F)F,1-butyl-3-methylimidazolium tetrafluoroborate,AAXPsE,CCNc1ccccc1,N-ethylaminobenzene,,,,
qCkBu,293.15,0.4978,101.3,1.47953,Master and Malek (2020),Refractive index,Liquid,AArYBF,CCCC[n+]1ccn(C)c1.F[B-](F)(F)F,1-butyl-3-methylimidazolium tetrafluoroborate,AAXPsE,CCNc1ccccc1,N-ethylaminobenzene,,,,
qCkBu,293.15,0.5939,101.3,1.46822,Master and Malek (2020),Refractive index,Liquid,AArYBF,CCCC[n+]1ccn(C)c1.F[B-](F)(F)F,1-butyl-3-methylimidazolium tetrafluoroborate,AAXPsE,CCNc1ccccc1,N-ethylaminobenzene,,,,
qCkBu,293.15,0.7016,101.3,1.45686,Master and Malek (2020),Refractive index,Liquid,AArYBF,CCCC[n+]1ccn(C)c1.F[B-](F)(F)F,1-butyl-3-methylimidazolium tetrafluoroborate,AAXPsE,CCNc1ccccc1,N-ethylaminobenzene,,,,
qCkBu,293.15,0.7942,101.3,1.44455,Master and Malek (2020),Refractive index,Liquid,AArYBF,CCCC[n+]1ccn(C)c1.F[B-](F)(F)F,1-butyl-3-methylimidazolium tetrafluoroborate,AAXPsE,CCNc1ccccc1,N-ethylaminobenzene,,,,
qCkBu,293.15,0.9002,101.3,1.43231,Master and Malek (2020),Refractive index,Liquid,AArYBF,CCCC[n+]1ccn(C)c1.F[B-](F)(F)F,1-butyl-3-methylimidazolium tetrafluoroborate,AAXPsE,CCNc1ccccc1,N-ethylaminobenzene,,,,
qCkBu,293.15,1,101.3,1.42229,Master and Malek (2020),Refractive index,Liquid,AArYBF,CCCC[n+]1ccn(C)c1.F[B-](F)(F)F,1-butyl-3-methylimidazolium tetrafluoroborate,AAXPsE,CCNc1ccccc1,N-ethylaminobenzene,,,,
qCkBu,298.15,0,101.3,1.55176,Master and Malek (2020),Refractive index,Liquid,AArYBF,CCCC[n+]1ccn(C)c1.F[B-](F)(F)F,1-butyl-3-methylimidazolium tetrafluoroborate,AAXPsE,CCNc1ccccc1,N-ethylaminobenzene,,,,
qCkBu,298.15,0.1032,101.3,1.53472,Master and Malek (2020),Refractive index,Liquid,AArYBF,CCCC[n+]1ccn(C)c1.F[B-](F)(F)F,1-butyl-3-methylimidazolium tetrafluoroborate,AAXPsE,CCNc1ccccc1,N-ethylaminobenzene,,,,
qCkBu,298.15,0.2037,101.3,1.5173,Master and Malek (2020),Refractive index,Liquid,AArYBF,CCCC[n+]1ccn(C)c1.F[B-](F)(F)F,1-butyl-3-methylimidazolium tetrafluoroborate,AAXPsE,CCNc1ccccc1,N-ethylaminobenzene,,,,
qCkBu,298.15,0.285,101.3,1.50381,Master and Malek (2020),Refractive index,Liquid,AArYBF,CCCC[n+]1ccn(C)c1.F[B-](F)(F)F,1-butyl-3-methylimidazolium tetrafluoroborate,AAXPsE,CCNc1ccccc1,N-ethylaminobenzene,,,,
qCkBu,298.15,0.383,101.3,1.48957,Master and Malek (2020),Refractive index,Liquid,AArYBF,CCCC[n+]1ccn(C)c1.F[B-](F)(F)F,1-butyl-3-methylimidazolium tetrafluoroborate,AAXPsE,CCNc1ccccc1,N-ethylaminobenzene,,,,
qCkBu,298.15,0.4978,101.3,1.47794,Master and Malek (2020),Refractive index,Liquid,AArYBF,CCCC[n+]1ccn(C)c1.F[B-](F)(F)F,1-butyl-3-methylimidazolium tetrafluoroborate,AAXPsE,CCNc1ccccc1,N-ethylaminobenzene,,,,
qCkBu,298.15,0.5939,101.3,1.4667,Master and Malek (2020),Refractive index,Liquid,AArYBF,CCCC[n+]1ccn(C)c1.F[B-](F)(F)F,1-butyl-3-methylimidazolium tetrafluoroborate,AAXPsE,CCNc1ccccc1,N-ethylaminobenzene,,,,
qCkBu,298.15,0.7016,101.3,1.45542,Master and Malek (2020),Refractive index,Liquid,AArYBF,CCCC[n+]1ccn(C)c1.F[B-](F)(F)F,1-butyl-3-methylimidazolium tetrafluoroborate,AAXPsE,CCNc1ccccc1,N-ethylaminobenzene,,,,
qCkBu,298.15,0.7942,101.3,1.44339,Master and Malek (2020),Refractive index,Liquid,AArYBF,CCCC[n+]1ccn(C)c1.F[B-](F)(F)F,1-butyl-3-methylimidazolium tetrafluoroborate,AAXPsE,CCNc1ccccc1,N-ethylaminobenzene,,,,
qCkBu,298.15,0.9002,101.3,1.43125,Master and Malek (2020),Refractive index,Liquid,AArYBF,CCCC[n+]1ccn(C)c1.F[B-](F)(F)F,1-butyl-3-methylimidazolium tetrafluoroborate,AAXPsE,CCNc1ccccc1,N-ethylaminobenzene,,,,
qCkBu,298.15,1,101.3,1.42178,Master and Malek (2020),Refractive index,Liquid,AArYBF,CCCC[n+]1ccn(C)c1.F[B-](F)(F)F,1-butyl-3-methylimidazolium tetrafluoroborate,AAXPsE,CCNc1ccccc1,N-ethylaminobenzene,,,,
qCkBu,303.15,0,101.3,1.54924,Master and Malek (2020),Refractive index,Liquid,AArYBF,CCCC[n+]1ccn(C)c1.F[B-](F)(F)F,1-butyl-3-methylimidazolium tetrafluoroborate,AAXPsE,CCNc1ccccc1,N-ethylaminobenzene,,,,
qCkBu,303.15,0.1032,101.3,1.53261,Master and Malek (2020),Refractive index,Liquid,AArYBF,CCCC[n+]1ccn(C)c1.F[B-](F)(F)F,1-butyl-3-methylimidazolium tetrafluoroborate,AAXPsE,CCNc1ccccc1,N-ethylaminobenzene,,,,
qCkBu,303.15,0.2037,101.3,1.51538,Master and Malek (2020),Refractive index,Liquid,AArYBF,CCCC[n+]1ccn(C)c1.F[B-](F)(F)F,1-butyl-3-methylimidazolium tetrafluoroborate,AAXPsE,CCNc1ccccc1,N-ethylaminobenzene,,,,
qCkBu,303.15,0.285,101.3,1.50195,Master and Malek (2020),Refractive index,Liquid,AArYBF,CCCC[n+]1ccn(C)c1.F[B-](F)(F)F,1-butyl-3-methylimidazolium tetrafluoroborate,AAXPsE,CCNc1ccccc1,N-ethylaminobenzene,,,,
qCkBu,303.15,0.383,101.3,1.48784,Master and Malek (2020),Refractive index,Liquid,AArYBF,CCCC[n+]1ccn(C)c1.F[B-](F)(F)F,1-butyl-3-methylimidazolium tetrafluoroborate,AAXPsE,CCNc1ccccc1,N-ethylaminobenzene,,,,
qCkBu,303.15,0.4978,101.3,1.47633,Master and Malek (2020),Refractive index,Liquid,AArYBF,CCCC[n+]1ccn(C)c1.F[B-](F)(F)F,1-butyl-3-methylimidazolium tetrafluoroborate,AAXPsE,CCNc1ccccc1,N-ethylaminobenzene,,,,
qCkBu,303.15,0.5939,101.3,1.46516,Master and Malek (2020),Refractive index,Liquid,AArYBF,CCCC[n+]1ccn(C)c1.F[B-](F)(F)F,1-butyl-3-methylimidazolium tetrafluoroborate,AAXPsE,CCNc1ccccc1,N-ethylaminobenzene,,,,
qCkBu,303.15,0.7016,101.3,1.45404,Master and Malek (2020),Refractive index,Liquid,AArYBF,CCCC[n+]1ccn(C)c1.F[B-](F)(F)F,1-butyl-3-methylimidazolium tetrafluoroborate,AAXPsE,CCNc1ccccc1,N-ethylaminobenzene,,,,
qCkBu,303.15,0.7942,101.3,1.44217,Master and Malek (2020),Refractive index,Liquid,AArYBF,CCCC[n+]1ccn(C)c1.F[B-](F)(F)F,1-butyl-3-methylimidazolium tetrafluoroborate,AAXPsE,CCNc1ccccc1,N-ethylaminobenzene,,,,
qCkBu,303.15,0.9002,101.3,1.43012,Master and Malek (2020),Refractive index,Liquid,AArYBF,CCCC[n+]1ccn(C)c1.F[B-](F)(F)F,1-butyl-3-methylimidazolium tetrafluoroborate,AAXPsE,CCNc1ccccc1,N-ethylaminobenzene,,,,
qCkBu,303.15,1,101.3,1.42052,Master and Malek (2020),Refractive index,Liquid,AArYBF,CCCC[n+]1ccn(C)c1.F[B-](F)(F)F,1-butyl-3-methylimidazolium tetrafluoroborate,AAXPsE,CCNc1ccccc1,N-ethylaminobenzene,,,,
qCkBu,308.15,0,101.3,1.54672,Master and Malek (2020),Refractive index,Liquid,AArYBF,CCCC[n+]1ccn(C)c1.F[B-](F)(F)F,1-butyl-3-methylimidazolium tetrafluoroborate,AAXPsE,CCNc1ccccc1,N-ethylaminobenzene,,,,
qCkBu,308.15,0.1032,101.3,1.5304,Master and Malek (2020),Refractive index,Liquid,AArYBF,CCCC[n+]1ccn(C)c1.F[B-](F)(F)F,1-butyl-3-methylimidazolium tetrafluoroborate,AAXPsE,CCNc1ccccc1,N-ethylaminobenzene,,,,
qCkBu,308.15,0.2037,101.3,1.51335,Master and Malek (2020),Refractive index,Liquid,AArYBF,CCCC[n+]1ccn(C)c1.F[B-](F)(F)F,1-butyl-3-methylimidazolium tetrafluoroborate,AAXPsE,CCNc1ccccc1,N-ethylaminobenzene,,,,
qCkBu,308.15,0.285,101.3,1.49994,Master and Malek (2020),Refractive index,Liquid,AArYBF,CCCC[n+]1ccn(C)c1.F[B-](F)(F)F,1-butyl-3-methylimidazolium tetrafluoroborate,AAXPsE,CCNc1ccccc1,N-ethylaminobenzene,,,,
qCkBu,308.15,0.383,101.3,1.48598,Master and Malek (2020),Refractive index,Liquid,AArYBF,CCCC[n+]1ccn(C)c1.F[B-](F)(F)F,1-butyl-3-methylimidazolium tetrafluoroborate,AAXPsE,CCNc1ccccc1,N-ethylaminobenzene,,,,
qCkBu,308.15,0.4978,101.3,1.47453,Master and Malek (2020),Refractive index,Liquid,AArYBF,CCCC[n+]1ccn(C)c1.F[B-](F)(F)F,1-butyl-3-methylimidazolium tetrafluoroborate,AAXPsE,CCNc1ccccc1,N-ethylaminobenzene,,,,
qCkBu,308.15,0.5939,101.3,1.46355,Master and Malek (2020),Refractive index,Liquid,AArYBF,CCCC[n+]1ccn(C)c1.F[B-](F)(F)F,1-butyl-3-methylimidazolium tetrafluoroborate,AAXPsE,CCNc1ccccc1,N-ethylaminobenzene,,,,
qCkBu,308.15,0.7016,101.3,1.45248,Master and Malek (2020),Refractive index,Liquid,AArYBF,CCCC[n+]1ccn(C)c1.F[B-](F)(F)F,1-butyl-3-methylimidazolium tetrafluoroborate,AAXPsE,CCNc1ccccc1,N-ethylaminobenzene,,,,
qCkBu,308.15,0.7942,101.3,1.44083,Master and Malek (2020),Refractive index,Liquid,AArYBF,CCCC[n+]1ccn(C)c1.F[B-](F)(F)F,1-butyl-3-methylimidazolium tetrafluoroborate,AAXPsE,CCNc1ccccc1,N-ethylaminobenzene,,,,
qCkBu,308.15,0.9002,101.3,1.42882,Master and Malek (2020),Refractive index,Liquid,AArYBF,CCCC[n+]1ccn(C)c1.F[B-](F)(F)F,1-butyl-3-methylimidazolium tetrafluoroborate,AAXPsE,CCNc1ccccc1,N-ethylaminobenzene,,,,
qCkBu,308.15,1,101.3,1.41918,Master and Malek (2020),Refractive index,Liquid,AArYBF,CCCC[n+]1ccn(C)c1.F[B-](F)(F)F,1-butyl-3-methylimidazolium tetrafluoroborate,AAXPsE,CCNc1ccccc1,N-ethylaminobenzene,,,,
qCkBu,313.15,0,101.3,1.54422,Master and Malek (2020),Refractive index,Liquid,AArYBF,CCCC[n+]1ccn(C)c1.F[B-](F)(F)F,1-butyl-3-methylimidazolium tetrafluoroborate,AAXPsE,CCNc1ccccc1,N-ethylaminobenzene,,,,
qCkBu,313.15,0.1032,101.3,1.52821,Master and Malek (2020),Refractive index,Liquid,AArYBF,CCCC[n+]1ccn(C)c1.F[B-](F)(F)F,1-butyl-3-methylimidazolium tetrafluoroborate,AAXPsE,CCNc1ccccc1,N-ethylaminobenzene,,,,
qCkBu,313.15,0.2037,101.3,1.51134,Master and Malek (2020),Refractive index,Liquid,AArYBF,CCCC[n+]1ccn(C)c1.F[B-](F)(F)F,1-butyl-3-methylimidazolium tetrafluoroborate,AAXPsE,CCNc1ccccc1,N-ethylaminobenzene,,,,
qCkBu,313.15,0.285,101.3,1.49811,Master and Malek (2020),Refractive index,Liquid,AArYBF,CCCC[n+]1ccn(C)c1.F[B-](F)(F)F,1-butyl-3-methylimidazolium tetrafluoroborate,AAXPsE,CCNc1ccccc1,N-ethylaminobenzene,,,,
qCkBu,313.15,0.383,101.3,1.48415,Master and Malek (2020),Refractive index,Liquid,AArYBF,CCCC[n+]1ccn(C)c1.F[B-](F)(F)F,1-butyl-3-methylimidazolium tetrafluoroborate,AAXPsE,CCNc1ccccc1,N-ethylaminobenzene,,,,
qCkBu,313.15,0.4978,101.3,1.47288,Master and Malek (2020),Refractive index,Liquid,AArYBF,CCCC[n+]1ccn(C)c1.F[B-](F)(F)F,1-butyl-3-methylimidazolium tetrafluoroborate,AAXPsE,CCNc1ccccc1,N-ethylaminobenzene,,,,
qCkBu,313.15,0.5939,101.3,1.46188,Master and Malek (2020),Refractive index,Liquid,AArYBF,CCCC[n+]1ccn(C)c1.F[B-](F)(F)F,1-butyl-3-methylimidazolium tetrafluoroborate,AAXPsE,CCNc1ccccc1,N-ethylaminobenzene,,,,
qCkBu,313.15,0.7016,101.3,1.45102,Master and Malek (2020),Refractive index,Liquid,AArYBF,CCCC[n+]1ccn(C)c1.F[B-](F)(F)F,1-butyl-3-methylimidazolium tetrafluoroborate,AAXPsE,CCNc1ccccc1,N-ethylaminobenzene,,,,
qCkBu,313.15,0.7942,101.3,1.43945,Master and Malek (2020),Refractive index,Liquid,AArYBF,CCCC[n+]1ccn(C)c1.F[B-](F)(F)F,1-butyl-3-methylimidazolium tetrafluoroborate,AAXPsE,CCNc1ccccc1,N-ethylaminobenzene,,,,
qCkBu,313.15,0.9002,101.3,1.42755,Master and Malek (2020),Refractive index,Liquid,AArYBF,CCCC[n+]1ccn(C)c1.F[B-](F)(F)F,1-butyl-3-methylimidazolium tetrafluoroborate,AAXPsE,CCNc1ccccc1,N-ethylaminobenzene,,,,
qCkBu,313.15,1,101.3,1.41788,Master and Malek (2020),Refractive index,Liquid,AArYBF,CCCC[n+]1ccn(C)c1.F[B-](F)(F)F,1-butyl-3-methylimidazolium tetrafluoroborate,AAXPsE,CCNc1ccccc1,N-ethylaminobenzene,,,,
qCkBu,318.15,0,101.3,1.54169,Master and Malek (2020),Refractive index,Liquid,AArYBF,CCCC[n+]1ccn(C)c1.F[B-](F)(F)F,1-butyl-3-methylimidazolium tetrafluoroborate,AAXPsE,CCNc1ccccc1,N-ethylaminobenzene,,,,
qCkBu,318.15,0.1032,101.3,1.52592,Master and Malek (2020),Refractive index,Liquid,AArYBF,CCCC[n+]1ccn(C)c1.F[B-](F)(F)F,1-butyl-3-methylimidazolium tetrafluoroborate,AAXPsE,CCNc1ccccc1,N-ethylaminobenzene,,,,
qCkBu,318.15,0.2037,101.3,1.50938,Master and Malek (2020),Refractive index,Liquid,AArYBF,CCCC[n+]1ccn(C)c1.F[B-](F)(F)F,1-butyl-3-methylimidazolium tetrafluoroborate,AAXPsE,CCNc1ccccc1,N-ethylaminobenzene,,,,
qCkBu,318.15,0.285,101.3,1.49621,Master and Malek (2020),Refractive index,Liquid,AArYBF,CCCC[n+]1ccn(C)c1.F[B-](F)(F)F,1-butyl-3-methylimidazolium tetrafluoroborate,AAXPsE,CCNc1ccccc1,N-ethylaminobenzene,,,,
qCkBu,318.15,0.383,101.3,1.48229,Master and Malek (2020),Refractive index,Liquid,AArYBF,CCCC[n+]1ccn(C)c1.F[B-](F)(F)F,1-butyl-3-methylimidazolium tetrafluoroborate,AAXPsE,CCNc1ccccc1,N-ethylaminobenzene,,,,
qCkBu,318.15,0.4978,101.3,1.47112,Master and Malek (2020),Refractive index,Liquid,AArYBF,CCCC[n+]1ccn(C)c1.F[B-](F)(F)F,1-butyl-3-methylimidazolium tetrafluoroborate,AAXPsE,CCNc1ccccc1,N-ethylaminobenzene,,,,
qCkBu,318.15,0.5939,101.3,1.46022,Master and Malek (2020),Refractive index,Liquid,AArYBF,CCCC[n+]1ccn(C)c1.F[B-](F)(F)F,1-butyl-3-methylimidazolium tetrafluoroborate,AAXPsE,CCNc1ccccc1,N-ethylaminobenzene,,,,
qCkBu,318.15,0.7016,101.3,1.44958,Master and Malek (2020),Refractive index,Liquid,AArYBF,CCCC[n+]1ccn(C)c1.F[B-](F)(F)F,1-butyl-3-methylimidazolium tetrafluoroborate,AAXPsE,CCNc1ccccc1,N-ethylaminobenzene,,,,
qCkBu,318.15,0.7942,101.3,1.43815,Master and Malek (2020),Refractive index,Liquid,AArYBF,CCCC[n+]1ccn(C)c1.F[B-](F)(F)F,1-butyl-3-methylimidazolium tetrafluoroborate,AAXPsE,CCNc1ccccc1,N-ethylaminobenzene,,,,
qCkBu,318.15,0.9002,101.3,1.42633,Master and Malek (2020),Refractive index,Liquid,AArYBF,CCCC[n+]1ccn(C)c1.F[B-](F)(F)F,1-butyl-3-methylimidazolium tetrafluoroborate,AAXPsE,CCNc1ccccc1,N-ethylaminobenzene,,,,
qCkBu,318.15,1,101.3,1.41662,Master and Malek (2020),Refractive index,Liquid,AArYBF,CCCC[n+]1ccn(C)c1.F[B-](F)(F)F,1-butyl-3-methylimidazolium tetrafluoroborate,AAXPsE,CCNc1ccccc1,N-ethylaminobenzene,,,,
qCkBu,323.15,0,101.3,1.53919,Master and Malek (2020),Refractive index,Liquid,AArYBF,CCCC[n+]1ccn(C)c1.F[B-](F)(F)F,1-butyl-3-methylimidazolium tetrafluoroborate,AAXPsE,CCNc1ccccc1,N-ethylaminobenzene,,,,
qCkBu,323.15,0.1032,101.3,1.52389,Master and Malek (2020),Refractive index,Liquid,AArYBF,CCCC[n+]1ccn(C)c1.F[B-](F)(F)F,1-butyl-3-methylimidazolium tetrafluoroborate,AAXPsE,CCNc1ccccc1,N-ethylaminobenzene,,,,
qCkBu,323.15,0.2037,101.3,1.50741,Master and Malek (2020),Refractive index,Liquid,AArYBF,CCCC[n+]1ccn(C)c1.F[B-](F)(F)F,1-butyl-3-methylimidazolium tetrafluoroborate,AAXPsE,CCNc1ccccc1,N-ethylaminobenzene,,,,
qCkBu,323.15,0.285,101.3,1.49421,Master and Malek (2020),Refractive index,Liquid,AArYBF,CCCC[n+]1ccn(C)c1.F[B-](F)(F)F,1-butyl-3-methylimidazolium tetrafluoroborate,AAXPsE,CCNc1ccccc1,N-ethylaminobenzene,,,,
qCkBu,323.15,0.383,101.3,1.48056,Master and Malek (2020),Refractive index,Liquid,AArYBF,CCCC[n+]1ccn(C)c1.F[B-](F)(F)F,1-butyl-3-methylimidazolium tetrafluoroborate,AAXPsE,CCNc1ccccc1,N-ethylaminobenzene,,,,
qCkBu,323.15,0.4978,101.3,1.46942,Master and Malek (2020),Refractive index,Liquid,AArYBF,CCCC[n+]1ccn(C)c1.F[B-](F)(F)F,1-butyl-3-methylimidazolium tetrafluoroborate,AAXPsE,CCNc1ccccc1,N-ethylaminobenzene,,,,
qCkBu,323.15,0.5939,101.3,1.45865,Master and Malek (2020),Refractive index,Liquid,AArYBF,CCCC[n+]1ccn(C)c1.F[B-](F)(F)F,1-butyl-3-methylimidazolium tetrafluoroborate,AAXPsE,CCNc1ccccc1,N-ethylaminobenzene,,,,
qCkBu,323.15,0.7016,101.3,1.44851,Master and Malek (2020),Refractive index,Liquid,AArYBF,CCCC[n+]1ccn(C)c1.F[B-](F)(F)F,1-butyl-3-methylimidazolium tetrafluoroborate,AAXPsE,CCNc1ccccc1,N-ethylaminobenzene,,,,
qCkBu,323.15,0.7942,101.3,1.43682,Master and Malek (2020),Refractive index,Liquid,AArYBF,CCCC[n+]1ccn(C)c1.F[B-](F)(F)F,1-butyl-3-methylimidazolium tetrafluoroborate,AAXPsE,CCNc1ccccc1,N-ethylaminobenzene,,,,
qCkBu,323.15,0.9002,101.3,1.42485,Master and Malek (2020),Refractive index,Liquid,AArYBF,CCCC[n+]1ccn(C)c1.F[B-](F)(F)F,1-butyl-3-methylimidazolium tetrafluoroborate,AAXPsE,CCNc1ccccc1,N-ethylaminobenzene,,,,
qCkBu,323.15,1,101.3,1.41532,Master and Malek (2020),Refractive index,Liquid,AArYBF,CCCC[n+]1ccn(C)c1.F[B-](F)(F)F,1-butyl-3-methylimidazolium tetrafluoroborate,AAXPsE,CCNc1ccccc1,N-ethylaminobenzene,,,,

File: refindex_csv_data/refindex_setid_qSPlK.csv
setid,Weight fraction of N-pentadecyl-N-methylmorpholinium bromide,"Temperature, K","MolaRity of 1-methyl-3-tetradecylimidazolium bromide, mol/dm3","Pressure, kPa",Refractive index (Na D-line),reference,propertiy,phases,compound id 1,smile 1,compound name 1,compound id 2,smile 2,compound name 2,compound id 3,smile 3,compound name 3,Unnamed: 13
qSPlK,0.0003,293.15,0.00026,101,1.3331,Kaur et al. (2023),Refractive index,Liquid,ABRFaF,CCCCCCCCCCCCCCn1cc[n+](C)c1.[Br-],1-methyl-3-tetradecylimidazolium bromide,ABXYdj,CCCCCCCCCCCCCCC[N+]1(CCOCC1)C.[Br-],N-pentadecyl-N-methylmorpholinium bromide,AADYJk,O,water,
qSPlK,0.0003,293.15,0.00079,101,1.33313,Kaur et al. (2023),Refractive index,Liquid,ABRFaF,CCCCCCCCCCCCCCn1cc[n+](C)c1.[Br-],1-methyl-3-tetradecylimidazolium bromide,ABXYdj,CCCCCCCCCCCCCCC[N+]1(CCOCC1)C.[Br-],N-pentadecyl-N-methylmorpholinium bromide,AADYJk,O,water,
qSPlK,0.0003,293.15,0.00132,101,1.33316,Kaur et al. (2023),Refractive index,Liquid,ABRFaF,CCCCCCCCCCCCCCn1cc[n+](C)c1.[Br-],1-methyl-3-tetradecylimidazolium bromide,ABXYdj,CCCCCCCCCCCCCCC[N+]1(CCOCC1)C.[Br-],N-pentadecyl-N-methylmorpholinium bromide,AADYJk,O,water,
qSPlK,0.0003,293.15,0.00184,101,1.3332,Kaur et al. (2023),Refractive index,Liquid,ABRFaF,CCCCCCCCCCCCCCn1cc[n+](C)c1.[Br-],1-methyl-3-tetradecylimidazolium bromide,ABXYdj,CCCCCCCCCCCCCCC[N+]1(CCOCC1)C.[Br-],N-pentadecyl-N-methylmorpholinium bromide,AADYJk,O,water,
qSPlK,0.0003,293.15,0.00237,101,1.33322,Kaur et al. (2023),Refractive index,Liquid,ABRFaF,CCCCCCCCCCCCCCn1cc[n+](C)c1.[Br-],1-methyl-3-tetradecylimidazolium bromide,ABXYdj,CCCCCCCCCCCCCCC[N+]1(CCOCC1)C.[Br-],N-pentadecyl-N-methylmorpholinium bromide,AADYJk,O,water,
qSPlK,0.0003,293.15,0.00289,101,1.33323,Kaur et al. (2023),Refractive index,Liquid,ABRFaF,CCCCCCCCCCCCCCn1cc[n+](C)c1.[Br-],1-methyl-3-tetradecylimidazolium bromide,ABXYdj,CCCCCCCCCCCCCCC[N+]1(CCOCC1)C.[Br-],N-pentadecyl-N-methylmorpholinium bromide,AADYJk,O,water,
qSPlK,0.0003,293.15,0.00342,101,1.33325,Kaur et al. (2023),Refractive index,Liquid,ABRFaF,CCCCCCCCCCCCCCn1cc[n+](C)c1.[Br-],1-methyl-3-tetradecylimidazolium bromide,ABXYdj,CCCCCCCCCCCCCCC[N+]1(CCOCC1)C.[Br-],N-pentadecyl-N-methylmorpholinium bromide,AADYJk,O,water,
qSPlK,0.0003,293.15,0.00395,101,1.33327,Kaur et al. (2023),Refractive index,Liquid,ABRFaF,CCCCCCCCCCCCCCn1cc[n+](C)c1.[Br-],1-methyl-3-tetradecylimidazolium bromide,ABXYdj,CCCCCCCCCCCCCCC[N+]1(CCOCC1)C.[Br-],N-pentadecyl-N-methylmorpholinium bromide,AADYJk,O,water,
qSPlK,0.0003,293.15,0.00447,101,1.33329,Kaur et al. (2023),Refractive index,Liquid,ABRFaF,CCCCCCCCCCCCCCn1cc[n+](C)c1.[Br-],1-methyl-3-tetradecylimidazolium bromide,ABXYdj,CCCCCCCCCCCCCCC[N+]1(CCOCC1)C.[Br-],N-pentadecyl-N-methylmorpholinium bromide,AADYJk,O,water,
qSPlK,0.0003,298.15,0.00026,101,1.33259,Kaur et al. (2023),Refractive index,Liquid,ABRFaF,CCCCCCCCCCCCCCn1cc[n+](C)c1.[Br-],1-methyl-3-tetradecylimidazolium bromide,ABXYdj,CCCCCCCCCCCCCCC[N+]1(CCOCC1)C.[Br-],N-pentadecyl-N-methylmorpholinium bromide,AADYJk,O,water,
qSPlK,0.0003,298.15,0.00079,101,1.33262,Kaur et al. (2023),Refractive index,Liquid,ABRFaF,CCCCCCCCCCCCCCn1cc[n+](C)c1.[Br-],1-methyl-3-tetradecylimidazolium bromide,ABXYdj,CCCCCCCCCCCCCCC[N+]1(CCOCC1)C.[Br-],N-pentadecyl-N-methylmorpholinium bromide,AADYJk,O,water,
qSPlK,0.0003,298.15,0.00132,101,1.33265,Kaur et al. (2023),Refractive index,Liquid,ABRFaF,CCCCCCCCCCCCCCn1cc[n+](C)c1.[Br-],1-methyl-3-tetradecylimidazolium bromide,ABXYdj,CCCCCCCCCCCCCCC[N+]1(CCOCC1)C.[Br-],N-pentadecyl-N-methylmorpholinium bromide,AADYJk,O,water,
qSPlK,0.0003,298.15,0.00184,101,1.33269,Kaur et al. (2023),Refractive index,Liquid,ABRFaF,CCCCCCCCCCCCCCn1cc[n+](C)c1.[Br-],1-methyl-3-tetradecylimidazolium bromide,ABXYdj,CCCCCCCCCCCCCCC[N+]1(CCOCC1)C.[Br-],N-pentadecyl-N-methylmorpholinium bromide,AADYJk,O,water,
qSPlK,0.0003,298.15,0.00237,101,1.33271,Kaur et al. (2023),Refractive index,Liquid,ABRFaF,CCCCCCCCCCCCCCn1cc[n+](C)c1.[Br-],1-methyl-3-tetradecylimidazolium bromide,ABXYdj,CCCCCCCCCCCCCCC[N+]1(CCOCC1)C.[Br-],N-pentadecyl-N-methylmorpholinium bromide,AADYJk,O,water,
qSPlK,0.0003,298.15,0.00289,101,1.33273,Kaur et al. (2023),Refractive index,Liquid,ABRFaF,CCCCCCCCCCCCCCn1cc[n+](C)c1.[Br-],1-methyl-3-tetradecylimidazolium bromide,ABXYdj,CCCCCCCCCCCCCCC[N+]1(CCOCC1)C.[Br-],N-pentadecyl-N-methylmorpholinium bromide,AADYJk,O,water,
qSPlK,0.0003,298.15,0.00342,101,1.33275,Kaur et al. (2023),Refractive index,Liquid,ABRFaF,CCCCCCCCCCCCCCn1cc[n+](C)c1.[Br-],1-methyl-3-tetradecylimidazolium bromide,ABXYdj,CCCCCCCCCCCCCCC[N+]1(CCOCC1)C.[Br-],N-pentadecyl-N-methylmorpholinium bromide,AADYJk,O,water,
qSPlK,0.0003,298.15,0.00395,101,1.33278,Kaur et al. (2023),Refractive index,Liquid,ABRFaF,CCCCCCCCCCCCCCn1cc[n+](C)c1.[Br-],1-methyl-3-tetradecylimidazolium bromide,ABXYdj,CCCCCCCCCCCCCCC[N+]1(CCOCC1)C.[Br-],N-pentadecyl-N-methylmorpholinium bromide,AADYJk,O,water,
qSPlK,0.0003,298.15,0.00447,101,1.3328,Kaur et al. (2023),Refractive index,Liquid,ABRFaF,CCCCCCCCCCCCCCn1cc[n+](C)c1.[Br-],1-methyl-3-tetradecylimidazolium bromide,ABXYdj,CCCCCCCCCCCCCCC[N+]1(CCOCC1)C.[Br-],N-pentadecyl-N-methylmorpholinium bromide,AADYJk,O,water,
qSPlK,0.0003,303.15,0.00026,101,1.332,Kaur et al. (2023),Refractive index,Liquid,ABRFaF,CCCCCCCCCCCCCCn1cc[n+](C)c1.[Br-],1-methyl-3-tetradecylimidazolium bromide,ABXYdj,CCCCCCCCCCCCCCC[N+]1(CCOCC1)C.[Br-],N-pentadecyl-N-methylmorpholinium bromide,AADYJk,O,water,
qSPlK,0.0003,303.15,0.00079,101,1.33203,Kaur et al. (2023),Refractive index,Liquid,ABRFaF,CCCCCCCCCCCCCCn1cc[n+](C)c1.[Br-],1-methyl-3-tetradecylimidazolium bromide,ABXYdj,CCCCCCCCCCCCCCC[N+]1(CCOCC1)C.[Br-],N-pentadecyl-N-methylmorpholinium bromide,AADYJk,O,water,
qSPlK,0.0003,303.15,0.00132,101,1.33206,Kaur et al. (2023),Refractive index,Liquid,ABRFaF,CCCCCCCCCCCCCCn1cc[n+](C)c1.[Br-],1-methyl-3-tetradecylimidazolium bromide,ABXYdj,CCCCCCCCCCCCCCC[N+]1(CCOCC1)C.[Br-],N-pentadecyl-N-methylmorpholinium bromide,AADYJk,O,water,
qSPlK,0.0003,303.15,0.00184,101,1.33209,Kaur et al. (2023),Refractive index,Liquid,ABRFaF,CCCCCCCCCCCCCCn1cc[n+](C)c1.[Br-],1-methyl-3-tetradecylimidazolium bromide,ABXYdj,CCCCCCCCCCCCCCC[N+]1(CCOCC1)C.[Br-],N-pentadecyl-N-methylmorpholinium bromide,AADYJk,O,water,
qSPlK,0.0003,303.15,0.00237,101,1.33211,Kaur et al. (2023),Refractive index,Liquid,ABRFaF,CCCCCCCCCCCCCCn1cc[n+](C)c1.[Br-],1-methyl-3-tetradecylimidazolium bromide,ABXYdj,CCCCCCCCCCCCCCC[N+]1(CCOCC1)C.[Br-],N-pentadecyl-N-methylmorpholinium bromide,AADYJk,O,water,
qSPlK,0.0003,303.15,0.00289,101,1.33213,Kaur et al. (2023),Refractive index,Liquid,ABRFaF,CCCCCCCCCCCCCCn1cc[n+](C)c1.[Br-],1-methyl-3-tetradecylimidazolium bromide,ABXYdj,CCCCCCCCCCCCCCC[N+]1(CCOCC1)C.[Br-],N-pentadecyl-N-methylmorpholinium bromide,AADYJk,O,water,
qSPlK,0.0003,303.15,0.00342,101,1.33215,Kaur et al. (2023),Refractive index,Liquid,ABRFaF,CCCCCCCCCCCCCCn1cc[n+](C)c1.[Br-],1-methyl-3-tetradecylimidazolium bromide,ABXYdj,CCCCCCCCCCCCCCC[N+]1(CCOCC1)C.[Br-],N-pentadecyl-N-methylmorpholinium bromide,AADYJk,O,water,
qSPlK,0.0003,303.15,0.00395,101,1.33217,Kaur et al. (2023),Refractive index,Liquid,ABRFaF,CCCCCCCCCCCCCCn1cc[n+](C)c1.[Br-],1-methyl-3-tetradecylimidazolium bromide,ABXYdj,CCCCCCCCCCCCCCC[N+]1(CCOCC1)C.[Br-],N-pentadecyl-N-methylmorpholinium bromide,AADYJk,O,water,
qSPlK,0.0003,303.15,0.00447,101,1.33219,Kaur et al. (2023),Refractive index,Liquid,ABRFaF,CCCCCCCCCCCCCCn1cc[n+](C)c1.[Br-],1-methyl-3-tetradecylimidazolium bromide,ABXYdj,CCCCCCCCCCCCCCC[N+]1(CCOCC1)C.[Br-],N-pentadecyl-N-methylmorpholinium bromide,AADYJk,O,water,
qSPlK,0.0003,308.15,0.00026,101,1.33132,Kaur et al. (2023),Refractive index,Liquid,ABRFaF,CCCCCCCCCCCCCCn1cc[n+](C)c1.[Br-],1-methyl-3-tetradecylimidazolium bromide,ABXYdj,CCCCCCCCCCCCCCC[N+]1(CCOCC1)C.[Br-],N-pentadecyl-N-methylmorpholinium bromide,AADYJk,O,water,
qSPlK,0.0003,308.15,0.00079,101,1.33135,Kaur et al. (2023),Refractive index,Liquid,ABRFaF,CCCCCCCCCCCCCCn1cc[n+](C)c1.[Br-],1-methyl-3-tetradecylimidazolium bromide,ABXYdj,CCCCCCCCCCCCCCC[N+]1(CCOCC1)C.[Br-],N-pentadecyl-N-methylmorpholinium bromide,AADYJk,O,water,
qSPlK,0.0003,308.15,0.00132,101,1.33138,Kaur et al. (2023),Refractive index,Liquid,ABRFaF,CCCCCCCCCCCCCCn1cc[n+](C)c1.[Br-],1-methyl-3-tetradecylimidazolium bromide,ABXYdj,CCCCCCCCCCCCCCC[N+]1(CCOCC1)C.[Br-],N-pentadecyl-N-methylmorpholinium bromide,AADYJk,O,water,
qSPlK,0.0003,308.15,0.00184,101,1.33142,Kaur et al. (2023),Refractive index,Liquid,ABRFaF,CCCCCCCCCCCCCCn1cc[n+](C)c1.[Br-],1-methyl-3-tetradecylimidazolium bromide,ABXYdj,CCCCCCCCCCCCCCC[N+]1(CCOCC1)C.[Br-],N-pentadecyl-N-methylmorpholinium bromide,AADYJk,O,water,
qSPlK,0.0003,308.15,0.00237,101,1.33144,Kaur et al. (2023),Refractive index,Liquid,ABRFaF,CCCCCCCCCCCCCCn1cc[n+](C)c1.[Br-],1-methyl-3-tetradecylimidazolium bromide,ABXYdj,CCCCCCCCCCCCCCC[N+]1(CCOCC1)C.[Br-],N-pentadecyl-N-methylmorpholinium bromide,AADYJk,O,water,
qSPlK,0.0003,308.15,0.00289,101,1.33146,Kaur et al. (2023),Refractive index,Liquid,ABRFaF,CCCCCCCCCCCCCCn1cc[n+](C)c1.[Br-],1-methyl-3-tetradecylimidazolium bromide,ABXYdj,CCCCCCCCCCCCCCC[N+]1(CCOCC1)C.[Br-],N-pentadecyl-N-methylmorpholinium bromide,AADYJk,O,water,
qSPlK,0.0003,308.15,0.00342,101,1.33148,Kaur et al. (2023),Refractive index,Liquid,ABRFaF,CCCCCCCCCCCCCCn1cc[n+](C)c1.[Br-],1-methyl-3-tetradecylimidazolium bromide,ABXYdj,CCCCCCCCCCCCCCC[N+]1(CCOCC1)C.[Br-],N-pentadecyl-N-methylmorpholinium bromide,AADYJk,O,water,
qSPlK,0.0003,308.15,0.00395,101,1.33149,Kaur et al. (2023),Refractive index,Liquid,ABRFaF,CCCCCCCCCCCCCCn1cc[n+](C)c1.[Br-],1-methyl-3-tetradecylimidazolium bromide,ABXYdj,CCCCCCCCCCCCCCC[N+]1(CCOCC1)C.[Br-],N-pentadecyl-N-methylmorpholinium bromide,AADYJk,O,water,
qSPlK,0.0003,308.15,0.00447,101,1.33151,Kaur et al. (2023),Refractive index,Liquid,ABRFaF,CCCCCCCCCCCCCCn1cc[n+](C)c1.[Br-],1-methyl-3-tetradecylimidazolium bromide,ABXYdj,CCCCCCCCCCCCCCC[N+]1(CCOCC1)C.[Br-],N-pentadecyl-N-methylmorpholinium bromide,AADYJk,O,water,
qSPlK,0.0006,293.15,0.00026,101,1.33312,Kaur et al. (2023),Refractive index,Liquid,ABRFaF,CCCCCCCCCCCCCCn1cc[n+](C)c1.[Br-],1-methyl-3-tetradecylimidazolium bromide,ABXYdj,CCCCCCCCCCCCCCC[N+]1(CCOCC1)C.[Br-],N-pentadecyl-N-methylmorpholinium bromide,AADYJk,O,water,
qSPlK,0.0006,293.15,0.00079,101,1.33316,Kaur et al. (2023),Refractive index,Liquid,ABRFaF,CCCCCCCCCCCCCCn1cc[n+](C)c1.[Br-],1-methyl-3-tetradecylimidazolium bromide,ABXYdj,CCCCCCCCCCCCCCC[N+]1(CCOCC1)C.[Br-],N-pentadecyl-N-methylmorpholinium bromide,AADYJk,O,water,
qSPlK,0.0006,293.15,0.00132,101,1.33319,Kaur et al. (2023),Refractive index,Liquid,ABRFaF,CCCCCCCCCCCCCCn1cc[n+](C)c1.[Br-],1-methyl-3-tetradecylimidazolium bromide,ABXYdj,CCCCCCCCCCCCCCC[N+]1(CCOCC1)C.[Br-],N-pentadecyl-N-methylmorpholinium bromide,AADYJk,O,water,
qSPlK,0.0006,293.15,0.00184,101,1.33322,Kaur et al. (2023),Refractive index,Liquid,ABRFaF,CCCCCCCCCCCCCCn1cc[n+](C)c1.[Br-],1-methyl-3-tetradecylimidazolium bromide,ABXYdj,CCCCCCCCCCCCCCC[N+]1(CCOCC1)C.[Br-],N-pentadecyl-N-methylmorpholinium bromide,AADYJk,O,water,
qSPlK,0.0006,293.15,0.00237,101,1.33324,Kaur et al. (2023),Refractive index,Liquid,ABRFaF,CCCCCCCCCCCCCCn1cc[n+](C)c1.[Br-],1-methyl-3-tetradecylimidazolium bromide,ABXYdj,CCCCCCCCCCCCCCC[N+]1(CCOCC1)C.[Br-],N-pentadecyl-N-methylmorpholinium bromide,AADYJk,O,water,
qSPlK,0.0006,293.15,0.00289,101,1.33326,Kaur et al. (2023),Refractive index,Liquid,ABRFaF,CCCCCCCCCCCCCCn1cc[n+](C)c1.[Br-],1-methyl-3-tetradecylimidazolium bromide,ABXYdj,CCCCCCCCCCCCCCC[N+]1(CCOCC1)C.[Br-],N-pentadecyl-N-methylmorpholinium bromide,AADYJk,O,water,
qSPlK,0.0006,293.15,0.00342,101,1.33328,Kaur et al. (2023),Refractive index,Liquid,ABRFaF,CCCCCCCCCCCCCCn1cc[n+](C)c1.[Br-],1-methyl-3-tetradecylimidazolium bromide,ABXYdj,CCCCCCCCCCCCCCC[N+]1(CCOCC1)C.[Br-],N-pentadecyl-N-methylmorpholinium bromide,AADYJk,O,water,
qSPlK,0.0006,293.15,0.00395,101,1.3333,Kaur et al. (2023),Refractive index,Liquid,ABRFaF,CCCCCCCCCCCCCCn1cc[n+](C)c1.[Br-],1-methyl-3-tetradecylimidazolium bromide,ABXYdj,CCCCCCCCCCCCCCC[N+]1(CCOCC1)C.[Br-],N-pentadecyl-N-methylmorpholinium bromide,AADYJk,O,water,
qSPlK,0.0006,293.15,0.00447,101,1.33332,Kaur et al. (2023),Refractive index,Liquid,ABRFaF,CCCCCCCCCCCCCCn1cc[n+](C)c1.[Br-],1-methyl-3-tetradecylimidazolium bromide,ABXYdj,CCCCCCCCCCCCCCC[N+]1(CCOCC1)C.[Br-],N-pentadecyl-N-methylmorpholinium bromide,AADYJk,O,water,
qSPlK,0.0006,298.15,0.00026,101,1.33264,Kaur et al. (2023),Refractive index,Liquid,ABRFaF,CCCCCCCCCCCCCCn1cc[n+](C)c1.[Br-],1-methyl-3-tetradecylimidazolium bromide,ABXYdj,CCCCCCCCCCCCCCC[N+]1(CCOCC1)C.[Br-],N-pentadecyl-N-methylmorpholinium bromide,AADYJk,O,water,
qSPlK,0.0006,298.15,0.00079,101,1.33267,Kaur et al. (2023),Refractive index,Liquid,ABRFaF,CCCCCCCCCCCCCCn1cc[n+](C)c1.[Br-],1-methyl-3-tetradecylimidazolium bromide,ABXYdj,CCCCCCCCCCCCCCC[N+]1(CCOCC1)C.[Br-],N-pentadecyl-N-methylmorpholinium bromide,AADYJk,O,water,
qSPlK,0.0006,298.15,0.00132,101,1.33271,Kaur et al. (2023),Refractive index,Liquid,ABRFaF,CCCCCCCCCCCCCCn1cc[n+](C)c1.[Br-],1-methyl-3-tetradecylimidazolium bromide,ABXYdj,CCCCCCCCCCCCCCC[N+]1(CCOCC1)C.[Br-],N-pentadecyl-N-methylmorpholinium bromide,AADYJk,O,water,
qSPlK,0.0006,298.15,0.00184,101,1.33273,Kaur et al. (2023),Refractive index,Liquid,ABRFaF,CCCCCCCCCCCCCCn1cc[n+](C)c1.[Br-],1-methyl-3-tetradecylimidazolium bromide,ABXYdj,CCCCCCCCCCCCCCC[N+]1(CCOCC1)C.[Br-],N-pentadecyl-N-methylmorpholinium bromide,AADYJk,O,water,
qSPlK,0.0006,298.15,0.00237,101,1.33275,Kaur et al. (2023),Refractive index,Liquid,ABRFaF,CCCCCCCCCCCCCCn1cc[n+](C)c1.[Br-],1-methyl-3-tetradecylimidazolium bromide,ABXYdj,CCCCCCCCCCCCCCC[N+]1(CCOCC1)C.[Br-],N-pentadecyl-N-methylmorpholinium bromide,AADYJk,O,water,
qSPlK,0.0006,298.15,0.00289,101,1.33277,Kaur et al. (2023),Refractive index,Liquid,ABRFaF,CCCCCCCCCCCCCCn1cc[n+](C)c1.[Br-],1-methyl-3-tetradecylimidazolium bromide,ABXYdj,CCCCCCCCCCCCCCC[N+]1(CCOCC1)C.[Br-],N-pentadecyl-N-methylmorpholinium bromide,AADYJk,O,water,
qSPlK,0.0006,298.15,0.00342,101,1.33278,Kaur et al. (2023),Refractive index,Liquid,ABRFaF,CCCCCCCCCCCCCCn1cc[n+](C)c1.[Br-],1-methyl-3-tetradecylimidazolium bromide,ABXYdj,CCCCCCCCCCCCCCC[N+]1(CCOCC1)C.[Br-],N-pentadecyl-N-methylmorpholinium bromide,AADYJk,O,water,
qSPlK,0.0006,298.15,0.00395,101,1.3328,Kaur et al. (2023),Refractive index,Liquid,ABRFaF,CCCCCCCCCCCCCCn1cc[n+](C)c1.[Br-],1-methyl-3-tetradecylimidazolium bromide,ABXYdj,CCCCCCCCCCCCCCC[N+]1(CCOCC1)C.[Br-],N-pentadecyl-N-methylmorpholinium bromide,AADYJk,O,water,
qSPlK,0.0006,298.15,0.00447,101,1.33282,Kaur et al. (2023),Refractive index,Liquid,ABRFaF,CCCCCCCCCCCCCCn1cc[n+](C)c1.[Br-],1-methyl-3-tetradecylimidazolium bromide,ABXYdj,CCCCCCCCCCCCCCC[N+]1(CCOCC1)C.[Br-],N-pentadecyl-N-methylmorpholinium bromide,AADYJk,O,water,
qSPlK,0.0006,303.15,0.00026,101,1.33202,Kaur et al. (2023),Refractive index,Liquid,ABRFaF,CCCCCCCCCCCCCCn1cc[n+](C)c1.[Br-],1-methyl-3-tetradecylimidazolium bromide,ABXYdj,CCCCCCCCCCCCCCC[N+]1(CCOCC1)C.[Br-],N-pentadecyl-N-methylmorpholinium bromide,AADYJk,O,water,
qSPlK,0.0006,303.15,0.00079,101,1.33206,Kaur et al. (2023),Refractive index,Liquid,ABRFaF,CCCCCCCCCCCCCCn1cc[n+](C)c1.[Br-],1-methyl-3-tetradecylimidazolium bromide,ABXYdj,CCCCCCCCCCCCCCC[N+]1(CCOCC1)C.[Br-],N-pentadecyl-N-methylmorpholinium bromide,AADYJk,O,water,
qSPlK,0.0006,303.15,0.00132,101,1.33209,Kaur et al. (2023),Refractive index,Liquid,ABRFaF,CCCCCCCCCCCCCCn1cc[n+](C)c1.[Br-],1-methyl-3-tetradecylimidazolium bromide,ABXYdj,CCCCCCCCCCCCCCC[N+]1(CCOCC1)C.[Br-],N-pentadecyl-N-methylmorpholinium bromide,AADYJk,O,water,
qSPlK,0.0006,303.15,0.00184,101,1.33212,Kaur et al. (2023),Refractive index,Liquid,ABRFaF,CCCCCCCCCCCCCCn1cc[n+](C)c1.[Br-],1-methyl-3-tetradecylimidazolium bromide,ABXYdj,CCCCCCCCCCCCCCC[N+]1(CCOCC1)C.[Br-],N-pentadecyl-N-methylmorpholinium bromide,AADYJk,O,water,
qSPlK,0.0006,303.15,0.00237,101,1.33214,Kaur et al. (2023),Refractive index,Liquid,ABRFaF,CCCCCCCCCCCCCCn1cc[n+](C)c1.[Br-],1-methyl-3-tetradecylimidazolium bromide,ABXYdj,CCCCCCCCCCCCCCC[N+]1(CCOCC1)C.[Br-],N-pentadecyl-N-methylmorpholinium bromide,AADYJk,O,water,
qSPlK,0.0006,303.15,0.00289,101,1.33217,Kaur et al. (2023),Refractive index,Liquid,ABRFaF,CCCCCCCCCCCCCCn1cc[n+](C)c1.[Br-],1-methyl-3-tetradecylimidazolium bromide,ABXYdj,CCCCCCCCCCCCCCC[N+]1(CCOCC1)C.[Br-],N-pentadecyl-N-methylmorpholinium bromide,AADYJk,O,water,
qSPlK,0.0006,303.15,0.00342,101,1.33219,Kaur et al. (2023),Refractive index,Liquid,ABRFaF,CCCCCCCCCCCCCCn1cc[n+](C)c1.[Br-],1-methyl-3-tetradecylimidazolium bromide,ABXYdj,CCCCCCCCCCCCCCC[N+]1(CCOCC1)C.[Br-],N-pentadecyl-N-methylmorpholinium bromide,AADYJk,O,water,
qSPlK,0.0006,303.15,0.00395,101,1.33222,Kaur et al. (2023),Refractive index,Liquid,ABRFaF,CCCCCCCCCCCCCCn1cc[n+](C)c1.[Br-],1-methyl-3-tetradecylimidazolium bromide,ABXYdj,CCCCCCCCCCCCCCC[N+]1(CCOCC1)C.[Br-],N-pentadecyl-N-methylmorpholinium bromide,AADYJk,O,water,
qSPlK,0.0006,303.15,0.00447,101,1.33224,Kaur et al. (2023),Refractive index,Liquid,ABRFaF,CCCCCCCCCCCCCCn1cc[n+](C)c1.[Br-],1-methyl-3-tetradecylimidazolium bromide,ABXYdj,CCCCCCCCCCCCCCC[N+]1(CCOCC1)C.[Br-],N-pentadecyl-N-methylmorpholinium bromide,AADYJk,O,water,
qSPlK,0.0006,308.15,0.00026,101,1.33136,Kaur et al. (2023),Refractive index,Liquid,ABRFaF,CCCCCCCCCCCCCCn1cc[n+](C)c1.[Br-],1-methyl-3-tetradecylimidazolium bromide,ABXYdj,CCCCCCCCCCCCCCC[N+]1(CCOCC1)C.[Br-],N-pentadecyl-N-methylmorpholinium bromide,AADYJk,O,water,
qSPlK,0.0006,308.15,0.00079,101,1.33139,Kaur et al. (2023),Refractive index,Liquid,ABRFaF,CCCCCCCCCCCCCCn1cc[n+](C)c1.[Br-],1-methyl-3-tetradecylimidazolium bromide,ABXYdj,CCCCCCCCCCCCCCC[N+]1(CCOCC1)C.[Br-],N-pentadecyl-N-methylmorpholinium bromide,AADYJk,O,water,
qSPlK,0.0006,308.15,0.00132,101,1.33142,Kaur et al. (2023),Refractive index,Liquid,ABRFaF,CCCCCCCCCCCCCCn1cc[n+](C)c1.[Br-],1-methyl-3-tetradecylimidazolium bromide,ABXYdj,CCCCCCCCCCCCCCC[N+]1(CCOCC1)C.[Br-],N-pentadecyl-N-methylmorpholinium bromide,AADYJk,O,water,
qSPlK,0.0006,308.15,0.00184,101,1.33145,Kaur et al. (2023),Refractive index,Liquid,ABRFaF,CCCCCCCCCCCCCCn1cc[n+](C)c1.[Br-],1-methyl-3-tetradecylimidazolium bromide,ABXYdj,CCCCCCCCCCCCCCC[N+]1(CCOCC1)C.[Br-],N-pentadecyl-N-methylmorpholinium bromide,AADYJk,O,water,
qSPlK,0.0006,308.15,0.00237,101,1.33147,Kaur et al. (2023),Refractive index,Liquid,ABRFaF,CCCCCCCCCCCCCCn1cc[n+](C)c1.[Br-],1-methyl-3-tetradecylimidazolium bromide,ABXYdj,CCCCCCCCCCCCCCC[N+]1(CCOCC1)C.[Br-],N-pentadecyl-N-methylmorpholinium bromide,AADYJk,O,water,
qSPlK,0.0006,308.15,0.00289,101,1.33149,Kaur et al. (2023),Refractive index,Liquid,ABRFaF,CCCCCCCCCCCCCCn1cc[n+](C)c1.[Br-],1-methyl-3-tetradecylimidazolium bromide,ABXYdj,CCCCCCCCCCCCCCC[N+]1(CCOCC1)C.[Br-],N-pentadecyl-N-methylmorpholinium bromide,AADYJk,O,water,
qSPlK,0.0006,308.15,0.00342,101,1.33151,Kaur et al. (2023),Refractive index,Liquid,ABRFaF,CCCCCCCCCCCCCCn1cc[n+](C)c1.[Br-],1-methyl-3-tetradecylimidazolium bromide,ABXYdj,CCCCCCCCCCCCCCC[N+]1(CCOCC1)C.[Br-],N-pentadecyl-N-methylmorpholinium bromide,AADYJk,O,water,
qSPlK,0.0006,308.15,0.00395,101,1.33153,Kaur et al. (2023),Refractive index,Liquid,ABRFaF,CCCCCCCCCCCCCCn1cc[n+](C)c1.[Br-],1-methyl-3-tetradecylimidazolium bromide,ABXYdj,CCCCCCCCCCCCCCC[N+]1(CCOCC1)C.[Br-],N-pentadecyl-N-methylmorpholinium bromide,AADYJk,O,water,
qSPlK,0.0006,308.15,0.00447,101,1.33155,Kaur et al. (2023),Refractive index,Liquid,ABRFaF,CCCCCCCCCCCCCCn1cc[n+](C)c1.[Br-],1-methyl-3-tetradecylimidazolium bromide,ABXYdj,CCCCCCCCCCCCCCC[N+]1(CCOCC1)C.[Br-],N-pentadecyl-N-methylmorpholinium bromide,AADYJk,O,water,
qSPlK,0.001,293.15,0.00026,101,1.33318,Kaur et al. (2023),Refractive index,Liquid,ABRFaF,CCCCCCCCCCCCCCn1cc[n+](C)c1.[Br-],1-methyl-3-tetradecylimidazolium bromide,ABXYdj,CCCCCCCCCCCCCCC[N+]1(CCOCC1)C.[Br-],N-pentadecyl-N-methylmorpholinium bromide,AADYJk,O,water,
qSPlK,0.001,293.15,0.00079,101,1.33321,Kaur et al. (2023),Refractive index,Liquid,ABRFaF,CCCCCCCCCCCCCCn1cc[n+](C)c1.[Br-],1-methyl-3-tetradecylimidazolium bromide,ABXYdj,CCCCCCCCCCCCCCC[N+]1(CCOCC1)C.[Br-],N-pentadecyl-N-methylmorpholinium bromide,AADYJk,O,water,
qSPlK,0.001,293.15,0.00132,101,1.33324,Kaur et al. (2023),Refractive index,Liquid,ABRFaF,CCCCCCCCCCCCCCn1cc[n+](C)c1.[Br-],1-methyl-3-tetradecylimidazolium bromide,ABXYdj,CCCCCCCCCCCCCCC[N+]1(CCOCC1)C.[Br-],N-pentadecyl-N-methylmorpholinium bromide,AADYJk,O,water,
qSPlK,0.001,293.15,0.00184,101,1.33326,Kaur et al. (2023),Refractive index,Liquid,ABRFaF,CCCCCCCCCCCCCCn1cc[n+](C)c1.[Br-],1-methyl-3-tetradecylimidazolium bromide,ABXYdj,CCCCCCCCCCCCCCC[N+]1(CCOCC1)C.[Br-],N-pentadecyl-N-methylmorpholinium bromide,AADYJk,O,water,
qSPlK,0.001,293.15,0.00237,101,1.33328,Kaur et al. (2023),Refractive index,Liquid,ABRFaF,CCCCCCCCCCCCCCn1cc[n+](C)c1.[Br-],1-methyl-3-tetradecylimidazolium bromide,ABXYdj,CCCCCCCCCCCCCCC[N+]1(CCOCC1)C.[Br-],N-pentadecyl-N-methylmorpholinium bromide,AADYJk,O,water,
qSPlK,0.001,293.15,0.00289,101,1.33329,Kaur et al. (2023),Refractive index,Liquid,ABRFaF,CCCCCCCCCCCCCCn1cc[n+](C)c1.[Br-],1-methyl-3-tetradecylimidazolium bromide,ABXYdj,CCCCCCCCCCCCCCC[N+]1(CCOCC1)C.[Br-],N-pentadecyl-N-methylmorpholinium bromide,AADYJk,O,water,
qSPlK,0.001,293.15,0.00342,101,1.33331,Kaur et al. (2023),Refractive index,Liquid,ABRFaF,CCCCCCCCCCCCCCn1cc[n+](C)c1.[Br-],1-methyl-3-tetradecylimidazolium bromide,ABXYdj,CCCCCCCCCCCCCCC[N+]1(CCOCC1)C.[Br-],N-pentadecyl-N-methylmorpholinium bromide,AADYJk,O,water,
qSPlK,0.001,293.15,0.00395,101,1.33333,Kaur et al. (2023),Refractive index,Liquid,ABRFaF,CCCCCCCCCCCCCCn1cc[n+](C)c1.[Br-],1-methyl-3-tetradecylimidazolium bromide,ABXYdj,CCCCCCCCCCCCCCC[N+]1(CCOCC1)C.[Br-],N-pentadecyl-N-methylmorpholinium bromide,AADYJk,O,water,
qSPlK,0.001,293.15,0.00447,101,1.33335,Kaur et al. (2023),Refractive index,Liquid,ABRFaF,CCCCCCCCCCCCCCn1cc[n+](C)c1.[Br-],1-methyl-3-tetradecylimidazolium bromide,ABXYdj,CCCCCCCCCCCCCCC[N+]1(CCOCC1)C.[Br-],N-pentadecyl-N-methylmorpholinium bromide,AADYJk,O,water,
qSPlK,0.001,298.15,0.00026,101,1.33268,Kaur et al. (2023),Refractive index,Liquid,ABRFaF,CCCCCCCCCCCCCCn1cc[n+](C)c1.[Br-],1-methyl-3-tetradecylimidazolium bromide,ABXYdj,CCCCCCCCCCCCCCC[N+]1(CCOCC1)C.[Br-],N-pentadecyl-N-methylmorpholinium bromide,AADYJk,O,water,
qSPlK,0.001,298.15,0.00079,101,1.33271,Kaur et al. (2023),Refractive index,Liquid,ABRFaF,CCCCCCCCCCCCCCn1cc[n+](C)c1.[Br-],1-methyl-3-tetradecylimidazolium bromide,ABXYdj,CCCCCCCCCCCCCCC[N+]1(CCOCC1)C.[Br-],N-pentadecyl-N-methylmorpholinium bromide,AADYJk,O,water,
qSPlK,0.001,298.15,0.00132,101,1.33274,Kaur et al. (2023),Refractive index,Liquid,ABRFaF,CCCCCCCCCCCCCCn1cc[n+](C)c1.[Br-],1-methyl-3-tetradecylimidazolium bromide,ABXYdj,CCCCCCCCCCCCCCC[N+]1(CCOCC1)C.[Br-],N-pentadecyl-N-methylmorpholinium bromide,AADYJk,O,water,
qSPlK,0.001,298.15,0.00184,101,1.33276,Kaur et al. (2023),Refractive index,Liquid,ABRFaF,CCCCCCCCCCCCCCn1cc[n+](C)c1.[Br-],1-methyl-3-tetradecylimidazolium bromide,ABXYdj,CCCCCCCCCCCCCCC[N+]1(CCOCC1)C.[Br-],N-pentadecyl-N-methylmorpholinium bromide,AADYJk,O,water,
qSPlK,0.001,298.15,0.00237,101,1.33278,Kaur et al. (2023),Refractive index,Liquid,ABRFaF,CCCCCCCCCCCCCCn1cc[n+](C)c1.[Br-],1-methyl-3-tetradecylimidazolium bromide,ABXYdj,CCCCCCCCCCCCCCC[N+]1(CCOCC1)C.[Br-],N-pentadecyl-N-methylmorpholinium bromide,AADYJk,O,water,
qSPlK,0.001,298.15,0.00289,101,1.33281,Kaur et al. (2023),Refractive index,Liquid,ABRFaF,CCCCCCCCCCCCCCn1cc[n+](C)c1.[Br-],1-methyl-3-tetradecylimidazolium bromide,ABXYdj,CCCCCCCCCCCCCCC[N+]1(CCOCC1)C.[Br-],N-pentadecyl-N-methylmorpholinium bromide,AADYJk,O,water,
qSPlK,0.001,298.15,0.00342,101,1.33283,Kaur et al. (2023),Refractive index,Liquid,ABRFaF,CCCCCCCCCCCCCCn1cc[n+](C)c1.[Br-],1-methyl-3-tetradecylimidazolium bromide,ABXYdj,CCCCCCCCCCCCCCC[N+]1(CCOCC1)C.[Br-],N-pentadecyl-N-methylmorpholinium bromide,AADYJk,O,water,
qSPlK,0.001,298.15,0.00395,101,1.33285,Kaur et al. (2023),Refractive index,Liquid,ABRFaF,CCCCCCCCCCCCCCn1cc[n+](C)c1.[Br-],1-methyl-3-tetradecylimidazolium bromide,ABXYdj,CCCCCCCCCCCCCCC[N+]1(CCOCC1)C.[Br-],N-pentadecyl-N-methylmorpholinium bromide,AADYJk,O,water,
qSPlK,0.001,298.15,0.00447,101,1.33287,Kaur et al. (2023),Refractive index,Liquid,ABRFaF,CCCCCCCCCCCCCCn1cc[n+](C)c1.[Br-],1-methyl-3-tetradecylimidazolium bromide,ABXYdj,CCCCCCCCCCCCCCC[N+]1(CCOCC1)C.[Br-],N-pentadecyl-N-methylmorpholinium bromide,AADYJk,O,water,
qSPlK,0.001,303.15,0.00026,101,1.33208,Kaur et al. (2023),Refractive index,Liquid,ABRFaF,CCCCCCCCCCCCCCn1cc[n+](C)c1.[Br-],1-methyl-3-tetradecylimidazolium bromide,ABXYdj,CCCCCCCCCCCCCCC[N+]1(CCOCC1)C.[Br-],N-pentadecyl-N-methylmorpholinium bromide,AADYJk,O,water,
qSPlK,0.001,303.15,0.00079,101,1.33211,Kaur et al. (2023),Refractive index,Liquid,ABRFaF,CCCCCCCCCCCCCCn1cc[n+](C)c1.[Br-],1-methyl-3-tetradecylimidazolium bromide,ABXYdj,CCCCCCCCCCCCCCC[N+]1(CCOCC1)C.[Br-],N-pentadecyl-N-methylmorpholinium bromide,AADYJk,O,water,
qSPlK,0.001,303.15,0.00132,101,1.33214,Kaur et al. (2023),Refractive index,Liquid,ABRFaF,CCCCCCCCCCCCCCn1cc[n+](C)c1.[Br-],1-methyl-3-tetradecylimidazolium bromide,ABXYdj,CCCCCCCCCCCCCCC[N+]1(CCOCC1)C.[Br-],N-pentadecyl-N-methylmorpholinium bromide,AADYJk,O,water,
qSPlK,0.001,303.15,0.00184,101,1.33216,Kaur et al. (2023),Refractive index,Liquid,ABRFaF,CCCCCCCCCCCCCCn1cc[n+](C)c1.[Br-],1-methyl-3-tetradecylimidazolium bromide,ABXYdj,CCCCCCCCCCCCCCC[N+]1(CCOCC1)C.[Br-],N-pentadecyl-N-methylmorpholinium bromide,AADYJk,O,water,
qSPlK,0.001,303.15,0.00237,101,1.33218,Kaur et al. (2023),Refractive index,Liquid,ABRFaF,CCCCCCCCCCCCCCn1cc[n+](C)c1.[Br-],1-methyl-3-tetradecylimidazolium bromide,ABXYdj,CCCCCCCCCCCCCCC[N+]1(CCOCC1)C.[Br-],N-pentadecyl-N-methylmorpholinium bromide,AADYJk,O,water,
qSPlK,0.001,303.15,0.00289,101,1.33221,Kaur et al. (2023),Refractive index,Liquid,ABRFaF,CCCCCCCCCCCCCCn1cc[n+](C)c1.[Br-],1-methyl-3-tetradecylimidazolium bromide,ABXYdj,CCCCCCCCCCCCCCC[N+]1(CCOCC1)C.[Br-],N-pentadecyl-N-methylmorpholinium bromide,AADYJk,O,water,
qSPlK,0.001,303.15,0.00342,101,1.33223,Kaur et al. (2023),Refractive index,Liquid,ABRFaF,CCCCCCCCCCCCCCn1cc[n+](C)c1.[Br-],1-methyl-3-tetradecylimidazolium bromide,ABXYdj,CCCCCCCCCCCCCCC[N+]1(CCOCC1)C.[Br-],N-pentadecyl-N-methylmorpholinium bromide,AADYJk,O,water,
qSPlK,0.001,303.15,0.00395,101,1.33225,Kaur et al. (2023),Refractive index,Liquid,ABRFaF,CCCCCCCCCCCCCCn1cc[n+](C)c1.[Br-],1-methyl-3-tetradecylimidazolium bromide,ABXYdj,CCCCCCCCCCCCCCC[N+]1(CCOCC1)C.[Br-],N-pentadecyl-N-methylmorpholinium bromide,AADYJk,O,water,
qSPlK,0.001,303.15,0.00447,101,1.33227,Kaur et al. (2023),Refractive index,Liquid,ABRFaF,CCCCCCCCCCCCCCn1cc[n+](C)c1.[Br-],1-methyl-3-tetradecylimidazolium bromide,ABXYdj,CCCCCCCCCCCCCCC[N+]1(CCOCC1)C.[Br-],N-pentadecyl-N-methylmorpholinium bromide,AADYJk,O,water,
qSPlK,0.001,308.15,0.00026,101,1.33139,Kaur et al. (2023),Refractive index,Liquid,ABRFaF,CCCCCCCCCCCCCCn1cc[n+](C)c1.[Br-],1-methyl-3-tetradecylimidazolium bromide,ABXYdj,CCCCCCCCCCCCCCC[N+]1(CCOCC1)C.[Br-],N-pentadecyl-N-methylmorpholinium bromide,AADYJk,O,water,
qSPlK,0.001,308.15,0.00079,101,1.33142,Kaur et al. (2023),Refractive index,Liquid,ABRFaF,CCCCCCCCCCCCCCn1cc[n+](C)c1.[Br-],1-methyl-3-tetradecylimidazolium bromide,ABXYdj,CCCCCCCCCCCCCCC[N+]1(CCOCC1)C.[Br-],N-pentadecyl-N-methylmorpholinium bromide,AADYJk,O,water,
qSPlK,0.001,308.15,0.00132,101,1.33146,Kaur et al. (2023),Refractive index,Liquid,ABRFaF,CCCCCCCCCCCCCCn1cc[n+](C)c1.[Br-],1-methyl-3-tetradecylimidazolium bromide,ABXYdj,CCCCCCCCCCCCCCC[N+]1(CCOCC1)C.[Br-],N-pentadecyl-N-methylmorpholinium bromide,AADYJk,O,water,
qSPlK,0.001,308.15,0.00184,101,1.33148,Kaur et al. (2023),Refractive index,Liquid,ABRFaF,CCCCCCCCCCCCCCn1cc[n+](C)c1.[Br-],1-methyl-3-tetradecylimidazolium bromide,ABXYdj,CCCCCCCCCCCCCCC[N+]1(CCOCC1)C.[Br-],N-pentadecyl-N-methylmorpholinium bromide,AADYJk,O,water,
qSPlK,0.001,308.15,0.00237,101,1.3315,Kaur et al. (2023),Refractive index,Liquid,ABRFaF,CCCCCCCCCCCCCCn1cc[n+](C)c1.[Br-],1-methyl-3-tetradecylimidazolium bromide,ABXYdj,CCCCCCCCCCCCCCC[N+]1(CCOCC1)C.[Br-],N-pentadecyl-N-methylmorpholinium bromide,AADYJk,O,water,
qSPlK,0.001,308.15,0.00289,101,1.33152,Kaur et al. (2023),Refractive index,Liquid,ABRFaF,CCCCCCCCCCCCCCn1cc[n+](C)c1.[Br-],1-methyl-3-tetradecylimidazolium bromide,ABXYdj,CCCCCCCCCCCCCCC[N+]1(CCOCC1)C.[Br-],N-pentadecyl-N-methylmorpholinium bromide,AADYJk,O,water,
qSPlK,0.001,308.15,0.00342,101,1.33154,Kaur et al. (2023),Refractive index,Liquid,ABRFaF,CCCCCCCCCCCCCCn1cc[n+](C)c1.[Br-],1-methyl-3-tetradecylimidazolium bromide,ABXYdj,CCCCCCCCCCCCCCC[N+]1(CCOCC1)C.[Br-],N-pentadecyl-N-methylmorpholinium bromide,AADYJk,O,water,
qSPlK,0.001,308.15,0.00395,101,1.33156,Kaur et al. (2023),Refractive index,Liquid,ABRFaF,CCCCCCCCCCCCCCn1cc[n+](C)c1.[Br-],1-methyl-3-tetradecylimidazolium bromide,ABXYdj,CCCCCCCCCCCCCCC[N+]1(CCOCC1)C.[Br-],N-pentadecyl-N-methylmorpholinium bromide,AADYJk,O,water,
qSPlK,0.001,308.15,0.00447,101,1.33158,Kaur et al. (2023),Refractive index,Liquid,ABRFaF,CCCCCCCCCCCCCCn1cc[n+](C)c1.[Br-],1-methyl-3-tetradecylimidazolium bromide,ABXYdj,CCCCCCCCCCCCCCC[N+]1(CCOCC1)C.[Br-],N-pentadecyl-N-methylmorpholinium bromide,AADYJk,O,water,
