Repository: kamranayazheydarov/ILTHERMO-data

# ILThermo Data Processing

This project processes JSON files containing density data and merges them into CSV files. It also updates the CSV files with metadata and SMILES strings for compounds.

## main_functions.py

This script contains the main functions for processing the density data.

## File Descriptions

### #file:compounds.csv

This file contains compound information with the following headers:
- `id` (integer): The unique identifier for each compound.
- `smiles` (string): The SMILES string representation of the compound.

File: refindex_csv_data/refindex_setid_qUuAw.csv
setid,Mole fraction of 1-ethyl-3-methylimidazolium diethyl phosphate,"Pressure, kPa","Temperature, K",Refractive index (Na D-line),reference,propertiy,phases,compound id 1,smile 1,compound name 1,compound id 2,smile 2,compound name 2,compound id 3,smile 3,compound name 3,Unnamed: 13
qUuAw,0,100,293,1.3333,Kaneko et al. (2018a),Refractive index,Liquid,AAyqRj,CCOP(=O)([O-])OCC.CC[n+]1ccn(C)c1,1-ethyl-3-methylimidazolium diethyl phosphate,AADYJk,O,water,,,,
qUuAw,0.009,100,293,1.35,Kaneko et al. (2018a),Refractive index,Liquid,AAyqRj,CCOP(=O)([O-])OCC.CC[n+]1ccn(C)c1,1-ethyl-3-methylimidazolium diethyl phosphate,AADYJk,O,water,,,,
qUuAw,0.028,100,293,1.3767,Kaneko et al. (2018a),Refractive index,Liquid,AAyqRj,CCOP(=O)([O-])OCC.CC[n+]1ccn(C)c1,1-ethyl-3-methylimidazolium diethyl phosphate,AADYJk,O,water,,,,
qUuAw,0.046,100,293,1.3959,Kaneko et al. (2018a),Refractive index,Liquid,AAyqRj,CCOP(=O)([O-])OCC.CC[n+]1ccn(C)c1,1-ethyl-3-methylimidazolium diethyl phosphate,AADYJk,O,water,,,,
qUuAw,0.093,100,293,1.4243,Kaneko et al. (2018a),Refractive index,Liquid,AAyqRj,CCOP(=O)([O-])OCC.CC[n+]1ccn(C)c1,1-ethyl-3-methylimidazolium diethyl phosphate,AADYJk,O,water,,,,
qUuAw,0.158,100,293,1.4433,Kaneko et al. (2018a),Refractive index,Liquid,AAyqRj,CCOP(=O)([O-])OCC.CC[n+]1ccn(C)c1,1-ethyl-3-methylimidazolium diethyl phosphate,AADYJk,O,water,,,,
qUuAw,0.23,100,293,1.4546,Kaneko et al. (2018a),Refractive index,Liquid,AAyqRj,CCOP(=O)([O-])OCC.CC[n+]1ccn(C)c1,1-ethyl-3-methylimidazolium diethyl phosphate,AADYJk,O,water,,,,
qUuAw,0.327,100,293,1.4621,Kaneko et al. (2018a),Refractive index,Liquid,AAyqRj,CCOP(=O)([O-])OCC.CC[n+]1ccn(C)c1,1-ethyl-3-methylimidazolium diethyl phosphate,AADYJk,O,water,,,,
qUuAw,0.454,100,293,1.4678,Kaneko et al. (2018a),Refractive index,Liquid,AAyqRj,CCOP(=O)([O-])OCC.CC[n+]1ccn(C)c1,1-ethyl-3-methylimidazolium diethyl phosphate,AADYJk,O,water,,,,
qUuAw,0.705,100,293,1.4721,Kaneko et al. (2018a),Refractive index,Liquid,AAyqRj,CCOP(=O)([O-])OCC.CC[n+]1ccn(C)c1,1-ethyl-3-methylimidazolium diethyl phosphate,AADYJk,O,water,,,,
qUuAw,0.94,100,293,1.4735,Kaneko et al. (2018a),Refractive index,Liquid,AAyqRj,CCOP(=O)([O-])OCC.CC[n+]1ccn(C)c1,1-ethyl-3-methylimidazolium diethyl phosphate,AADYJk,O,water,,,,
qUuAw,1,100,293,1.4742,Kaneko et al. (2018a),Refractive index,Liquid,AAyqRj,CCOP(=O)([O-])OCC.CC[n+]1ccn(C)c1,1-ethyl-3-methylimidazolium diethyl phosphate,AADYJk,O,water,,,,

File: refindex_csv_data/refindex_setid_qZBTF.csv
setid,"Temperature, K",Mole fraction of 1-butyl-3-methylimidazolium tetrafluoroborate,"Pressure, kPa",Refractive index (Na D-line),reference,propertiy,phases,compound id 1,smile 1,compound name 1,compound id 2,smile 2,compound name 2,compound id 3,smile 3,compound name 3,Unnamed: 13
qZBTF,298.15,0,100,1.51119,Sunkara et al. (2015),Refractive index,Liquid,AAVTDi,C=CN1CCCC1=O,N-vinylpyrrolidone,AArYBF,CCCC[n+]1ccn(C)c1.F[B-](F)(F)F,1-butyl-3-methylimidazolium tetrafluoroborate,,,,
qZBTF,298.15,0.1046,100,1.4987,Sunkara et al. (2015),Refractive index,Liquid,AAVTDi,C=CN1CCCC1=O,N-vinylpyrrolidone,AArYBF,CCCC[n+]1ccn(C)c1.F[B-](F)(F)F,1-butyl-3-methylimidazolium tetrafluoroborate,,,,
qZBTF,298.15,0.2035,100,1.48698,Sunkara et al. (2015),Refractive index,Liquid,AAVTDi,C=CN1CCCC1=O,N-vinylpyrrolidone,AArYBF,CCCC[n+]1ccn(C)c1.F[B-](F)(F)F,1-butyl-3-methylimidazolium tetrafluoroborate,,,,
qZBTF,298.15,0.3042,100,1.47636,Sunkara et al. (2015),Refractive index,Liquid,AAVTDi,C=CN1CCCC1=O,N-vinylpyrrolidone,AArYBF,CCCC[n+]1ccn(C)c1.F[B-](F)(F)F,1-butyl-3-methylimidazolium tetrafluoroborate,,,,
qZBTF,298.15,0.406,100,1.46672,Sunkara et al. (2015),Refractive index,Liquid,AAVTDi,C=CN1CCCC1=O,N-vinylpyrrolidone,AArYBF,CCCC[n+]1ccn(C)c1.F[B-](F)(F)F,1-butyl-3-methylimidazolium tetrafluoroborate,,,,
qZBTF,298.15,0.4945,100,1.45868,Sunkara et al. (2015),Refractive index,Liquid,AAVTDi,C=CN1CCCC1=O,N-vinylpyrrolidone,AArYBF,CCCC[n+]1ccn(C)c1.F[B-](F)(F)F,1-butyl-3-methylimidazolium tetrafluoroborate,,,,
qZBTF,298.15,0.607,100,1.44913,Sunkara et al. (2015),Refractive index,Liquid,AAVTDi,C=CN1CCCC1=O,N-vinylpyrrolidone,AArYBF,CCCC[n+]1ccn(C)c1.F[B-](F)(F)F,1-butyl-3-methylimidazolium tetrafluoroborate,,,,
qZBTF,298.15,0.697,100,1.44241,Sunkara et al. (2015),Refractive index,Liquid,AAVTDi,C=CN1CCCC1=O,N-vinylpyrrolidone,AArYBF,CCCC[n+]1ccn(C)c1.F[B-](F)(F)F,1-butyl-3-methylimidazolium tetrafluoroborate,,,,
qZBTF,298.15,0.7828,100,1.43341,Sunkara et al. (2015),Refractive index,Liquid,AAVTDi,C=CN1CCCC1=O,N-vinylpyrrolidone,AArYBF,CCCC[n+]1ccn(C)c1.F[B-](F)(F)F,1-butyl-3-methylimidazolium tetrafluoroborate,,,,
qZBTF,298.15,0.9104,100,1.42725,Sunkara et al. (2015),Refractive index,Liquid,AAVTDi,C=CN1CCCC1=O,N-vinylpyrrolidone,AArYBF,CCCC[n+]1ccn(C)c1.F[B-](F)(F)F,1-butyl-3-methylimidazolium tetrafluoroborate,,,,
qZBTF,298.15,1,100,1.42058,Sunkara et al. (2015),Refractive index,Liquid,AAVTDi,C=CN1CCCC1=O,N-vinylpyrrolidone,AArYBF,CCCC[n+]1ccn(C)c1.F[B-](F)(F)F,1-butyl-3-methylimidazolium tetrafluoroborate,,,,
qZBTF,303.15,0,100,1.50886,Sunkara et al. (2015),Refractive index,Liquid,AAVTDi,C=CN1CCCC1=O,N-vinylpyrrolidone,AArYBF,CCCC[n+]1ccn(C)c1.F[B-](F)(F)F,1-butyl-3-methylimidazolium tetrafluoroborate,,,,
qZBTF,303.15,0.1046,100,1.49659,Sunkara et al. (2015),Refractive index,Liquid,AAVTDi,C=CN1CCCC1=O,N-vinylpyrrolidone,AArYBF,CCCC[n+]1ccn(C)c1.F[B-](F)(F)F,1-butyl-3-methylimidazolium tetrafluoroborate,,,,
qZBTF,303.15,0.2035,100,1.48494,Sunkara et al. (2015),Refractive index,Liquid,AAVTDi,C=CN1CCCC1=O,N-vinylpyrrolidone,AArYBF,CCCC[n+]1ccn(C)c1.F[B-](F)(F)F,1-butyl-3-methylimidazolium tetrafluoroborate,,,,
qZBTF,303.15,0.3042,100,1.4745,Sunkara et al. (2015),Refractive index,Liquid,AAVTDi,C=CN1CCCC1=O,N-vinylpyrrolidone,AArYBF,CCCC[n+]1ccn(C)c1.F[B-](F)(F)F,1-butyl-3-methylimidazolium tetrafluoroborate,,,,
qZBTF,303.15,0.406,100,1.4648,Sunkara et al. (2015),Refractive index,Liquid,AAVTDi,C=CN1CCCC1=O,N-vinylpyrrolidone,AArYBF,CCCC[n+]1ccn(C)c1.F[B-](F)(F)F,1-butyl-3-methylimidazolium tetrafluoroborate,,,,
qZBTF,303.15,0.4945,100,1.45699,Sunkara et al. (2015),Refractive index,Liquid,AAVTDi,C=CN1CCCC1=O,N-vinylpyrrolidone,AArYBF,CCCC[n+]1ccn(C)c1.F[B-](F)(F)F,1-butyl-3-methylimidazolium tetrafluoroborate,,,,
qZBTF,303.15,0.607,100,1.44651,Sunkara et al. (2015),Refractive index,Liquid,AAVTDi,C=CN1CCCC1=O,N-vinylpyrrolidone,AArYBF,CCCC[n+]1ccn(C)c1.F[B-](F)(F)F,1-butyl-3-methylimidazolium tetrafluoroborate,,,,
qZBTF,303.15,0.697,100,1.44097,Sunkara et al. (2015),Refractive index,Liquid,AAVTDi,C=CN1CCCC1=O,N-vinylpyrrolidone,AArYBF,CCCC[n+]1ccn(C)c1.F[B-](F)(F)F,1-butyl-3-methylimidazolium tetrafluoroborate,,,,
qZBTF,303.15,0.7828,100,1.43197,Sunkara et al. (2015),Refractive index,Liquid,AAVTDi,C=CN1CCCC1=O,N-vinylpyrrolidone,AArYBF,CCCC[n+]1ccn(C)c1.F[B-](F)(F)F,1-butyl-3-methylimidazolium tetrafluoroborate,,,,
qZBTF,303.15,0.9104,100,1.42592,Sunkara et al. (2015),Refractive index,Liquid,AAVTDi,C=CN1CCCC1=O,N-vinylpyrrolidone,AArYBF,CCCC[n+]1ccn(C)c1.F[B-](F)(F)F,1-butyl-3-methylimidazolium tetrafluoroborate,,,,
qZBTF,303.15,1,100,1.41913,Sunkara et al. (2015),Refractive index,Liquid,AAVTDi,C=CN1CCCC1=O,N-vinylpyrrolidone,AArYBF,CCCC[n+]1ccn(C)c1.F[B-](F)(F)F,1-butyl-3-methylimidazolium tetrafluoroborate,,,,
qZBTF,308.15,0,100,1.5065,Sunkara et al. (2015),Refractive index,Liquid,AAVTDi,C=CN1CCCC1=O,N-vinylpyrrolidone,AArYBF,CCCC[n+]1ccn(C)c1.F[B-](F)(F)F,1-butyl-3-methylimidazolium tetrafluoroborate,,,,
qZBTF,308.15,0.1046,100,1.49444,Sunkara et al. (2015),Refractive index,Liquid,AAVTDi,C=CN1CCCC1=O,N-vinylpyrrolidone,AArYBF,CCCC[n+]1ccn(C)c1.F[B-](F)(F)F,1-butyl-3-methylimidazolium tetrafluoroborate,,,,
qZBTF,308.15,0.2035,100,1.48295,Sunkara et al. (2015),Refractive index,Liquid,AAVTDi,C=CN1CCCC1=O,N-vinylpyrrolidone,AArYBF,CCCC[n+]1ccn(C)c1.F[B-](F)(F)F,1-butyl-3-methylimidazolium tetrafluoroborate,,,,
qZBTF,308.15,0.3042,100,1.47251,Sunkara et al. (2015),Refractive index,Liquid,AAVTDi,C=CN1CCCC1=O,N-vinylpyrrolidone,AArYBF,CCCC[n+]1ccn(C)c1.F[B-](F)(F)F,1-butyl-3-methylimidazolium tetrafluoroborate,,,,
qZBTF,308.15,0.406,100,1.46308,Sunkara et al. (2015),Refractive index,Liquid,AAVTDi,C=CN1CCCC1=O,N-vinylpyrrolidone,AArYBF,CCCC[n+]1ccn(C)c1.F[B-](F)(F)F,1-butyl-3-methylimidazolium tetrafluoroborate,,,,
qZBTF,308.15,0.4945,100,1.45534,Sunkara et al. (2015),Refractive index,Liquid,AAVTDi,C=CN1CCCC1=O,N-vinylpyrrolidone,AArYBF,CCCC[n+]1ccn(C)c1.F[B-](F)(F)F,1-butyl-3-methylimidazolium tetrafluoroborate,,,,
qZBTF,308.15,0.607,100,1.44502,Sunkara et al. (2015),Refractive index,Liquid,AAVTDi,C=CN1CCCC1=O,N-vinylpyrrolidone,AArYBF,CCCC[n+]1ccn(C)c1.F[B-](F)(F)F,1-butyl-3-methylimidazolium tetrafluoroborate,,,,
qZBTF,308.15,0.697,100,1.43944,Sunkara et al. (2015),Refractive index,Liquid,AAVTDi,C=CN1CCCC1=O,N-vinylpyrrolidone,AArYBF,CCCC[n+]1ccn(C)c1.F[B-](F)(F)F,1-butyl-3-methylimidazolium tetrafluoroborate,,,,
qZBTF,308.15,0.7828,100,1.43065,Sunkara et al. (2015),Refractive index,Liquid,AAVTDi,C=CN1CCCC1=O,N-vinylpyrrolidone,AArYBF,CCCC[n+]1ccn(C)c1.F[B-](F)(F)F,1-butyl-3-methylimidazolium tetrafluoroborate,,,,
qZBTF,308.15,0.9104,100,1.42459,Sunkara et al. (2015),Refractive index,Liquid,AAVTDi,C=CN1CCCC1=O,N-vinylpyrrolidone,AArYBF,CCCC[n+]1ccn(C)c1.F[B-](F)(F)F,1-butyl-3-methylimidazolium tetrafluoroborate,,,,
qZBTF,308.15,1,100,1.41764,Sunkara et al. (2015),Refractive index,Liquid,AAVTDi,C=CN1CCCC1=O,N-vinylpyrrolidone,AArYBF,CCCC[n+]1ccn(C)c1.F[B-](F)(F)F,1-butyl-3-methylimidazolium tetrafluoroborate,,,,
qZBTF,313.15,0,100,1.50415,Sunkara et al. (2015),Refractive index,Liquid,AAVTDi,C=CN1CCCC1=O,N-vinylpyrrolidone,AArYBF,CCCC[n+]1ccn(C)c1.F[B-](F)(F)F,1-butyl-3-methylimidazolium tetrafluoroborate,,,,
qZBTF,313.15,0.1046,100,1.49224,Sunkara et al. (2015),Refractive index,Liquid,AAVTDi,C=CN1CCCC1=O,N-vinylpyrrolidone,AArYBF,CCCC[n+]1ccn(C)c1.F[B-](F)(F)F,1-butyl-3-methylimidazolium tetrafluoroborate,,,,
qZBTF,313.15,0.2035,100,1.48108,Sunkara et al. (2015),Refractive index,Liquid,AAVTDi,C=CN1CCCC1=O,N-vinylpyrrolidone,AArYBF,CCCC[n+]1ccn(C)c1.F[B-](F)(F)F,1-butyl-3-methylimidazolium tetrafluoroborate,,,,
qZBTF,313.15,0.3042,100,1.47065,Sunkara et al. (2015),Refractive index,Liquid,AAVTDi,C=CN1CCCC1=O,N-vinylpyrrolidone,AArYBF,CCCC[n+]1ccn(C)c1.F[B-](F)(F)F,1-butyl-3-methylimidazolium tetrafluoroborate,,,,
qZBTF,313.15,0.406,100,1.46137,Sunkara et al. (2015),Refractive index,Liquid,AAVTDi,C=CN1CCCC1=O,N-vinylpyrrolidone,AArYBF,CCCC[n+]1ccn(C)c1.F[B-](F)(F)F,1-butyl-3-methylimidazolium tetrafluoroborate,,,,
qZBTF,313.15,0.4945,100,1.45369,Sunkara et al. (2015),Refractive index,Liquid,AAVTDi,C=CN1CCCC1=O,N-vinylpyrrolidone,AArYBF,CCCC[n+]1ccn(C)c1.F[B-](F)(F)F,1-butyl-3-methylimidazolium tetrafluoroborate,,,,
qZBTF,313.15,0.607,100,1.44349,Sunkara et al. (2015),Refractive index,Liquid,AAVTDi,C=CN1CCCC1=O,N-vinylpyrrolidone,AArYBF,CCCC[n+]1ccn(C)c1.F[B-](F)(F)F,1-butyl-3-methylimidazolium tetrafluoroborate,,,,
qZBTF,313.15,0.697,100,1.43784,Sunkara et al. (2015),Refractive index,Liquid,AAVTDi,C=CN1CCCC1=O,N-vinylpyrrolidone,AArYBF,CCCC[n+]1ccn(C)c1.F[B-](F)(F)F,1-butyl-3-methylimidazolium tetrafluoroborate,,,,
qZBTF,313.15,0.7828,100,1.42937,Sunkara et al. (2015),Refractive index,Liquid,AAVTDi,C=CN1CCCC1=O,N-vinylpyrrolidone,AArYBF,CCCC[n+]1ccn(C)c1.F[B-](F)(F)F,1-butyl-3-methylimidazolium tetrafluoroborate,,,,
qZBTF,313.15,0.9104,100,1.42327,Sunkara et al. (2015),Refractive index,Liquid,AAVTDi,C=CN1CCCC1=O,N-vinylpyrrolidone,AArYBF,CCCC[n+]1ccn(C)c1.F[B-](F)(F)F,1-butyl-3-methylimidazolium tetrafluoroborate,,,,
qZBTF,313.15,1,100,1.41621,Sunkara et al. (2015),Refractive index,Liquid,AAVTDi,C=CN1CCCC1=O,N-vinylpyrrolidone,AArYBF,CCCC[n+]1ccn(C)c1.F[B-](F)(F)F,1-butyl-3-methylimidazolium tetrafluoroborate,,,,
qZBTF,318.15,0,100,1.50181,Sunkara et al. (2015),Refractive index,Liquid,AAVTDi,C=CN1CCCC1=O,N-vinylpyrrolidone,AArYBF,CCCC[n+]1ccn(C)c1.F[B-](F)(F)F,1-butyl-3-methylimidazolium tetrafluoroborate,,,,
qZBTF,318.15,0.1046,100,1.49001,Sunkara et al. (2015),Refractive index,Liquid,AAVTDi,C=CN1CCCC1=O,N-vinylpyrrolidone,AArYBF,CCCC[n+]1ccn(C)c1.F[B-](F)(F)F,1-butyl-3-methylimidazolium tetrafluoroborate,,,,
qZBTF,318.15,0.2035,100,1.47899,Sunkara et al. (2015),Refractive index,Liquid,AAVTDi,C=CN1CCCC1=O,N-vinylpyrrolidone,AArYBF,CCCC[n+]1ccn(C)c1.F[B-](F)(F)F,1-butyl-3-methylimidazolium tetrafluoroborate,,,,
qZBTF,318.15,0.3042,100,1.46886,Sunkara et al. (2015),Refractive index,Liquid,AAVTDi,C=CN1CCCC1=O,N-vinylpyrrolidone,AArYBF,CCCC[n+]1ccn(C)c1.F[B-](F)(F)F,1-butyl-3-methylimidazolium tetrafluoroborate,,,,
qZBTF,318.15,0.406,100,1.45957,Sunkara et al. (2015),Refractive index,Liquid,AAVTDi,C=CN1CCCC1=O,N-vinylpyrrolidone,AArYBF,CCCC[n+]1ccn(C)c1.F[B-](F)(F)F,1-butyl-3-methylimidazolium tetrafluoroborate,,,,
qZBTF,318.15,0.4945,100,1.45198,Sunkara et al. (2015),Refractive index,Liquid,AAVTDi,C=CN1CCCC1=O,N-vinylpyrrolidone,AArYBF,CCCC[n+]1ccn(C)c1.F[B-](F)(F)F,1-butyl-3-methylimidazolium tetrafluoroborate,,,,
qZBTF,318.15,0.607,100,1.44199,Sunkara et al. (2015),Refractive index,Liquid,AAVTDi,C=CN1CCCC1=O,N-vinylpyrrolidone,AArYBF,CCCC[n+]1ccn(C)c1.F[B-](F)(F)F,1-butyl-3-methylimidazolium tetrafluoroborate,,,,
qZBTF,318.15,0.697,100,1.43632,Sunkara et al. (2015),Refractive index,Liquid,AAVTDi,C=CN1CCCC1=O,N-vinylpyrrolidone,AArYBF,CCCC[n+]1ccn(C)c1.F[B-](F)(F)F,1-butyl-3-methylimidazolium tetrafluoroborate,,,,
qZBTF,318.15,0.7828,100,1.42834,Sunkara et al. (2015),Refractive index,Liquid,AAVTDi,C=CN1CCCC1=O,N-vinylpyrrolidone,AArYBF,CCCC[n+]1ccn(C)c1.F[B-](F)(F)F,1-butyl-3-methylimidazolium tetrafluoroborate,,,,
qZBTF,318.15,0.9104,100,1.42194,Sunkara et al. (2015),Refractive index,Liquid,AAVTDi,C=CN1CCCC1=O,N-vinylpyrrolidone,AArYBF,CCCC[n+]1ccn(C)c1.F[B-](F)(F)F,1-butyl-3-methylimidazolium tetrafluoroborate,,,,
qZBTF,318.15,1,100,1.41472,Sunkara et al. (2015),Refractive index,Liquid,AAVTDi,C=CN1CCCC1=O,N-vinylpyrrolidone,AArYBF,CCCC[n+]1ccn(C)c1.F[B-](F)(F)F,1-butyl-3-methylimidazolium tetrafluoroborate,,,,
qZBTF,323.15,0,100,1.49948,Sunkara et al. (2015),Refractive index,Liquid,AAVTDi,C=CN1CCCC1=O,N-vinylpyrrolidone,AArYBF,CCCC[n+]1ccn(C)c1.F[B-](F)(F)F,1-butyl-3-methylimidazolium tetrafluoroborate,,,,
qZBTF,323.15,0.1046,100,1.4878,Sunkara et al. (2015),Refractive index,Liquid,AAVTDi,C=CN1CCCC1=O,N-vinylpyrrolidone,AArYBF,CCCC[n+]1ccn(C)c1.F[B-](F)(F)F,1-butyl-3-methylimidazolium tetrafluoroborate,,,,
qZBTF,323.15,0.2035,100,1.47691,Sunkara et al. (2015),Refractive index,Liquid,AAVTDi,C=CN1CCCC1=O,N-vinylpyrrolidone,AArYBF,CCCC[n+]1ccn(C)c1.F[B-](F)(F)F,1-butyl-3-methylimidazolium tetrafluoroborate,,,,
qZBTF,323.15,0.3042,100,1.46692,Sunkara et al. (2015),Refractive index,Liquid,AAVTDi,C=CN1CCCC1=O,N-vinylpyrrolidone,AArYBF,CCCC[n+]1ccn(C)c1.F[B-](F)(F)F,1-butyl-3-methylimidazolium tetrafluoroborate,,,,
qZBTF,323.15,0.406,100,1.45773,Sunkara et al. (2015),Refractive index,Liquid,AAVTDi,C=CN1CCCC1=O,N-vinylpyrrolidone,AArYBF,CCCC[n+]1ccn(C)c1.F[B-](F)(F)F,1-butyl-3-methylimidazolium tetrafluoroborate,,,,
qZBTF,323.15,0.4945,100,1.45015,Sunkara et al. (2015),Refractive index,Liquid,AAVTDi,C=CN1CCCC1=O,N-vinylpyrrolidone,AArYBF,CCCC[n+]1ccn(C)c1.F[B-](F)(F)F,1-butyl-3-methylimidazolium tetrafluoroborate,,,,
qZBTF,323.15,0.607,100,1.44042,Sunkara et al. (2015),Refractive index,Liquid,AAVTDi,C=CN1CCCC1=O,N-vinylpyrrolidone,AArYBF,CCCC[n+]1ccn(C)c1.F[B-](F)(F)F,1-butyl-3-methylimidazolium tetrafluoroborate,,,,
qZBTF,323.15,0.697,100,1.43462,Sunkara et al. (2015),Refractive index,Liquid,AAVTDi,C=CN1CCCC1=O,N-vinylpyrrolidone,AArYBF,CCCC[n+]1ccn(C)c1.F[B-](F)(F)F,1-butyl-3-methylimidazolium tetrafluoroborate,,,,
qZBTF,323.15,0.7828,100,1.42708,Sunkara et al. (2015),Refractive index,Liquid,AAVTDi,C=CN1CCCC1=O,N-vinylpyrrolidone,AArYBF,CCCC[n+]1ccn(C)c1.F[B-](F)(F)F,1-butyl-3-methylimidazolium tetrafluoroborate,,,,
qZBTF,323.15,0.9104,100,1.42061,Sunkara et al. (2015),Refractive index,Liquid,AAVTDi,C=CN1CCCC1=O,N-vinylpyrrolidone,AArYBF,CCCC[n+]1ccn(C)c1.F[B-](F)(F)F,1-butyl-3-methylimidazolium tetrafluoroborate,,,,
qZBTF,323.15,1,100,1.4133,Sunkara et al. (2015),Refractive index,Liquid,AAVTDi,C=CN1CCCC1=O,N-vinylpyrrolidone,AArYBF,CCCC[n+]1ccn(C)c1.F[B-](F)(F)F,1-butyl-3-methylimidazolium tetrafluoroborate,,,,

File: refindex_csv_data/refindex_setid_qhwuY.csv
setid,"Temperature, K",Mole fraction of 1-(3-aminopropyl)-3-methyl-1H-imidazolium tetrafluoroborate,"Pressure, kPa",Refractive index (Na D-line),reference,propertiy,phases,compound id 1,smile 1,compound name 1,compound id 2,smile 2,compound name 2,compound id 3,smile 3,compound name 3,Unnamed: 13
qhwuY,288.15,0,101,1.4792,Wang et al. (2023b),Refractive index,Liquid,AAriGj,Cn1cc[n+](CCCN)c1.F[B-](F)(F)F,1-(3-aminopropyl)-3-methyl-1H-imidazolium tetrafluoroborate,AAPByN,CS(C)=O,dimethyl sulfoxide,,,,
qhwuY,288.15,0.1003,101,1.4766,Wang et al. (2023b),Refractive index,Liquid,AAriGj,Cn1cc[n+](CCCN)c1.F[B-](F)(F)F,1-(3-aminopropyl)-3-methyl-1H-imidazolium tetrafluoroborate,AAPByN,CS(C)=O,dimethyl sulfoxide,,,,
qhwuY,288.15,0.2,101,1.4742,Wang et al. (2023b),Refractive index,Liquid,AAriGj,Cn1cc[n+](CCCN)c1.F[B-](F)(F)F,1-(3-aminopropyl)-3-methyl-1H-imidazolium tetrafluoroborate,AAPByN,CS(C)=O,dimethyl sulfoxide,,,,
qhwuY,288.15,0.2997,101,1.4718,Wang et al. (2023b),Refractive index,Liquid,AAriGj,Cn1cc[n+](CCCN)c1.F[B-](F)(F)F,1-(3-aminopropyl)-3-methyl-1H-imidazolium tetrafluoroborate,AAPByN,CS(C)=O,dimethyl sulfoxide,,,,
qhwuY,288.15,0.3997,101,1.4695,Wang et al. (2023b),Refractive index,Liquid,AAriGj,Cn1cc[n+](CCCN)c1.F[B-](F)(F)F,1-(3-aminopropyl)-3-methyl-1H-imidazolium tetrafluoroborate,AAPByN,CS(C)=O,dimethyl sulfoxide,,,,
qhwuY,288.15,0.4998,101,1.4671,Wang et al. (2023b),Refractive index,Liquid,AAriGj,Cn1cc[n+](CCCN)c1.F[B-](F)(F)F,1-(3-aminopropyl)-3-methyl-1H-imidazolium tetrafluoroborate,AAPByN,CS(C)=O,dimethyl sulfoxide,,,,
qhwuY,288.15,0.5999,101,1.4647,Wang et al. (2023b),Refractive index,Liquid,AAriGj,Cn1cc[n+](CCCN)c1.F[B-](F)(F)F,1-(3-aminopropyl)-3-methyl-1H-imidazolium tetrafluoroborate,AAPByN,CS(C)=O,dimethyl sulfoxide,,,,
qhwuY,288.15,0.7001,101,1.4621,Wang et al. (2023b),Refractive index,Liquid,AAriGj,Cn1cc[n+](CCCN)c1.F[B-](F)(F)F,1-(3-aminopropyl)-3-methyl-1H-imidazolium tetrafluoroborate,AAPByN,CS(C)=O,dimethyl sulfoxide,,,,
qhwuY,288.15,0.8109,101,1.4588,Wang et al. (2023b),Refractive index,Liquid,AAriGj,Cn1cc[n+](CCCN)c1.F[B-](F)(F)F,1-(3-aminopropyl)-3-methyl-1H-imidazolium tetrafluoroborate,AAPByN,CS(C)=O,dimethyl sulfoxide,,,,
qhwuY,288.15,0.8998,101,1.4558,Wang et al. (2023b),Refractive index,Liquid,AAriGj,Cn1cc[n+](CCCN)c1.F[B-](F)(F)F,1-(3-aminopropyl)-3-methyl-1H-imidazolium tetrafluoroborate,AAPByN,CS(C)=O,dimethyl sulfoxide,,,,
qhwuY,288.15,1,101,1.452,Wang et al. (2023b),Refractive index,Liquid,AAriGj,Cn1cc[n+](CCCN)c1.F[B-](F)(F)F,1-(3-aminopropyl)-3-methyl-1H-imidazolium tetrafluoroborate,AAPByN,CS(C)=O,dimethyl sulfoxide,,,,
qhwuY,293.15,0,101,1.4773,Wang et al. (2023b),Refractive index,Liquid,AAriGj,Cn1cc[n+](CCCN)c1.F[B-](F)(F)F,1-(3-aminopropyl)-3-methyl-1H-imidazolium tetrafluoroborate,AAPByN,CS(C)=O,dimethyl sulfoxide,,,,
qhwuY,293.15,0.1003,101,1.4748,Wang et al. (2023b),Refractive index,Liquid,AAriGj,Cn1cc[n+](CCCN)c1.F[B-](F)(F)F,1-(3-aminopropyl)-3-methyl-1H-imidazolium tetrafluoroborate,AAPByN,CS(C)=O,dimethyl sulfoxide,,,,
qhwuY,293.15,0.2,101,1.4725,Wang et al. (2023b),Refractive index,Liquid,AAriGj,Cn1cc[n+](CCCN)c1.F[B-](F)(F)F,1-(3-aminopropyl)-3-methyl-1H-imidazolium tetrafluoroborate,AAPByN,CS(C)=O,dimethyl sulfoxide,,,,
qhwuY,293.15,0.2997,101,1.4702,Wang et al. (2023b),Refractive index,Liquid,AAriGj,Cn1cc[n+](CCCN)c1.F[B-](F)(F)F,1-(3-aminopropyl)-3-methyl-1H-imidazolium tetrafluoroborate,AAPByN,CS(C)=O,dimethyl sulfoxide,,,,
qhwuY,293.15,0.3997,101,1.4681,Wang et al. (2023b),Refractive index,Liquid,AAriGj,Cn1cc[n+](CCCN)c1.F[B-](F)(F)F,1-(3-aminopropyl)-3-methyl-1H-imidazolium tetrafluoroborate,AAPByN,CS(C)=O,dimethyl sulfoxide,,,,
qhwuY,293.15,0.4998,101,1.4659,Wang et al. (2023b),Refractive index,Liquid,AAriGj,Cn1cc[n+](CCCN)c1.F[B-](F)(F)F,1-(3-aminopropyl)-3-methyl-1H-imidazolium tetrafluoroborate,AAPByN,CS(C)=O,dimethyl sulfoxide,,,,
qhwuY,293.15,0.5999,101,1.4635,Wang et al. (2023b),Refractive index,Liquid,AAriGj,Cn1cc[n+](CCCN)c1.F[B-](F)(F)F,1-(3-aminopropyl)-3-methyl-1H-imidazolium tetrafluoroborate,AAPByN,CS(C)=O,dimethyl sulfoxide,,,,
qhwuY,293.15,0.7001,101,1.4609,Wang et al. (2023b),Refractive index,Liquid,AAriGj,Cn1cc[n+](CCCN)c1.F[B-](F)(F)F,1-(3-aminopropyl)-3-methyl-1H-imidazolium tetrafluoroborate,AAPByN,CS(C)=O,dimethyl sulfoxide,,,,
qhwuY,293.15,0.8109,101,1.4577,Wang et al. (2023b),Refractive index,Liquid,AAriGj,Cn1cc[n+](CCCN)c1.F[B-](F)(F)F,1-(3-aminopropyl)-3-methyl-1H-imidazolium tetrafluoroborate,AAPByN,CS(C)=O,dimethyl sulfoxide,,,,
qhwuY,293.15,0.8998,101,1.4548,Wang et al. (2023b),Refractive index,Liquid,AAriGj,Cn1cc[n+](CCCN)c1.F[B-](F)(F)F,1-(3-aminopropyl)-3-methyl-1H-imidazolium tetrafluoroborate,AAPByN,CS(C)=O,dimethyl sulfoxide,,,,
qhwuY,293.15,1,101,1.451,Wang et al. (2023b),Refractive index,Liquid,AAriGj,Cn1cc[n+](CCCN)c1.F[B-](F)(F)F,1-(3-aminopropyl)-3-methyl-1H-imidazolium tetrafluoroborate,AAPByN,CS(C)=O,dimethyl sulfoxide,,,,
qhwuY,298.15,0,101,1.4753,Wang et al. (2023b),Refractive index,Liquid,AAriGj,Cn1cc[n+](CCCN)c1.F[B-](F)(F)F,1-(3-aminopropyl)-3-methyl-1H-imidazolium tetrafluoroborate,AAPByN,CS(C)=O,dimethyl sulfoxide,,,,
qhwuY,298.15,0.1003,101,1.473,Wang et al. (2023b),Refractive index,Liquid,AAriGj,Cn1cc[n+](CCCN)c1.F[B-](F)(F)F,1-(3-aminopropyl)-3-methyl-1H-imidazolium tetrafluoroborate,AAPByN,CS(C)=O,dimethyl sulfoxide,,,,
qhwuY,298.15,0.2,101,1.4708,Wang et al. (2023b),Refractive index,Liquid,AAriGj,Cn1cc[n+](CCCN)c1.F[B-](F)(F)F,1-(3-aminopropyl)-3-methyl-1H-imidazolium tetrafluoroborate,AAPByN,CS(C)=O,dimethyl sulfoxide,,,,
qhwuY,298.15,0.2997,101,1.4686,Wang et al. (2023b),Refractive index,Liquid,AAriGj,Cn1cc[n+](CCCN)c1.F[B-](F)(F)F,1-(3-aminopropyl)-3-methyl-1H-imidazolium tetrafluoroborate,AAPByN,CS(C)=O,dimethyl sulfoxide,,,,
qhwuY,298.15,0.3997,101,1.4667,Wang et al. (2023b),Refractive index,Liquid,AAriGj,Cn1cc[n+](CCCN)c1.F[B-](F)(F)F,1-(3-aminopropyl)-3-methyl-1H-imidazolium tetrafluoroborate,AAPByN,CS(C)=O,dimethyl sulfoxide,,,,
qhwuY,298.15,0.4998,101,1.4646,Wang et al. (2023b),Refractive index,Liquid,AAriGj,Cn1cc[n+](CCCN)c1.F[B-](F)(F)F,1-(3-aminopropyl)-3-methyl-1H-imidazolium tetrafluoroborate,AAPByN,CS(C)=O,dimethyl sulfoxide,,,,
qhwuY,298.15,0.5999,101,1.4623,Wang et al. (2023b),Refractive index,Liquid,AAriGj,Cn1cc[n+](CCCN)c1.F[B-](F)(F)F,1-(3-aminopropyl)-3-methyl-1H-imidazolium tetrafluoroborate,AAPByN,CS(C)=O,dimethyl sulfoxide,,,,
qhwuY,298.15,0.7001,101,1.4597,Wang et al. (2023b),Refractive index,Liquid,AAriGj,Cn1cc[n+](CCCN)c1.F[B-](F)(F)F,1-(3-aminopropyl)-3-methyl-1H-imidazolium tetrafluoroborate,AAPByN,CS(C)=O,dimethyl sulfoxide,,,,
qhwuY,298.15,0.8109,101,1.4566,Wang et al. (2023b),Refractive index,Liquid,AAriGj,Cn1cc[n+](CCCN)c1.F[B-](F)(F)F,1-(3-aminopropyl)-3-methyl-1H-imidazolium tetrafluoroborate,AAPByN,CS(C)=O,dimethyl sulfoxide,,,,
qhwuY,298.15,0.8998,101,1.4537,Wang et al. (2023b),Refractive index,Liquid,AAriGj,Cn1cc[n+](CCCN)c1.F[B-](F)(F)F,1-(3-aminopropyl)-3-methyl-1H-imidazolium tetrafluoroborate,AAPByN,CS(C)=O,dimethyl sulfoxide,,,,
qhwuY,298.15,1,101,1.4499,Wang et al. (2023b),Refractive index,Liquid,AAriGj,Cn1cc[n+](CCCN)c1.F[B-](F)(F)F,1-(3-aminopropyl)-3-methyl-1H-imidazolium tetrafluoroborate,AAPByN,CS(C)=O,dimethyl sulfoxide,,,,
qhwuY,303.15,0,101,1.4733,Wang et al. (2023b),Refractive index,Liquid,AAriGj,Cn1cc[n+](CCCN)c1.F[B-](F)(F)F,1-(3-aminopropyl)-3-methyl-1H-imidazolium tetrafluoroborate,AAPByN,CS(C)=O,dimethyl sulfoxide,,,,
qhwuY,303.15,0.1003,101,1.4712,Wang et al. (2023b),Refractive index,Liquid,AAriGj,Cn1cc[n+](CCCN)c1.F[B-](F)(F)F,1-(3-aminopropyl)-3-methyl-1H-imidazolium tetrafluoroborate,AAPByN,CS(C)=O,dimethyl sulfoxide,,,,
qhwuY,303.15,0.2,101,1.4692,Wang et al. (2023b),Refractive index,Liquid,AAriGj,Cn1cc[n+](CCCN)c1.F[B-](F)(F)F,1-(3-aminopropyl)-3-methyl-1H-imidazolium tetrafluoroborate,AAPByN,CS(C)=O,dimethyl sulfoxide,,,,
qhwuY,303.15,0.2997,101,1.4671,Wang et al. (2023b),Refractive index,Liquid,AAriGj,Cn1cc[n+](CCCN)c1.F[B-](F)(F)F,1-(3-aminopropyl)-3-methyl-1H-imidazolium tetrafluoroborate,AAPByN,CS(C)=O,dimethyl sulfoxide,,,,
qhwuY,303.15,0.3997,101,1.4653,Wang et al. (2023b),Refractive index,Liquid,AAriGj,Cn1cc[n+](CCCN)c1.F[B-](F)(F)F,1-(3-aminopropyl)-3-methyl-1H-imidazolium tetrafluoroborate,AAPByN,CS(C)=O,dimethyl sulfoxide,,,,
qhwuY,303.15,0.4998,101,1.4632,Wang et al. (2023b),Refractive index,Liquid,AAriGj,Cn1cc[n+](CCCN)c1.F[B-](F)(F)F,1-(3-aminopropyl)-3-methyl-1H-imidazolium tetrafluoroborate,AAPByN,CS(C)=O,dimethyl sulfoxide,,,,
qhwuY,303.15,0.5999,101,1.461,Wang et al. (2023b),Refractive index,Liquid,AAriGj,Cn1cc[n+](CCCN)c1.F[B-](F)(F)F,1-(3-aminopropyl)-3-methyl-1H-imidazolium tetrafluoroborate,AAPByN,CS(C)=O,dimethyl sulfoxide,,,,
qhwuY,303.15,0.7001,101,1.4585,Wang et al. (2023b),Refractive index,Liquid,AAriGj,Cn1cc[n+](CCCN)c1.F[B-](F)(F)F,1-(3-aminopropyl)-3-methyl-1H-imidazolium tetrafluoroborate,AAPByN,CS(C)=O,dimethyl sulfoxide,,,,
qhwuY,303.15,0.8109,101,1.4554,Wang et al. (2023b),Refractive index,Liquid,AAriGj,Cn1cc[n+](CCCN)c1.F[B-](F)(F)F,1-(3-aminopropyl)-3-methyl-1H-imidazolium tetrafluoroborate,AAPByN,CS(C)=O,dimethyl sulfoxide,,,,
qhwuY,303.15,0.8998,101,1.4526,Wang et al. (2023b),Refractive index,Liquid,AAriGj,Cn1cc[n+](CCCN)c1.F[B-](F)(F)F,1-(3-aminopropyl)-3-methyl-1H-imidazolium tetrafluoroborate,AAPByN,CS(C)=O,dimethyl sulfoxide,,,,
qhwuY,303.15,1,101,1.4489,Wang et al. (2023b),Refractive index,Liquid,AAriGj,Cn1cc[n+](CCCN)c1.F[B-](F)(F)F,1-(3-aminopropyl)-3-methyl-1H-imidazolium tetrafluoroborate,AAPByN,CS(C)=O,dimethyl sulfoxide,,,,
qhwuY,308.15,0,101,1.4714,Wang et al. (2023b),Refractive index,Liquid,AAriGj,Cn1cc[n+](CCCN)c1.F[B-](F)(F)F,1-(3-aminopropyl)-3-methyl-1H-imidazolium tetrafluoroborate,AAPByN,CS(C)=O,dimethyl sulfoxide,,,,
qhwuY,308.15,0.1003,101,1.4693,Wang et al. (2023b),Refractive index,Liquid,AAriGj,Cn1cc[n+](CCCN)c1.F[B-](F)(F)F,1-(3-aminopropyl)-3-methyl-1H-imidazolium tetrafluoroborate,AAPByN,CS(C)=O,dimethyl sulfoxide,,,,
qhwuY,308.15,0.2,101,1.4674,Wang et al. (2023b),Refractive index,Liquid,AAriGj,Cn1cc[n+](CCCN)c1.F[B-](F)(F)F,1-(3-aminopropyl)-3-methyl-1H-imidazolium tetrafluoroborate,AAPByN,CS(C)=O,dimethyl sulfoxide,,,,
qhwuY,308.15,0.2997,101,1.4655,Wang et al. (2023b),Refractive index,Liquid,AAriGj,Cn1cc[n+](CCCN)c1.F[B-](F)(F)F,1-(3-aminopropyl)-3-methyl-1H-imidazolium tetrafluoroborate,AAPByN,CS(C)=O,dimethyl sulfoxide,,,,
qhwuY,308.15,0.3997,101,1.4638,Wang et al. (2023b),Refractive index,Liquid,AAriGj,Cn1cc[n+](CCCN)c1.F[B-](F)(F)F,1-(3-aminopropyl)-3-methyl-1H-imidazolium tetrafluoroborate,AAPByN,CS(C)=O,dimethyl sulfoxide,,,,
qhwuY,308.15,0.4998,101,1.462,Wang et al. (2023b),Refractive index,Liquid,AAriGj,Cn1cc[n+](CCCN)c1.F[B-](F)(F)F,1-(3-aminopropyl)-3-methyl-1H-imidazolium tetrafluoroborate,AAPByN,CS(C)=O,dimethyl sulfoxide,,,,
qhwuY,308.15,0.5999,101,1.4598,Wang et al. (2023b),Refractive index,Liquid,AAriGj,Cn1cc[n+](CCCN)c1.F[B-](F)(F)F,1-(3-aminopropyl)-3-methyl-1H-imidazolium tetrafluoroborate,AAPByN,CS(C)=O,dimethyl sulfoxide,,,,
qhwuY,308.15,0.7001,101,1.4575,Wang et al. (2023b),Refractive index,Liquid,AAriGj,Cn1cc[n+](CCCN)c1.F[B-](F)(F)F,1-(3-aminopropyl)-3-methyl-1H-imidazolium tetrafluoroborate,AAPByN,CS(C)=O,dimethyl sulfoxide,,,,
qhwuY,308.15,0.8109,101,1.4544,Wang et al. (2023b),Refractive index,Liquid,AAriGj,Cn1cc[n+](CCCN)c1.F[B-](F)(F)F,1-(3-aminopropyl)-3-methyl-1H-imidazolium tetrafluoroborate,AAPByN,CS(C)=O,dimethyl sulfoxide,,,,
qhwuY,308.15,0.8998,101,1.4516,Wang et al. (2023b),Refractive index,Liquid,AAriGj,Cn1cc[n+](CCCN)c1.F[B-](F)(F)F,1-(3-aminopropyl)-3-methyl-1H-imidazolium tetrafluoroborate,AAPByN,CS(C)=O,dimethyl sulfoxide,,,,
qhwuY,308.15,1,101,1.4479,Wang et al. (2023b),Refractive index,Liquid,AAriGj,Cn1cc[n+](CCCN)c1.F[B-](F)(F)F,1-(3-aminopropyl)-3-methyl-1H-imidazolium tetrafluoroborate,AAPByN,CS(C)=O,dimethyl sulfoxide,,,,
qhwuY,313.15,0,101,1.4694,Wang et al. (2023b),Refractive index,Liquid,AAriGj,Cn1cc[n+](CCCN)c1.F[B-](F)(F)F,1-(3-aminopropyl)-3-methyl-1H-imidazolium tetrafluoroborate,AAPByN,CS(C)=O,dimethyl sulfoxide,,,,
qhwuY,313.15,0.1003,101,1.4676,Wang et al. (2023b),Refractive index,Liquid,AAriGj,Cn1cc[n+](CCCN)c1.F[B-](F)(F)F,1-(3-aminopropyl)-3-methyl-1H-imidazolium tetrafluoroborate,AAPByN,CS(C)=O,dimethyl sulfoxide,,,,
qhwuY,313.15,0.2,101,1.4658,Wang et al. (2023b),Refractive index,Liquid,AAriGj,Cn1cc[n+](CCCN)c1.F[B-](F)(F)F,1-(3-aminopropyl)-3-methyl-1H-imidazolium tetrafluoroborate,AAPByN,CS(C)=O,dimethyl sulfoxide,,,,
qhwuY,313.15,0.2997,101,1.4639,Wang et al. (2023b),Refractive index,Liquid,AAriGj,Cn1cc[n+](CCCN)c1.F[B-](F)(F)F,1-(3-aminopropyl)-3-methyl-1H-imidazolium tetrafluoroborate,AAPByN,CS(C)=O,dimethyl sulfoxide,,,,
qhwuY,313.15,0.3997,101,1.4623,Wang et al. (2023b),Refractive index,Liquid,AAriGj,Cn1cc[n+](CCCN)c1.F[B-](F)(F)F,1-(3-aminopropyl)-3-methyl-1H-imidazolium tetrafluoroborate,AAPByN,CS(C)=O,dimethyl sulfoxide,,,,
qhwuY,313.15,0.4998,101,1.4606,Wang et al. (2023b),Refractive index,Liquid,AAriGj,Cn1cc[n+](CCCN)c1.F[B-](F)(F)F,1-(3-aminopropyl)-3-methyl-1H-imidazolium tetrafluoroborate,AAPByN,CS(C)=O,dimethyl sulfoxide,,,,
qhwuY,313.15,0.5999,101,1.4586,Wang et al. (2023b),Refractive index,Liquid,AAriGj,Cn1cc[n+](CCCN)c1.F[B-](F)(F)F,1-(3-aminopropyl)-3-methyl-1H-imidazolium tetrafluoroborate,AAPByN,CS(C)=O,dimethyl sulfoxide,,,,
qhwuY,313.15,0.7001,101,1.4563,Wang et al. (2023b),Refractive index,Liquid,AAriGj,Cn1cc[n+](CCCN)c1.F[B-](F)(F)F,1-(3-aminopropyl)-3-methyl-1H-imidazolium tetrafluoroborate,AAPByN,CS(C)=O,dimethyl sulfoxide,,,,
qhwuY,313.15,0.8109,101,1.4534,Wang et al. (2023b),Refractive index,Liquid,AAriGj,Cn1cc[n+](CCCN)c1.F[B-](F)(F)F,1-(3-aminopropyl)-3-methyl-1H-imidazolium tetrafluoroborate,AAPByN,CS(C)=O,dimethyl sulfoxide,,,,
qhwuY,313.15,0.8998,101,1.4505,Wang et al. (2023b),Refractive index,Liquid,AAriGj,Cn1cc[n+](CCCN)c1.F[B-](F)(F)F,1-(3-aminopropyl)-3-methyl-1H-imidazolium tetrafluoroborate,AAPByN,CS(C)=O,dimethyl sulfoxide,,,,
qhwuY,313.15,1,101,1.4468,Wang et al. (2023b),Refractive index,Liquid,AAriGj,Cn1cc[n+](CCCN)c1.F[B-](F)(F)F,1-(3-aminopropyl)-3-methyl-1H-imidazolium tetrafluoroborate,AAPByN,CS(C)=O,dimethyl sulfoxide,,,,
qhwuY,318.15,0,101,1.4674,Wang et al. (2023b),Refractive index,Liquid,AAriGj,Cn1cc[n+](CCCN)c1.F[B-](F)(F)F,1-(3-aminopropyl)-3-methyl-1H-imidazolium tetrafluoroborate,AAPByN,CS(C)=O,dimethyl sulfoxide,,,,
qhwuY,318.15,0.1003,101,1.4657,Wang et al. (2023b),Refractive index,Liquid,AAriGj,Cn1cc[n+](CCCN)c1.F[B-](F)(F)F,1-(3-aminopropyl)-3-methyl-1H-imidazolium tetrafluoroborate,AAPByN,CS(C)=O,dimethyl sulfoxide,,,,
qhwuY,318.15,0.2,101,1.464,Wang et al. (2023b),Refractive index,Liquid,AAriGj,Cn1cc[n+](CCCN)c1.F[B-](F)(F)F,1-(3-aminopropyl)-3-methyl-1H-imidazolium tetrafluoroborate,AAPByN,CS(C)=O,dimethyl sulfoxide,,,,
qhwuY,318.15,0.2997,101,1.4623,Wang et al. (2023b),Refractive index,Liquid,AAriGj,Cn1cc[n+](CCCN)c1.F[B-](F)(F)F,1-(3-aminopropyl)-3-methyl-1H-imidazolium tetrafluoroborate,AAPByN,CS(C)=O,dimethyl sulfoxide,,,,
qhwuY,318.15,0.3997,101,1.4609,Wang et al. (2023b),Refractive index,Liquid,AAriGj,Cn1cc[n+](CCCN)c1.F[B-](F)(F)F,1-(3-aminopropyl)-3-methyl-1H-imidazolium tetrafluoroborate,AAPByN,CS(C)=O,dimethyl sulfoxide,,,,
qhwuY,318.15,0.4998,101,1.4593,Wang et al. (2023b),Refractive index,Liquid,AAriGj,Cn1cc[n+](CCCN)c1.F[B-](F)(F)F,1-(3-aminopropyl)-3-methyl-1H-imidazolium tetrafluoroborate,AAPByN,CS(C)=O,dimethyl sulfoxide,,,,
qhwuY,318.15,0.5999,101,1.4574,Wang et al. (2023b),Refractive index,Liquid,AAriGj,Cn1cc[n+](CCCN)c1.F[B-](F)(F)F,1-(3-aminopropyl)-3-methyl-1H-imidazolium tetrafluoroborate,AAPByN,CS(C)=O,dimethyl sulfoxide,,,,
qhwuY,318.15,0.7001,101,1.4552,Wang et al. (2023b),Refractive index,Liquid,AAriGj,Cn1cc[n+](CCCN)c1.F[B-](F)(F)F,1-(3-aminopropyl)-3-methyl-1H-imidazolium tetrafluoroborate,AAPByN,CS(C)=O,dimethyl sulfoxide,,,,
qhwuY,318.15,0.8109,101,1.4523,Wang et al. (2023b),Refractive index,Liquid,AAriGj,Cn1cc[n+](CCCN)c1.F[B-](F)(F)F,1-(3-aminopropyl)-3-methyl-1H-imidazolium tetrafluoroborate,AAPByN,CS(C)=O,dimethyl sulfoxide,,,,
qhwuY,318.15,0.8998,101,1.4495,Wang et al. (2023b),Refractive index,Liquid,AAriGj,Cn1cc[n+](CCCN)c1.F[B-](F)(F)F,1-(3-aminopropyl)-3-methyl-1H-imidazolium tetrafluoroborate,AAPByN,CS(C)=O,dimethyl sulfoxide,,,,
qhwuY,318.15,1,101,1.4458,Wang et al. (2023b),Refractive index,Liquid,AAriGj,Cn1cc[n+](CCCN)c1.F[B-](F)(F)F,1-(3-aminopropyl)-3-methyl-1H-imidazolium tetrafluoroborate,AAPByN,CS(C)=O,dimethyl sulfoxide,,,,
qhwuY,323.15,0,101,1.4655,Wang et al. (2023b),Refractive index,Liquid,AAriGj,Cn1cc[n+](CCCN)c1.F[B-](F)(F)F,1-(3-aminopropyl)-3-methyl-1H-imidazolium tetrafluoroborate,AAPByN,CS(C)=O,dimethyl sulfoxide,,,,
qhwuY,323.15,0.1003,101,1.4639,Wang et al. (2023b),Refractive index,Liquid,AAriGj,Cn1cc[n+](CCCN)c1.F[B-](F)(F)F,1-(3-aminopropyl)-3-methyl-1H-imidazolium tetrafluoroborate,AAPByN,CS(C)=O,dimethyl sulfoxide,,,,
qhwuY,323.15,0.2,101,1.4624,Wang et al. (2023b),Refractive index,Liquid,AAriGj,Cn1cc[n+](CCCN)c1.F[B-](F)(F)F,1-(3-aminopropyl)-3-methyl-1H-imidazolium tetrafluoroborate,AAPByN,CS(C)=O,dimethyl sulfoxide,,,,
qhwuY,323.15,0.2997,101,1.4608,Wang et al. (2023b),Refractive index,Liquid,AAriGj,Cn1cc[n+](CCCN)c1.F[B-](F)(F)F,1-(3-aminopropyl)-3-methyl-1H-imidazolium tetrafluoroborate,AAPByN,CS(C)=O,dimethyl sulfoxide,,,,
qhwuY,323.15,0.3997,101,1.4596,Wang et al. (2023b),Refractive index,Liquid,AAriGj,Cn1cc[n+](CCCN)c1.F[B-](F)(F)F,1-(3-aminopropyl)-3-methyl-1H-imidazolium tetrafluoroborate,AAPByN,CS(C)=O,dimethyl sulfoxide,,,,
qhwuY,323.15,0.4998,101,1.4581,Wang et al. (2023b),Refractive index,Liquid,AAriGj,Cn1cc[n+](CCCN)c1.F[B-](F)(F)F,1-(3-aminopropyl)-3-methyl-1H-imidazolium tetrafluoroborate,AAPByN,CS(C)=O,dimethyl sulfoxide,,,,
qhwuY,323.15,0.5999,101,1.4562,Wang et al. (2023b),Refractive index,Liquid,AAriGj,Cn1cc[n+](CCCN)c1.F[B-](F)(F)F,1-(3-aminopropyl)-3-methyl-1H-imidazolium tetrafluoroborate,AAPByN,CS(C)=O,dimethyl sulfoxide,,,,
qhwuY,323.15,0.7001,101,1.4541,Wang et al. (2023b),Refractive index,Liquid,AAriGj,Cn1cc[n+](CCCN)c1.F[B-](F)(F)F,1-(3-aminopropyl)-3-methyl-1H-imidazolium tetrafluoroborate,AAPByN,CS(C)=O,dimethyl sulfoxide,,,,
qhwuY,323.15,0.8109,101,1.4512,Wang et al. (2023b),Refractive index,Liquid,AAriGj,Cn1cc[n+](CCCN)c1.F[B-](F)(F)F,1-(3-aminopropyl)-3-methyl-1H-imidazolium tetrafluoroborate,AAPByN,CS(C)=O,dimethyl sulfoxide,,,,
qhwuY,323.15,0.8998,101,1.4484,Wang et al. (2023b),Refractive index,Liquid,AAriGj,Cn1cc[n+](CCCN)c1.F[B-](F)(F)F,1-(3-aminopropyl)-3-methyl-1H-imidazolium tetrafluoroborate,AAPByN,CS(C)=O,dimethyl sulfoxide,,,,
qhwuY,323.15,1,101,1.4447,Wang et al. (2023b),Refractive index,Liquid,AAriGj,Cn1cc[n+](CCCN)c1.F[B-](F)(F)F,1-(3-aminopropyl)-3-methyl-1H-imidazolium tetrafluoroborate,AAPByN,CS(C)=O,dimethyl sulfoxide,,,,
qhwuY,328.15,0,101,1.4635,Wang et al. (2023b),Refractive index,Liquid,AAriGj,Cn1cc[n+](CCCN)c1.F[B-](F)(F)F,1-(3-aminopropyl)-3-methyl-1H-imidazolium tetrafluoroborate,AAPByN,CS(C)=O,dimethyl sulfoxide,,,,
qhwuY,328.15,0.1003,101,1.462,Wang et al. (2023b),Refractive index,Liquid,AAriGj,Cn1cc[n+](CCCN)c1.F[B-](F)(F)F,1-(3-aminopropyl)-3-methyl-1H-imidazolium tetrafluoroborate,AAPByN,CS(C)=O,dimethyl sulfoxide,,,,
qhwuY,328.15,0.2,101,1.4606,Wang et al. (2023b),Refractive index,Liquid,AAriGj,Cn1cc[n+](CCCN)c1.F[B-](F)(F)F,1-(3-aminopropyl)-3-methyl-1H-imidazolium tetrafluoroborate,AAPByN,CS(C)=O,dimethyl sulfoxide,,,,
qhwuY,328.15,0.2997,101,1.4592,Wang et al. (2023b),Refractive index,Liquid,AAriGj,Cn1cc[n+](CCCN)c1.F[B-](F)(F)F,1-(3-aminopropyl)-3-methyl-1H-imidazolium tetrafluoroborate,AAPByN,CS(C)=O,dimethyl sulfoxide,,,,
qhwuY,328.15,0.3997,101,1.458,Wang et al. (2023b),Refractive index,Liquid,AAriGj,Cn1cc[n+](CCCN)c1.F[B-](F)(F)F,1-(3-aminopropyl)-3-methyl-1H-imidazolium tetrafluoroborate,AAPByN,CS(C)=O,dimethyl sulfoxide,,,,
qhwuY,328.15,0.4998,101,1.4567,Wang et al. (2023b),Refractive index,Liquid,AAriGj,Cn1cc[n+](CCCN)c1.F[B-](F)(F)F,1-(3-aminopropyl)-3-methyl-1H-imidazolium tetrafluoroborate,AAPByN,CS(C)=O,dimethyl sulfoxide,,,,
qhwuY,328.15,0.5999,101,1.455,Wang et al. (2023b),Refractive index,Liquid,AAriGj,Cn1cc[n+](CCCN)c1.F[B-](F)(F)F,1-(3-aminopropyl)-3-methyl-1H-imidazolium tetrafluoroborate,AAPByN,CS(C)=O,dimethyl sulfoxide,,,,
qhwuY,328.15,0.7001,101,1.4529,Wang et al. (2023b),Refractive index,Liquid,AAriGj,Cn1cc[n+](CCCN)c1.F[B-](F)(F)F,1-(3-aminopropyl)-3-methyl-1H-imidazolium tetrafluoroborate,AAPByN,CS(C)=O,dimethyl sulfoxide,,,,
qhwuY,328.15,0.8109,101,1.4502,Wang et al. (2023b),Refractive index,Liquid,AAriGj,Cn1cc[n+](CCCN)c1.F[B-](F)(F)F,1-(3-aminopropyl)-3-methyl-1H-imidazolium tetrafluoroborate,AAPByN,CS(C)=O,dimethyl sulfoxide,,,,
qhwuY,328.15,0.8998,101,1.4474,Wang et al. (2023b),Refractive index,Liquid,AAriGj,Cn1cc[n+](CCCN)c1.F[B-](F)(F)F,1-(3-aminopropyl)-3-methyl-1H-imidazolium tetrafluoroborate,AAPByN,CS(C)=O,dimethyl sulfoxide,,,,
qhwuY,328.15,1,101,1.4436,Wang et al. (2023b),Refractive index,Liquid,AAriGj,Cn1cc[n+](CCCN)c1.F[B-](F)(F)F,1-(3-aminopropyl)-3-methyl-1H-imidazolium tetrafluoroborate,AAPByN,CS(C)=O,dimethyl sulfoxide,,,,
qhwuY,333.15,0,101,1.4614,Wang et al. (2023b),Refractive index,Liquid,AAriGj,Cn1cc[n+](CCCN)c1.F[B-](F)(F)F,1-(3-aminopropyl)-3-methyl-1H-imidazolium tetrafluoroborate,AAPByN,CS(C)=O,dimethyl sulfoxide,,,,
qhwuY,333.15,0.1003,101,1.4601,Wang et al. (2023b),Refractive index,Liquid,AAriGj,Cn1cc[n+](CCCN)c1.F[B-](F)(F)F,1-(3-aminopropyl)-3-methyl-1H-imidazolium tetrafluoroborate,AAPByN,CS(C)=O,dimethyl sulfoxide,,,,
qhwuY,333.15,0.2,101,1.4588,Wang et al. (2023b),Refractive index,Liquid,AAriGj,Cn1cc[n+](CCCN)c1.F[B-](F)(F)F,1-(3-aminopropyl)-3-methyl-1H-imidazolium tetrafluoroborate,AAPByN,CS(C)=O,dimethyl sulfoxide,,,,
qhwuY,333.15,0.2997,101,1.4575,Wang et al. (2023b),Refractive index,Liquid,AAriGj,Cn1cc[n+](CCCN)c1.F[B-](F)(F)F,1-(3-aminopropyl)-3-methyl-1H-imidazolium tetrafluoroborate,AAPByN,CS(C)=O,dimethyl sulfoxide,,,,
qhwuY,333.15,0.3997,101,1.4565,Wang et al. (2023b),Refractive index,Liquid,AAriGj,Cn1cc[n+](CCCN)c1.F[B-](F)(F)F,1-(3-aminopropyl)-3-methyl-1H-imidazolium tetrafluoroborate,AAPByN,CS(C)=O,dimethyl sulfoxide,,,,
qhwuY,333.15,0.4998,101,1.4554,Wang et al. (2023b),Refractive index,Liquid,AAriGj,Cn1cc[n+](CCCN)c1.F[B-](F)(F)F,1-(3-aminopropyl)-3-methyl-1H-imidazolium tetrafluoroborate,AAPByN,CS(C)=O,dimethyl sulfoxide,,,,
qhwuY,333.15,0.5999,101,1.4538,Wang et al. (2023b),Refractive index,Liquid,AAriGj,Cn1cc[n+](CCCN)c1.F[B-](F)(F)F,1-(3-aminopropyl)-3-methyl-1H-imidazolium tetrafluoroborate,AAPByN,CS(C)=O,dimethyl sulfoxide,,,,
qhwuY,333.15,0.7001,101,1.4519,Wang et al. (2023b),Refractive index,Liquid,AAriGj,Cn1cc[n+](CCCN)c1.F[B-](F)(F)F,1-(3-aminopropyl)-3-methyl-1H-imidazolium tetrafluoroborate,AAPByN,CS(C)=O,dimethyl sulfoxide,,,,
qhwuY,333.15,0.8109,101,1.4492,Wang et al. (2023b),Refractive index,Liquid,AAriGj,Cn1cc[n+](CCCN)c1.F[B-](F)(F)F,1-(3-aminopropyl)-3-methyl-1H-imidazolium tetrafluoroborate,AAPByN,CS(C)=O,dimethyl sulfoxide,,,,
qhwuY,333.15,0.8998,101,1.4464,Wang et al. (2023b),Refractive index,Liquid,AAriGj,Cn1cc[n+](CCCN)c1.F[B-](F)(F)F,1-(3-aminopropyl)-3-methyl-1H-imidazolium tetrafluoroborate,AAPByN,CS(C)=O,dimethyl sulfoxide,,,,
qhwuY,333.15,1,101,1.4427,Wang et al. (2023b),Refractive index,Liquid,AAriGj,Cn1cc[n+](CCCN)c1.F[B-](F)(F)F,1-(3-aminopropyl)-3-methyl-1H-imidazolium tetrafluoroborate,AAPByN,CS(C)=O,dimethyl sulfoxide,,,,
qhwuY,338.15,0,101,1.4594,Wang et al. (2023b),Refractive index,Liquid,AAriGj,Cn1cc[n+](CCCN)c1.F[B-](F)(F)F,1-(3-aminopropyl)-3-methyl-1H-imidazolium tetrafluoroborate,AAPByN,CS(C)=O,dimethyl sulfoxide,,,,
qhwuY,338.15,0.1003,101,1.4584,Wang et al. (2023b),Refractive index,Liquid,AAriGj,Cn1cc[n+](CCCN)c1.F[B-](F)(F)F,1-(3-aminopropyl)-3-methyl-1H-imidazolium tetrafluoroborate,AAPByN,CS(C)=O,dimethyl sulfoxide,,,,
qhwuY,338.15,0.2,101,1.4572,Wang et al. (2023b),Refractive index,Liquid,AAriGj,Cn1cc[n+](CCCN)c1.F[B-](F)(F)F,1-(3-aminopropyl)-3-methyl-1H-imidazolium tetrafluoroborate,AAPByN,CS(C)=O,dimethyl sulfoxide,,,,
qhwuY,338.15,0.2997,101,1.456,Wang et al. (2023b),Refractive index,Liquid,AAriGj,Cn1cc[n+](CCCN)c1.F[B-](F)(F)F,1-(3-aminopropyl)-3-methyl-1H-imidazolium tetrafluoroborate,AAPByN,CS(C)=O,dimethyl sulfoxide,,,,
qhwuY,338.15,0.3997,101,1.4552,Wang et al. (2023b),Refractive index,Liquid,AAriGj,Cn1cc[n+](CCCN)c1.F[B-](F)(F)F,1-(3-aminopropyl)-3-methyl-1H-imidazolium tetrafluoroborate,AAPByN,CS(C)=O,dimethyl sulfoxide,,,,
qhwuY,338.15,0.4998,101,1.454,Wang et al. (2023b),Refractive index,Liquid,AAriGj,Cn1cc[n+](CCCN)c1.F[B-](F)(F)F,1-(3-aminopropyl)-3-methyl-1H-imidazolium tetrafluoroborate,AAPByN,CS(C)=O,dimethyl sulfoxide,,,,
qhwuY,338.15,0.5999,101,1.4525,Wang et al. (2023b),Refractive index,Liquid,AAriGj,Cn1cc[n+](CCCN)c1.F[B-](F)(F)F,1-(3-aminopropyl)-3-methyl-1H-imidazolium tetrafluoroborate,AAPByN,CS(C)=O,dimethyl sulfoxide,,,,
qhwuY,338.15,0.7001,101,1.4507,Wang et al. (2023b),Refractive index,Liquid,AAriGj,Cn1cc[n+](CCCN)c1.F[B-](F)(F)F,1-(3-aminopropyl)-3-methyl-1H-imidazolium tetrafluoroborate,AAPByN,CS(C)=O,dimethyl sulfoxide,,,,
qhwuY,338.15,0.8109,101,1.4481,Wang et al. (2023b),Refractive index,Liquid,AAriGj,Cn1cc[n+](CCCN)c1.F[B-](F)(F)F,1-(3-aminopropyl)-3-methyl-1H-imidazolium tetrafluoroborate,AAPByN,CS(C)=O,dimethyl sulfoxide,,,,
qhwuY,338.15,0.8998,101,1.4453,Wang et al. (2023b),Refractive index,Liquid,AAriGj,Cn1cc[n+](CCCN)c1.F[B-](F)(F)F,1-(3-aminopropyl)-3-methyl-1H-imidazolium tetrafluoroborate,AAPByN,CS(C)=O,dimethyl sulfoxide,,,,
qhwuY,338.15,1,101,1.4417,Wang et al. (2023b),Refractive index,Liquid,AAriGj,Cn1cc[n+](CCCN)c1.F[B-](F)(F)F,1-(3-aminopropyl)-3-methyl-1H-imidazolium tetrafluoroborate,AAPByN,CS(C)=O,dimethyl sulfoxide,,,,
qhwuY,343.15,0,101,1.4575,Wang et al. (2023b),Refractive index,Liquid,AAriGj,Cn1cc[n+](CCCN)c1.F[B-](F)(F)F,1-(3-aminopropyl)-3-methyl-1H-imidazolium tetrafluoroborate,AAPByN,CS(C)=O,dimethyl sulfoxide,,,,
qhwuY,343.15,0.1003,101,1.4564,Wang et al. (2023b),Refractive index,Liquid,AAriGj,Cn1cc[n+](CCCN)c1.F[B-](F)(F)F,1-(3-aminopropyl)-3-methyl-1H-imidazolium tetrafluoroborate,AAPByN,CS(C)=O,dimethyl sulfoxide,,,,
qhwuY,343.15,0.2,101,1.4554,Wang et al. (2023b),Refractive index,Liquid,AAriGj,Cn1cc[n+](CCCN)c1.F[B-](F)(F)F,1-(3-aminopropyl)-3-methyl-1H-imidazolium tetrafluoroborate,AAPByN,CS(C)=O,dimethyl sulfoxide,,,,
qhwuY,343.15,0.2997,101,1.4544,Wang et al. (2023b),Refractive index,Liquid,AAriGj,Cn1cc[n+](CCCN)c1.F[B-](F)(F)F,1-(3-aminopropyl)-3-methyl-1H-imidazolium tetrafluoroborate,AAPByN,CS(C)=O,dimethyl sulfoxide,,,,
qhwuY,343.15,0.3997,101,1.4537,Wang et al. (2023b),Refractive index,Liquid,AAriGj,Cn1cc[n+](CCCN)c1.F[B-](F)(F)F,1-(3-aminopropyl)-3-methyl-1H-imidazolium tetrafluoroborate,AAPByN,CS(C)=O,dimethyl sulfoxide,,,,
qhwuY,343.15,0.4998,101,1.4527,Wang et al. (2023b),Refractive index,Liquid,AAriGj,Cn1cc[n+](CCCN)c1.F[B-](F)(F)F,1-(3-aminopropyl)-3-methyl-1H-imidazolium tetrafluoroborate,AAPByN,CS(C)=O,dimethyl sulfoxide,,,,
qhwuY,343.15,0.5999,101,1.4513,Wang et al. (2023b),Refractive index,Liquid,AAriGj,Cn1cc[n+](CCCN)c1.F[B-](F)(F)F,1-(3-aminopropyl)-3-methyl-1H-imidazolium tetrafluoroborate,AAPByN,CS(C)=O,dimethyl sulfoxide,,,,
qhwuY,343.15,0.7001,101,1.4495,Wang et al. (2023b),Refractive index,Liquid,AAriGj,Cn1cc[n+](CCCN)c1.F[B-](F)(F)F,1-(3-aminopropyl)-3-methyl-1H-imidazolium tetrafluoroborate,AAPByN,CS(C)=O,dimethyl sulfoxide,,,,
qhwuY,343.15,0.8109,101,1.4469,Wang et al. (2023b),Refractive index,Liquid,AAriGj,Cn1cc[n+](CCCN)c1.F[B-](F)(F)F,1-(3-aminopropyl)-3-methyl-1H-imidazolium tetrafluoroborate,AAPByN,CS(C)=O,dimethyl sulfoxide,,,,
qhwuY,343.15,0.8998,101,1.4442,Wang et al. (2023b),Refractive index,Liquid,AAriGj,Cn1cc[n+](CCCN)c1.F[B-](F)(F)F,1-(3-aminopropyl)-3-methyl-1H-imidazolium tetrafluoroborate,AAPByN,CS(C)=O,dimethyl sulfoxide,,,,
qhwuY,343.15,1,101,1.4406,Wang et al. (2023b),Refractive index,Liquid,AAriGj,Cn1cc[n+](CCCN)c1.F[B-](F)(F)F,1-(3-aminopropyl)-3-methyl-1H-imidazolium tetrafluoroborate,AAPByN,CS(C)=O,dimethyl sulfoxide,,,,
qhwuY,348.15,0,101,1.4555,Wang et al. (2023b),Refractive index,Liquid,AAriGj,Cn1cc[n+](CCCN)c1.F[B-](F)(F)F,1-(3-aminopropyl)-3-methyl-1H-imidazolium tetrafluoroborate,AAPByN,CS(C)=O,dimethyl sulfoxide,,,,
qhwuY,348.15,0.1003,101,1.4547,Wang et al. (2023b),Refractive index,Liquid,AAriGj,Cn1cc[n+](CCCN)c1.F[B-](F)(F)F,1-(3-aminopropyl)-3-methyl-1H-imidazolium tetrafluoroborate,AAPByN,CS(C)=O,dimethyl sulfoxide,,,,
qhwuY,348.15,0.2,101,1.4538,Wang et al. (2023b),Refractive index,Liquid,AAriGj,Cn1cc[n+](CCCN)c1.F[B-](F)(F)F,1-(3-aminopropyl)-3-methyl-1H-imidazolium tetrafluoroborate,AAPByN,CS(C)=O,dimethyl sulfoxide,,,,
qhwuY,348.15,0.2997,101,1.4529,Wang et al. (2023b),Refractive index,Liquid,AAriGj,Cn1cc[n+](CCCN)c1.F[B-](F)(F)F,1-(3-aminopropyl)-3-methyl-1H-imidazolium tetrafluoroborate,AAPByN,CS(C)=O,dimethyl sulfoxide,,,,
qhwuY,348.15,0.3997,101,1.4523,Wang et al. (2023b),Refractive index,Liquid,AAriGj,Cn1cc[n+](CCCN)c1.F[B-](F)(F)F,1-(3-aminopropyl)-3-methyl-1H-imidazolium tetrafluoroborate,AAPByN,CS(C)=O,dimethyl sulfoxide,,,,
qhwuY,348.15,0.4998,101,1.4514,Wang et al. (2023b),Refractive index,Liquid,AAriGj,Cn1cc[n+](CCCN)c1.F[B-](F)(F)F,1-(3-aminopropyl)-3-methyl-1H-imidazolium tetrafluoroborate,AAPByN,CS(C)=O,dimethyl sulfoxide,,,,
qhwuY,348.15,0.5999,101,1.4501,Wang et al. (2023b),Refractive index,Liquid,AAriGj,Cn1cc[n+](CCCN)c1.F[B-](F)(F)F,1-(3-aminopropyl)-3-methyl-1H-imidazolium tetrafluoroborate,AAPByN,CS(C)=O,dimethyl sulfoxide,,,,
qhwuY,348.15,0.7001,101,1.4484,Wang et al. (2023b),Refractive index,Liquid,AAriGj,Cn1cc[n+](CCCN)c1.F[B-](F)(F)F,1-(3-aminopropyl)-3-methyl-1H-imidazolium tetrafluoroborate,AAPByN,CS(C)=O,dimethyl sulfoxide,,,,
qhwuY,348.15,0.8109,101,1.4459,Wang et al. (2023b),Refractive index,Liquid,AAriGj,Cn1cc[n+](CCCN)c1.F[B-](F)(F)F,1-(3-aminopropyl)-3-methyl-1H-imidazolium tetrafluoroborate,AAPByN,CS(C)=O,dimethyl sulfoxide,,,,
qhwuY,348.15,0.8998,101,1.4432,Wang et al. (2023b),Refractive index,Liquid,AAriGj,Cn1cc[n+](CCCN)c1.F[B-](F)(F)F,1-(3-aminopropyl)-3-methyl-1H-imidazolium tetrafluoroborate,AAPByN,CS(C)=O,dimethyl sulfoxide,,,,
qhwuY,348.15,1,101,1.4395,Wang et al. (2023b),Refractive index,Liquid,AAriGj,Cn1cc[n+](CCCN)c1.F[B-](F)(F)F,1-(3-aminopropyl)-3-methyl-1H-imidazolium tetrafluoroborate,AAPByN,CS(C)=O,dimethyl sulfoxide,,,,
qhwuY,353.15,0,101,1.4538,Wang et al. (2023b),Refractive index,Liquid,AAriGj,Cn1cc[n+](CCCN)c1.F[B-](F)(F)F,1-(3-aminopropyl)-3-methyl-1H-imidazolium tetrafluoroborate,AAPByN,CS(C)=O,dimethyl sulfoxide,,,,
qhwuY,353.15,0.1003,101,1.453,Wang et al. (2023b),Refractive index,Liquid,AAriGj,Cn1cc[n+](CCCN)c1.F[B-](F)(F)F,1-(3-aminopropyl)-3-methyl-1H-imidazolium tetrafluoroborate,AAPByN,CS(C)=O,dimethyl sulfoxide,,,,
qhwuY,353.15,0.2,101,1.4523,Wang et al. (2023b),Refractive index,Liquid,AAriGj,Cn1cc[n+](CCCN)c1.F[B-](F)(F)F,1-(3-aminopropyl)-3-methyl-1H-imidazolium tetrafluoroborate,AAPByN,CS(C)=O,dimethyl sulfoxide,,,,
qhwuY,353.15,0.2997,101,1.4514,Wang et al. (2023b),Refractive index,Liquid,AAriGj,Cn1cc[n+](CCCN)c1.F[B-](F)(F)F,1-(3-aminopropyl)-3-methyl-1H-imidazolium tetrafluoroborate,AAPByN,CS(C)=O,dimethyl sulfoxide,,,,
qhwuY,353.15,0.3997,101,1.4509,Wang et al. (2023b),Refractive index,Liquid,AAriGj,Cn1cc[n+](CCCN)c1.F[B-](F)(F)F,1-(3-aminopropyl)-3-methyl-1H-imidazolium tetrafluoroborate,AAPByN,CS(C)=O,dimethyl sulfoxide,,,,
qhwuY,353.15,0.4998,101,1.45,Wang et al. (2023b),Refractive index,Liquid,AAriGj,Cn1cc[n+](CCCN)c1.F[B-](F)(F)F,1-(3-aminopropyl)-3-methyl-1H-imidazolium tetrafluoroborate,AAPByN,CS(C)=O,dimethyl sulfoxide,,,,
qhwuY,353.15,0.5999,101,1.4488,Wang et al. (2023b),Refractive index,Liquid,AAriGj,Cn1cc[n+](CCCN)c1.F[B-](F)(F)F,1-(3-aminopropyl)-3-methyl-1H-imidazolium tetrafluoroborate,AAPByN,CS(C)=O,dimethyl sulfoxide,,,,
qhwuY,353.15,0.7001,101,1.4472,Wang et al. (2023b),Refractive index,Liquid,AAriGj,Cn1cc[n+](CCCN)c1.F[B-](F)(F)F,1-(3-aminopropyl)-3-methyl-1H-imidazolium tetrafluoroborate,AAPByN,CS(C)=O,dimethyl sulfoxide,,,,
qhwuY,353.15,0.8109,101,1.4449,Wang et al. (2023b),Refractive index,Liquid,AAriGj,Cn1cc[n+](CCCN)c1.F[B-](F)(F)F,1-(3-aminopropyl)-3-methyl-1H-imidazolium tetrafluoroborate,AAPByN,CS(C)=O,dimethyl sulfoxide,,,,
qhwuY,353.15,0.8998,101,1.4421,Wang et al. (2023b),Refractive index,Liquid,AAriGj,Cn1cc[n+](CCCN)c1.F[B-](F)(F)F,1-(3-aminopropyl)-3-methyl-1H-imidazolium tetrafluoroborate,AAPByN,CS(C)=O,dimethyl sulfoxide,,,,
qhwuY,353.15,1,101,1.4385,Wang et al. (2023b),Refractive index,Liquid,AAriGj,Cn1cc[n+](CCCN)c1.F[B-](F)(F)F,1-(3-aminopropyl)-3-methyl-1H-imidazolium tetrafluoroborate,AAPByN,CS(C)=O,dimethyl sulfoxide,,,,
