Repository: kamranayazheydarov/ILTHERMO-data

# ILThermo Data Processing

This project processes JSON files containing density data and merges them into CSV files. It also updates the CSV files with metadata and SMILES strings for compounds.

## main_functions.py

This script contains the main functions for processing the density data.

## File Descriptions

### #file:compounds.csv

This file contains compound information with the following headers:
- `id` (integer): The unique identifier for each compound.
- `smiles` (string): The SMILES string representation of the compound.

File: refindex_csv_data/refindex_setid_rDTMg.csv
setid,"Temperature, K",Mole fraction of 1-hexyl-3-methylimidazolium tetrafluoroborate,"Pressure, kPa",Refractive index (Na D-line),reference,propertiy,phases,compound id 1,smile 1,compound name 1,compound id 2,smile 2,compound name 2,compound id 3,smile 3,compound name 3,Unnamed: 13
rDTMg,303.15,0,101,1.46528,Akbar and Murugesan (2013),Refractive index,Liquid,AAWveB,CN(CCO)CCO,N-methyldiethanolamine,AAwscj,CCCCCC[n+]1ccn(C)c1.F[B-](F)(F)F,1-hexyl-3-methylimidazolium tetrafluoroborate,,,,
rDTMg,303.15,0.1176,101,1.45949,Akbar and Murugesan (2013),Refractive index,Liquid,AAWveB,CN(CCO)CCO,N-methyldiethanolamine,AAwscj,CCCCCC[n+]1ccn(C)c1.F[B-](F)(F)F,1-hexyl-3-methylimidazolium tetrafluoroborate,,,,
rDTMg,303.15,0.2072,101,1.4549,Akbar and Murugesan (2013),Refractive index,Liquid,AAWveB,CN(CCO)CCO,N-methyldiethanolamine,AAwscj,CCCCCC[n+]1ccn(C)c1.F[B-](F)(F)F,1-hexyl-3-methylimidazolium tetrafluoroborate,,,,
rDTMg,303.15,0.3065,101,1.45015,Akbar and Murugesan (2013),Refractive index,Liquid,AAWveB,CN(CCO)CCO,N-methyldiethanolamine,AAwscj,CCCCCC[n+]1ccn(C)c1.F[B-](F)(F)F,1-hexyl-3-methylimidazolium tetrafluoroborate,,,,
rDTMg,303.15,0.4064,101,1.44595,Akbar and Murugesan (2013),Refractive index,Liquid,AAWveB,CN(CCO)CCO,N-methyldiethanolamine,AAwscj,CCCCCC[n+]1ccn(C)c1.F[B-](F)(F)F,1-hexyl-3-methylimidazolium tetrafluoroborate,,,,
rDTMg,303.15,0.5051,101,1.44232,Akbar and Murugesan (2013),Refractive index,Liquid,AAWveB,CN(CCO)CCO,N-methyldiethanolamine,AAwscj,CCCCCC[n+]1ccn(C)c1.F[B-](F)(F)F,1-hexyl-3-methylimidazolium tetrafluoroborate,,,,
rDTMg,303.15,0.6084,101,1.43896,Akbar and Murugesan (2013),Refractive index,Liquid,AAWveB,CN(CCO)CCO,N-methyldiethanolamine,AAwscj,CCCCCC[n+]1ccn(C)c1.F[B-](F)(F)F,1-hexyl-3-methylimidazolium tetrafluoroborate,,,,
rDTMg,303.15,0.7091,101,1.43605,Akbar and Murugesan (2013),Refractive index,Liquid,AAWveB,CN(CCO)CCO,N-methyldiethanolamine,AAwscj,CCCCCC[n+]1ccn(C)c1.F[B-](F)(F)F,1-hexyl-3-methylimidazolium tetrafluoroborate,,,,
rDTMg,303.15,0.808,101,1.43348,Akbar and Murugesan (2013),Refractive index,Liquid,AAWveB,CN(CCO)CCO,N-methyldiethanolamine,AAwscj,CCCCCC[n+]1ccn(C)c1.F[B-](F)(F)F,1-hexyl-3-methylimidazolium tetrafluoroborate,,,,
rDTMg,303.15,0.903,101,1.43126,Akbar and Murugesan (2013),Refractive index,Liquid,AAWveB,CN(CCO)CCO,N-methyldiethanolamine,AAwscj,CCCCCC[n+]1ccn(C)c1.F[B-](F)(F)F,1-hexyl-3-methylimidazolium tetrafluoroborate,,,,
rDTMg,303.15,1,101,1.42918,Akbar and Murugesan (2013),Refractive index,Liquid,AAWveB,CN(CCO)CCO,N-methyldiethanolamine,AAwscj,CCCCCC[n+]1ccn(C)c1.F[B-](F)(F)F,1-hexyl-3-methylimidazolium tetrafluoroborate,,,,
rDTMg,308.15,0,101,1.4632,Akbar and Murugesan (2013),Refractive index,Liquid,AAWveB,CN(CCO)CCO,N-methyldiethanolamine,AAwscj,CCCCCC[n+]1ccn(C)c1.F[B-](F)(F)F,1-hexyl-3-methylimidazolium tetrafluoroborate,,,,
rDTMg,308.15,0.1176,101,1.45765,Akbar and Murugesan (2013),Refractive index,Liquid,AAWveB,CN(CCO)CCO,N-methyldiethanolamine,AAwscj,CCCCCC[n+]1ccn(C)c1.F[B-](F)(F)F,1-hexyl-3-methylimidazolium tetrafluoroborate,,,,
rDTMg,308.15,0.2072,101,1.45316,Akbar and Murugesan (2013),Refractive index,Liquid,AAWveB,CN(CCO)CCO,N-methyldiethanolamine,AAwscj,CCCCCC[n+]1ccn(C)c1.F[B-](F)(F)F,1-hexyl-3-methylimidazolium tetrafluoroborate,,,,
rDTMg,308.15,0.3065,101,1.44854,Akbar and Murugesan (2013),Refractive index,Liquid,AAWveB,CN(CCO)CCO,N-methyldiethanolamine,AAwscj,CCCCCC[n+]1ccn(C)c1.F[B-](F)(F)F,1-hexyl-3-methylimidazolium tetrafluoroborate,,,,
rDTMg,308.15,0.4064,101,1.4444,Akbar and Murugesan (2013),Refractive index,Liquid,AAWveB,CN(CCO)CCO,N-methyldiethanolamine,AAwscj,CCCCCC[n+]1ccn(C)c1.F[B-](F)(F)F,1-hexyl-3-methylimidazolium tetrafluoroborate,,,,
rDTMg,308.15,0.5051,101,1.44084,Akbar and Murugesan (2013),Refractive index,Liquid,AAWveB,CN(CCO)CCO,N-methyldiethanolamine,AAwscj,CCCCCC[n+]1ccn(C)c1.F[B-](F)(F)F,1-hexyl-3-methylimidazolium tetrafluoroborate,,,,
rDTMg,308.15,0.6084,101,1.43753,Akbar and Murugesan (2013),Refractive index,Liquid,AAWveB,CN(CCO)CCO,N-methyldiethanolamine,AAwscj,CCCCCC[n+]1ccn(C)c1.F[B-](F)(F)F,1-hexyl-3-methylimidazolium tetrafluoroborate,,,,
rDTMg,308.15,0.7091,101,1.43466,Akbar and Murugesan (2013),Refractive index,Liquid,AAWveB,CN(CCO)CCO,N-methyldiethanolamine,AAwscj,CCCCCC[n+]1ccn(C)c1.F[B-](F)(F)F,1-hexyl-3-methylimidazolium tetrafluoroborate,,,,
rDTMg,308.15,0.808,101,1.43213,Akbar and Murugesan (2013),Refractive index,Liquid,AAWveB,CN(CCO)CCO,N-methyldiethanolamine,AAwscj,CCCCCC[n+]1ccn(C)c1.F[B-](F)(F)F,1-hexyl-3-methylimidazolium tetrafluoroborate,,,,
rDTMg,308.15,0.903,101,1.42995,Akbar and Murugesan (2013),Refractive index,Liquid,AAWveB,CN(CCO)CCO,N-methyldiethanolamine,AAwscj,CCCCCC[n+]1ccn(C)c1.F[B-](F)(F)F,1-hexyl-3-methylimidazolium tetrafluoroborate,,,,
rDTMg,308.15,1,101,1.42791,Akbar and Murugesan (2013),Refractive index,Liquid,AAWveB,CN(CCO)CCO,N-methyldiethanolamine,AAwscj,CCCCCC[n+]1ccn(C)c1.F[B-](F)(F)F,1-hexyl-3-methylimidazolium tetrafluoroborate,,,,
rDTMg,313.15,0,101,1.46105,Akbar and Murugesan (2013),Refractive index,Liquid,AAWveB,CN(CCO)CCO,N-methyldiethanolamine,AAwscj,CCCCCC[n+]1ccn(C)c1.F[B-](F)(F)F,1-hexyl-3-methylimidazolium tetrafluoroborate,,,,
rDTMg,313.15,0.1176,101,1.45575,Akbar and Murugesan (2013),Refractive index,Liquid,AAWveB,CN(CCO)CCO,N-methyldiethanolamine,AAwscj,CCCCCC[n+]1ccn(C)c1.F[B-](F)(F)F,1-hexyl-3-methylimidazolium tetrafluoroborate,,,,
rDTMg,313.15,0.2072,101,1.45138,Akbar and Murugesan (2013),Refractive index,Liquid,AAWveB,CN(CCO)CCO,N-methyldiethanolamine,AAwscj,CCCCCC[n+]1ccn(C)c1.F[B-](F)(F)F,1-hexyl-3-methylimidazolium tetrafluoroborate,,,,
rDTMg,313.15,0.3065,101,1.4469,Akbar and Murugesan (2013),Refractive index,Liquid,AAWveB,CN(CCO)CCO,N-methyldiethanolamine,AAwscj,CCCCCC[n+]1ccn(C)c1.F[B-](F)(F)F,1-hexyl-3-methylimidazolium tetrafluoroborate,,,,
rDTMg,313.15,0.4064,101,1.44284,Akbar and Murugesan (2013),Refractive index,Liquid,AAWveB,CN(CCO)CCO,N-methyldiethanolamine,AAwscj,CCCCCC[n+]1ccn(C)c1.F[B-](F)(F)F,1-hexyl-3-methylimidazolium tetrafluoroborate,,,,
rDTMg,313.15,0.5051,101,1.43934,Akbar and Murugesan (2013),Refractive index,Liquid,AAWveB,CN(CCO)CCO,N-methyldiethanolamine,AAwscj,CCCCCC[n+]1ccn(C)c1.F[B-](F)(F)F,1-hexyl-3-methylimidazolium tetrafluoroborate,,,,
rDTMg,313.15,0.6084,101,1.43609,Akbar and Murugesan (2013),Refractive index,Liquid,AAWveB,CN(CCO)CCO,N-methyldiethanolamine,AAwscj,CCCCCC[n+]1ccn(C)c1.F[B-](F)(F)F,1-hexyl-3-methylimidazolium tetrafluoroborate,,,,
rDTMg,313.15,0.7091,101,1.43327,Akbar and Murugesan (2013),Refractive index,Liquid,AAWveB,CN(CCO)CCO,N-methyldiethanolamine,AAwscj,CCCCCC[n+]1ccn(C)c1.F[B-](F)(F)F,1-hexyl-3-methylimidazolium tetrafluoroborate,,,,
rDTMg,313.15,0.808,101,1.43078,Akbar and Murugesan (2013),Refractive index,Liquid,AAWveB,CN(CCO)CCO,N-methyldiethanolamine,AAwscj,CCCCCC[n+]1ccn(C)c1.F[B-](F)(F)F,1-hexyl-3-methylimidazolium tetrafluoroborate,,,,
rDTMg,313.15,0.903,101,1.42866,Akbar and Murugesan (2013),Refractive index,Liquid,AAWveB,CN(CCO)CCO,N-methyldiethanolamine,AAwscj,CCCCCC[n+]1ccn(C)c1.F[B-](F)(F)F,1-hexyl-3-methylimidazolium tetrafluoroborate,,,,
rDTMg,313.15,1,101,1.42666,Akbar and Murugesan (2013),Refractive index,Liquid,AAWveB,CN(CCO)CCO,N-methyldiethanolamine,AAwscj,CCCCCC[n+]1ccn(C)c1.F[B-](F)(F)F,1-hexyl-3-methylimidazolium tetrafluoroborate,,,,
rDTMg,318.15,0,101,1.45897,Akbar and Murugesan (2013),Refractive index,Liquid,AAWveB,CN(CCO)CCO,N-methyldiethanolamine,AAwscj,CCCCCC[n+]1ccn(C)c1.F[B-](F)(F)F,1-hexyl-3-methylimidazolium tetrafluoroborate,,,,
rDTMg,318.15,0.1176,101,1.4539,Akbar and Murugesan (2013),Refractive index,Liquid,AAWveB,CN(CCO)CCO,N-methyldiethanolamine,AAwscj,CCCCCC[n+]1ccn(C)c1.F[B-](F)(F)F,1-hexyl-3-methylimidazolium tetrafluoroborate,,,,
rDTMg,318.15,0.2072,101,1.44962,Akbar and Murugesan (2013),Refractive index,Liquid,AAWveB,CN(CCO)CCO,N-methyldiethanolamine,AAwscj,CCCCCC[n+]1ccn(C)c1.F[B-](F)(F)F,1-hexyl-3-methylimidazolium tetrafluoroborate,,,,
rDTMg,318.15,0.3065,101,1.44526,Akbar and Murugesan (2013),Refractive index,Liquid,AAWveB,CN(CCO)CCO,N-methyldiethanolamine,AAwscj,CCCCCC[n+]1ccn(C)c1.F[B-](F)(F)F,1-hexyl-3-methylimidazolium tetrafluoroborate,,,,
rDTMg,318.15,0.4064,101,1.44127,Akbar and Murugesan (2013),Refractive index,Liquid,AAWveB,CN(CCO)CCO,N-methyldiethanolamine,AAwscj,CCCCCC[n+]1ccn(C)c1.F[B-](F)(F)F,1-hexyl-3-methylimidazolium tetrafluoroborate,,,,
rDTMg,318.15,0.5051,101,1.43782,Akbar and Murugesan (2013),Refractive index,Liquid,AAWveB,CN(CCO)CCO,N-methyldiethanolamine,AAwscj,CCCCCC[n+]1ccn(C)c1.F[B-](F)(F)F,1-hexyl-3-methylimidazolium tetrafluoroborate,,,,
rDTMg,318.15,0.6084,101,1.43462,Akbar and Murugesan (2013),Refractive index,Liquid,AAWveB,CN(CCO)CCO,N-methyldiethanolamine,AAwscj,CCCCCC[n+]1ccn(C)c1.F[B-](F)(F)F,1-hexyl-3-methylimidazolium tetrafluoroborate,,,,
rDTMg,318.15,0.7091,101,1.43183,Akbar and Murugesan (2013),Refractive index,Liquid,AAWveB,CN(CCO)CCO,N-methyldiethanolamine,AAwscj,CCCCCC[n+]1ccn(C)c1.F[B-](F)(F)F,1-hexyl-3-methylimidazolium tetrafluoroborate,,,,
rDTMg,318.15,0.808,101,1.42937,Akbar and Murugesan (2013),Refractive index,Liquid,AAWveB,CN(CCO)CCO,N-methyldiethanolamine,AAwscj,CCCCCC[n+]1ccn(C)c1.F[B-](F)(F)F,1-hexyl-3-methylimidazolium tetrafluoroborate,,,,
rDTMg,318.15,0.903,101,1.42729,Akbar and Murugesan (2013),Refractive index,Liquid,AAWveB,CN(CCO)CCO,N-methyldiethanolamine,AAwscj,CCCCCC[n+]1ccn(C)c1.F[B-](F)(F)F,1-hexyl-3-methylimidazolium tetrafluoroborate,,,,
rDTMg,318.15,1,101,1.42533,Akbar and Murugesan (2013),Refractive index,Liquid,AAWveB,CN(CCO)CCO,N-methyldiethanolamine,AAwscj,CCCCCC[n+]1ccn(C)c1.F[B-](F)(F)F,1-hexyl-3-methylimidazolium tetrafluoroborate,,,,
rDTMg,323.15,0,101,1.45695,Akbar and Murugesan (2013),Refractive index,Liquid,AAWveB,CN(CCO)CCO,N-methyldiethanolamine,AAwscj,CCCCCC[n+]1ccn(C)c1.F[B-](F)(F)F,1-hexyl-3-methylimidazolium tetrafluoroborate,,,,
rDTMg,323.15,0.1176,101,1.4521,Akbar and Murugesan (2013),Refractive index,Liquid,AAWveB,CN(CCO)CCO,N-methyldiethanolamine,AAwscj,CCCCCC[n+]1ccn(C)c1.F[B-](F)(F)F,1-hexyl-3-methylimidazolium tetrafluoroborate,,,,
rDTMg,323.15,0.2072,101,1.44793,Akbar and Murugesan (2013),Refractive index,Liquid,AAWveB,CN(CCO)CCO,N-methyldiethanolamine,AAwscj,CCCCCC[n+]1ccn(C)c1.F[B-](F)(F)F,1-hexyl-3-methylimidazolium tetrafluoroborate,,,,
rDTMg,323.15,0.3065,101,1.44369,Akbar and Murugesan (2013),Refractive index,Liquid,AAWveB,CN(CCO)CCO,N-methyldiethanolamine,AAwscj,CCCCCC[n+]1ccn(C)c1.F[B-](F)(F)F,1-hexyl-3-methylimidazolium tetrafluoroborate,,,,
rDTMg,323.15,0.4064,101,1.43979,Akbar and Murugesan (2013),Refractive index,Liquid,AAWveB,CN(CCO)CCO,N-methyldiethanolamine,AAwscj,CCCCCC[n+]1ccn(C)c1.F[B-](F)(F)F,1-hexyl-3-methylimidazolium tetrafluoroborate,,,,
rDTMg,323.15,0.5051,101,1.43638,Akbar and Murugesan (2013),Refractive index,Liquid,AAWveB,CN(CCO)CCO,N-methyldiethanolamine,AAwscj,CCCCCC[n+]1ccn(C)c1.F[B-](F)(F)F,1-hexyl-3-methylimidazolium tetrafluoroborate,,,,
rDTMg,323.15,0.6084,101,1.43322,Akbar and Murugesan (2013),Refractive index,Liquid,AAWveB,CN(CCO)CCO,N-methyldiethanolamine,AAwscj,CCCCCC[n+]1ccn(C)c1.F[B-](F)(F)F,1-hexyl-3-methylimidazolium tetrafluoroborate,,,,
rDTMg,323.15,0.7091,101,1.43047,Akbar and Murugesan (2013),Refractive index,Liquid,AAWveB,CN(CCO)CCO,N-methyldiethanolamine,AAwscj,CCCCCC[n+]1ccn(C)c1.F[B-](F)(F)F,1-hexyl-3-methylimidazolium tetrafluoroborate,,,,
rDTMg,323.15,0.808,101,1.42804,Akbar and Murugesan (2013),Refractive index,Liquid,AAWveB,CN(CCO)CCO,N-methyldiethanolamine,AAwscj,CCCCCC[n+]1ccn(C)c1.F[B-](F)(F)F,1-hexyl-3-methylimidazolium tetrafluoroborate,,,,
rDTMg,323.15,0.903,101,1.42601,Akbar and Murugesan (2013),Refractive index,Liquid,AAWveB,CN(CCO)CCO,N-methyldiethanolamine,AAwscj,CCCCCC[n+]1ccn(C)c1.F[B-](F)(F)F,1-hexyl-3-methylimidazolium tetrafluoroborate,,,,
rDTMg,323.15,1,101,1.42409,Akbar and Murugesan (2013),Refractive index,Liquid,AAWveB,CN(CCO)CCO,N-methyldiethanolamine,AAwscj,CCCCCC[n+]1ccn(C)c1.F[B-](F)(F)F,1-hexyl-3-methylimidazolium tetrafluoroborate,,,,

File: refindex_csv_data/refindex_setid_ruvut.csv
setid,"Temperature, K","Pressure, kPa","Wavelength, A",Refractive index,reference,propertiy,phases,compound id 1,smile 1,compound name 1,compound id 2,smile 2,compound name 2,compound id 3,smile 3,compound name 3,Unnamed: 13
ruvut,298.15,100,430.1,1.4487,Arosa et al. (2018),Refractive index,Liquid,ABDWVo,CCCC[n+]1ccn(C)c1.O=S(=O)([O-])C(F)(F)F,1-butyl-3-methylimidazolium trifluoromethanesulfonate,,,,,,,
ruvut,298.15,100,486.1,1.4434,Arosa et al. (2018),Refractive index,Liquid,ABDWVo,CCCC[n+]1ccn(C)c1.O=S(=O)([O-])C(F)(F)F,1-butyl-3-methylimidazolium trifluoromethanesulfonate,,,,,,,
ruvut,298.15,100,589.6,1.4373,Arosa et al. (2018),Refractive index,Liquid,ABDWVo,CCCC[n+]1ccn(C)c1.O=S(=O)([O-])C(F)(F)F,1-butyl-3-methylimidazolium trifluoromethanesulfonate,,,,,,,
ruvut,298.15,100,656.3,1.4348,Arosa et al. (2018),Refractive index,Liquid,ABDWVo,CCCC[n+]1ccn(C)c1.O=S(=O)([O-])C(F)(F)F,1-butyl-3-methylimidazolium trifluoromethanesulfonate,,,,,,,
ruvut,298.15,100,822.7,1.4309,Arosa et al. (2018),Refractive index,Liquid,ABDWVo,CCCC[n+]1ccn(C)c1.O=S(=O)([O-])C(F)(F)F,1-butyl-3-methylimidazolium trifluoromethanesulfonate,,,,,,,
ruvut,303.15,100,430.1,1.4472,Arosa et al. (2018),Refractive index,Liquid,ABDWVo,CCCC[n+]1ccn(C)c1.O=S(=O)([O-])C(F)(F)F,1-butyl-3-methylimidazolium trifluoromethanesulfonate,,,,,,,
ruvut,303.15,100,486.1,1.4418,Arosa et al. (2018),Refractive index,Liquid,ABDWVo,CCCC[n+]1ccn(C)c1.O=S(=O)([O-])C(F)(F)F,1-butyl-3-methylimidazolium trifluoromethanesulfonate,,,,,,,
ruvut,303.15,100,589.6,1.4358,Arosa et al. (2018),Refractive index,Liquid,ABDWVo,CCCC[n+]1ccn(C)c1.O=S(=O)([O-])C(F)(F)F,1-butyl-3-methylimidazolium trifluoromethanesulfonate,,,,,,,
ruvut,303.15,100,656.3,1.4334,Arosa et al. (2018),Refractive index,Liquid,ABDWVo,CCCC[n+]1ccn(C)c1.O=S(=O)([O-])C(F)(F)F,1-butyl-3-methylimidazolium trifluoromethanesulfonate,,,,,,,
ruvut,303.15,100,822.7,1.4296,Arosa et al. (2018),Refractive index,Liquid,ABDWVo,CCCC[n+]1ccn(C)c1.O=S(=O)([O-])C(F)(F)F,1-butyl-3-methylimidazolium trifluoromethanesulfonate,,,,,,,
ruvut,308.15,100,430.1,1.4456,Arosa et al. (2018),Refractive index,Liquid,ABDWVo,CCCC[n+]1ccn(C)c1.O=S(=O)([O-])C(F)(F)F,1-butyl-3-methylimidazolium trifluoromethanesulfonate,,,,,,,
ruvut,308.15,100,486.1,1.4403,Arosa et al. (2018),Refractive index,Liquid,ABDWVo,CCCC[n+]1ccn(C)c1.O=S(=O)([O-])C(F)(F)F,1-butyl-3-methylimidazolium trifluoromethanesulfonate,,,,,,,
ruvut,308.15,100,589.6,1.4343,Arosa et al. (2018),Refractive index,Liquid,ABDWVo,CCCC[n+]1ccn(C)c1.O=S(=O)([O-])C(F)(F)F,1-butyl-3-methylimidazolium trifluoromethanesulfonate,,,,,,,
ruvut,308.15,100,656.3,1.4319,Arosa et al. (2018),Refractive index,Liquid,ABDWVo,CCCC[n+]1ccn(C)c1.O=S(=O)([O-])C(F)(F)F,1-butyl-3-methylimidazolium trifluoromethanesulfonate,,,,,,,
ruvut,308.15,100,822.7,1.4282,Arosa et al. (2018),Refractive index,Liquid,ABDWVo,CCCC[n+]1ccn(C)c1.O=S(=O)([O-])C(F)(F)F,1-butyl-3-methylimidazolium trifluoromethanesulfonate,,,,,,,
ruvut,313.15,100,430.1,1.4443,Arosa et al. (2018),Refractive index,Liquid,ABDWVo,CCCC[n+]1ccn(C)c1.O=S(=O)([O-])C(F)(F)F,1-butyl-3-methylimidazolium trifluoromethanesulfonate,,,,,,,
ruvut,313.15,100,486.1,1.4389,Arosa et al. (2018),Refractive index,Liquid,ABDWVo,CCCC[n+]1ccn(C)c1.O=S(=O)([O-])C(F)(F)F,1-butyl-3-methylimidazolium trifluoromethanesulfonate,,,,,,,
ruvut,313.15,100,589.6,1.433,Arosa et al. (2018),Refractive index,Liquid,ABDWVo,CCCC[n+]1ccn(C)c1.O=S(=O)([O-])C(F)(F)F,1-butyl-3-methylimidazolium trifluoromethanesulfonate,,,,,,,
ruvut,313.15,100,656.3,1.4306,Arosa et al. (2018),Refractive index,Liquid,ABDWVo,CCCC[n+]1ccn(C)c1.O=S(=O)([O-])C(F)(F)F,1-butyl-3-methylimidazolium trifluoromethanesulfonate,,,,,,,
ruvut,313.15,100,822.7,1.4268,Arosa et al. (2018),Refractive index,Liquid,ABDWVo,CCCC[n+]1ccn(C)c1.O=S(=O)([O-])C(F)(F)F,1-butyl-3-methylimidazolium trifluoromethanesulfonate,,,,,,,
ruvut,318.15,100,430.1,1.4428,Arosa et al. (2018),Refractive index,Liquid,ABDWVo,CCCC[n+]1ccn(C)c1.O=S(=O)([O-])C(F)(F)F,1-butyl-3-methylimidazolium trifluoromethanesulfonate,,,,,,,
ruvut,318.15,100,486.1,1.4375,Arosa et al. (2018),Refractive index,Liquid,ABDWVo,CCCC[n+]1ccn(C)c1.O=S(=O)([O-])C(F)(F)F,1-butyl-3-methylimidazolium trifluoromethanesulfonate,,,,,,,
ruvut,318.15,100,589.6,1.4316,Arosa et al. (2018),Refractive index,Liquid,ABDWVo,CCCC[n+]1ccn(C)c1.O=S(=O)([O-])C(F)(F)F,1-butyl-3-methylimidazolium trifluoromethanesulfonate,,,,,,,
ruvut,318.15,100,656.3,1.4292,Arosa et al. (2018),Refractive index,Liquid,ABDWVo,CCCC[n+]1ccn(C)c1.O=S(=O)([O-])C(F)(F)F,1-butyl-3-methylimidazolium trifluoromethanesulfonate,,,,,,,
ruvut,318.15,100,822.7,1.4256,Arosa et al. (2018),Refractive index,Liquid,ABDWVo,CCCC[n+]1ccn(C)c1.O=S(=O)([O-])C(F)(F)F,1-butyl-3-methylimidazolium trifluoromethanesulfonate,,,,,,,
ruvut,323.15,100,430.1,1.4414,Arosa et al. (2018),Refractive index,Liquid,ABDWVo,CCCC[n+]1ccn(C)c1.O=S(=O)([O-])C(F)(F)F,1-butyl-3-methylimidazolium trifluoromethanesulfonate,,,,,,,
ruvut,323.15,100,486.1,1.4361,Arosa et al. (2018),Refractive index,Liquid,ABDWVo,CCCC[n+]1ccn(C)c1.O=S(=O)([O-])C(F)(F)F,1-butyl-3-methylimidazolium trifluoromethanesulfonate,,,,,,,
ruvut,323.15,100,589.6,1.4303,Arosa et al. (2018),Refractive index,Liquid,ABDWVo,CCCC[n+]1ccn(C)c1.O=S(=O)([O-])C(F)(F)F,1-butyl-3-methylimidazolium trifluoromethanesulfonate,,,,,,,
ruvut,323.15,100,656.3,1.428,Arosa et al. (2018),Refractive index,Liquid,ABDWVo,CCCC[n+]1ccn(C)c1.O=S(=O)([O-])C(F)(F)F,1-butyl-3-methylimidazolium trifluoromethanesulfonate,,,,,,,
ruvut,323.15,100,822.7,1.4244,Arosa et al. (2018),Refractive index,Liquid,ABDWVo,CCCC[n+]1ccn(C)c1.O=S(=O)([O-])C(F)(F)F,1-butyl-3-methylimidazolium trifluoromethanesulfonate,,,,,,,
