Repository: kamranayazheydarov/ILTHERMO-data

# ILThermo Data Processing

This project processes JSON files containing density data and merges them into CSV files. It also updates the CSV files with metadata and SMILES strings for compounds.

## main_functions.py

This script contains the main functions for processing the density data.

## File Descriptions

### #file:compounds.csv

This file contains compound information with the following headers:
- `id` (integer): The unique identifier for each compound.
- `smiles` (string): The SMILES string representation of the compound.

File: refindex_csv_data/refindex_setid_sEbSi.csv
setid,Mole ratio to solvent: tetrabutylammonium chloride,"Temperature, K","Pressure, kPa",Refractive index (Na D-line),reference,propertiy,phases,compound id 1,smile 1,compound name 1,compound id 2,smile 2,compound name 2,compound id 3,smile 3,compound name 3,Unnamed: 13
sEbSi,8,313.15,100,1.478,Mjalli and Al-Azzawi (2021),Refractive index,Liquid,ABBXWo,CCCC[N+](CCCC)(CCCC)CCCC.[Cl-],tetrabutylammonium chloride,AAZLwl,CC(C)C[C@H](N)C(=O)O,L-leucine,,,,
sEbSi,8,323.15,100,1.475,Mjalli and Al-Azzawi (2021),Refractive index,Liquid,ABBXWo,CCCC[N+](CCCC)(CCCC)CCCC.[Cl-],tetrabutylammonium chloride,AAZLwl,CC(C)C[C@H](N)C(=O)O,L-leucine,,,,
sEbSi,8,333.15,100,1.472,Mjalli and Al-Azzawi (2021),Refractive index,Liquid,ABBXWo,CCCC[N+](CCCC)(CCCC)CCCC.[Cl-],tetrabutylammonium chloride,AAZLwl,CC(C)C[C@H](N)C(=O)O,L-leucine,,,,
sEbSi,8,343.15,100,1.469,Mjalli and Al-Azzawi (2021),Refractive index,Liquid,ABBXWo,CCCC[N+](CCCC)(CCCC)CCCC.[Cl-],tetrabutylammonium chloride,AAZLwl,CC(C)C[C@H](N)C(=O)O,L-leucine,,,,
sEbSi,8,353.15,100,1.466,Mjalli and Al-Azzawi (2021),Refractive index,Liquid,ABBXWo,CCCC[N+](CCCC)(CCCC)CCCC.[Cl-],tetrabutylammonium chloride,AAZLwl,CC(C)C[C@H](N)C(=O)O,L-leucine,,,,
sEbSi,9,313.15,100,1.479,Mjalli and Al-Azzawi (2021),Refractive index,Liquid,ABBXWo,CCCC[N+](CCCC)(CCCC)CCCC.[Cl-],tetrabutylammonium chloride,AAZLwl,CC(C)C[C@H](N)C(=O)O,L-leucine,,,,
sEbSi,9,323.15,100,1.476,Mjalli and Al-Azzawi (2021),Refractive index,Liquid,ABBXWo,CCCC[N+](CCCC)(CCCC)CCCC.[Cl-],tetrabutylammonium chloride,AAZLwl,CC(C)C[C@H](N)C(=O)O,L-leucine,,,,
sEbSi,9,333.15,100,1.473,Mjalli and Al-Azzawi (2021),Refractive index,Liquid,ABBXWo,CCCC[N+](CCCC)(CCCC)CCCC.[Cl-],tetrabutylammonium chloride,AAZLwl,CC(C)C[C@H](N)C(=O)O,L-leucine,,,,
sEbSi,9,343.15,100,1.47,Mjalli and Al-Azzawi (2021),Refractive index,Liquid,ABBXWo,CCCC[N+](CCCC)(CCCC)CCCC.[Cl-],tetrabutylammonium chloride,AAZLwl,CC(C)C[C@H](N)C(=O)O,L-leucine,,,,
sEbSi,9,353.15,100,1.467,Mjalli and Al-Azzawi (2021),Refractive index,Liquid,ABBXWo,CCCC[N+](CCCC)(CCCC)CCCC.[Cl-],tetrabutylammonium chloride,AAZLwl,CC(C)C[C@H](N)C(=O)O,L-leucine,,,,
sEbSi,10,313.15,100,1.48,Mjalli and Al-Azzawi (2021),Refractive index,Liquid,ABBXWo,CCCC[N+](CCCC)(CCCC)CCCC.[Cl-],tetrabutylammonium chloride,AAZLwl,CC(C)C[C@H](N)C(=O)O,L-leucine,,,,
sEbSi,10,323.15,100,1.477,Mjalli and Al-Azzawi (2021),Refractive index,Liquid,ABBXWo,CCCC[N+](CCCC)(CCCC)CCCC.[Cl-],tetrabutylammonium chloride,AAZLwl,CC(C)C[C@H](N)C(=O)O,L-leucine,,,,
sEbSi,10,333.15,100,1.474,Mjalli and Al-Azzawi (2021),Refractive index,Liquid,ABBXWo,CCCC[N+](CCCC)(CCCC)CCCC.[Cl-],tetrabutylammonium chloride,AAZLwl,CC(C)C[C@H](N)C(=O)O,L-leucine,,,,
sEbSi,10,343.15,100,1.471,Mjalli and Al-Azzawi (2021),Refractive index,Liquid,ABBXWo,CCCC[N+](CCCC)(CCCC)CCCC.[Cl-],tetrabutylammonium chloride,AAZLwl,CC(C)C[C@H](N)C(=O)O,L-leucine,,,,
sEbSi,10,353.15,100,1.468,Mjalli and Al-Azzawi (2021),Refractive index,Liquid,ABBXWo,CCCC[N+](CCCC)(CCCC)CCCC.[Cl-],tetrabutylammonium chloride,AAZLwl,CC(C)C[C@H](N)C(=O)O,L-leucine,,,,

File: refindex_csv_data/refindex_setid_sMbTW.csv
setid,Mole ratio to solvent: tetrabutylammonium chloride,"Temperature, K","Pressure, kPa",Refractive index (Na D-line),reference,propertiy,phases,compound id 1,smile 1,compound name 1,compound id 2,smile 2,compound name 2,compound id 3,smile 3,compound name 3,Unnamed: 13
sMbTW,7,313.15,100,1.476,Mjalli and Al-Azzawi (2021),Refractive index,Liquid,ABBXWo,CCCC[N+](CCCC)(CCCC)CCCC.[Cl-],tetrabutylammonium chloride,AAWHtT,O=C(O)[C@@H]1CCCN1,L-proline,,,,
sMbTW,7,323.15,100,1.473,Mjalli and Al-Azzawi (2021),Refractive index,Liquid,ABBXWo,CCCC[N+](CCCC)(CCCC)CCCC.[Cl-],tetrabutylammonium chloride,AAWHtT,O=C(O)[C@@H]1CCCN1,L-proline,,,,
sMbTW,7,333.15,100,1.47,Mjalli and Al-Azzawi (2021),Refractive index,Liquid,ABBXWo,CCCC[N+](CCCC)(CCCC)CCCC.[Cl-],tetrabutylammonium chloride,AAWHtT,O=C(O)[C@@H]1CCCN1,L-proline,,,,
sMbTW,7,343.15,100,1.467,Mjalli and Al-Azzawi (2021),Refractive index,Liquid,ABBXWo,CCCC[N+](CCCC)(CCCC)CCCC.[Cl-],tetrabutylammonium chloride,AAWHtT,O=C(O)[C@@H]1CCCN1,L-proline,,,,
sMbTW,7,353.15,100,1.465,Mjalli and Al-Azzawi (2021),Refractive index,Liquid,ABBXWo,CCCC[N+](CCCC)(CCCC)CCCC.[Cl-],tetrabutylammonium chloride,AAWHtT,O=C(O)[C@@H]1CCCN1,L-proline,,,,
sMbTW,8,313.15,100,1.48,Mjalli and Al-Azzawi (2021),Refractive index,Liquid,ABBXWo,CCCC[N+](CCCC)(CCCC)CCCC.[Cl-],tetrabutylammonium chloride,AAWHtT,O=C(O)[C@@H]1CCCN1,L-proline,,,,
sMbTW,8,323.15,100,1.477,Mjalli and Al-Azzawi (2021),Refractive index,Liquid,ABBXWo,CCCC[N+](CCCC)(CCCC)CCCC.[Cl-],tetrabutylammonium chloride,AAWHtT,O=C(O)[C@@H]1CCCN1,L-proline,,,,
sMbTW,8,333.15,100,1.474,Mjalli and Al-Azzawi (2021),Refractive index,Liquid,ABBXWo,CCCC[N+](CCCC)(CCCC)CCCC.[Cl-],tetrabutylammonium chloride,AAWHtT,O=C(O)[C@@H]1CCCN1,L-proline,,,,
sMbTW,8,343.15,100,1.47,Mjalli and Al-Azzawi (2021),Refractive index,Liquid,ABBXWo,CCCC[N+](CCCC)(CCCC)CCCC.[Cl-],tetrabutylammonium chloride,AAWHtT,O=C(O)[C@@H]1CCCN1,L-proline,,,,
sMbTW,8,353.15,100,1.467,Mjalli and Al-Azzawi (2021),Refractive index,Liquid,ABBXWo,CCCC[N+](CCCC)(CCCC)CCCC.[Cl-],tetrabutylammonium chloride,AAWHtT,O=C(O)[C@@H]1CCCN1,L-proline,,,,
sMbTW,9,313.15,100,1.48,Mjalli and Al-Azzawi (2021),Refractive index,Liquid,ABBXWo,CCCC[N+](CCCC)(CCCC)CCCC.[Cl-],tetrabutylammonium chloride,AAWHtT,O=C(O)[C@@H]1CCCN1,L-proline,,,,
sMbTW,9,323.15,100,1.477,Mjalli and Al-Azzawi (2021),Refractive index,Liquid,ABBXWo,CCCC[N+](CCCC)(CCCC)CCCC.[Cl-],tetrabutylammonium chloride,AAWHtT,O=C(O)[C@@H]1CCCN1,L-proline,,,,
sMbTW,9,333.15,100,1.473,Mjalli and Al-Azzawi (2021),Refractive index,Liquid,ABBXWo,CCCC[N+](CCCC)(CCCC)CCCC.[Cl-],tetrabutylammonium chloride,AAWHtT,O=C(O)[C@@H]1CCCN1,L-proline,,,,
sMbTW,9,343.15,100,1.469,Mjalli and Al-Azzawi (2021),Refractive index,Liquid,ABBXWo,CCCC[N+](CCCC)(CCCC)CCCC.[Cl-],tetrabutylammonium chloride,AAWHtT,O=C(O)[C@@H]1CCCN1,L-proline,,,,
sMbTW,9,353.15,100,1.466,Mjalli and Al-Azzawi (2021),Refractive index,Liquid,ABBXWo,CCCC[N+](CCCC)(CCCC)CCCC.[Cl-],tetrabutylammonium chloride,AAWHtT,O=C(O)[C@@H]1CCCN1,L-proline,,,,

File: refindex_csv_data/refindex_setid_soYAr.csv
setid,"Temperature, K","Pressure, kPa","Wavelength, A",Refractive index,reference,propertiy,phases,compound id 1,smile 1,compound name 1,compound id 2,smile 2,compound name 2,compound id 3,smile 3,compound name 3,Unnamed: 13
soYAr,298.15,100,430.1,1.4284,Arosa et al. (2018),Refractive index,Liquid,AAonnS,CCC[n+]1ccn(C)c1.F[B-](F)(F)F,1-propyl-3-methylimidazolium tetrafluoroborate,,,,,,,
soYAr,298.15,100,486.1,1.4233,Arosa et al. (2018),Refractive index,Liquid,AAonnS,CCC[n+]1ccn(C)c1.F[B-](F)(F)F,1-propyl-3-methylimidazolium tetrafluoroborate,,,,,,,
soYAr,298.15,100,589.6,1.4176,Arosa et al. (2018),Refractive index,Liquid,AAonnS,CCC[n+]1ccn(C)c1.F[B-](F)(F)F,1-propyl-3-methylimidazolium tetrafluoroborate,,,,,,,
soYAr,298.15,100,656.3,1.4152,Arosa et al. (2018),Refractive index,Liquid,AAonnS,CCC[n+]1ccn(C)c1.F[B-](F)(F)F,1-propyl-3-methylimidazolium tetrafluoroborate,,,,,,,
soYAr,298.15,100,822.7,1.4116,Arosa et al. (2018),Refractive index,Liquid,AAonnS,CCC[n+]1ccn(C)c1.F[B-](F)(F)F,1-propyl-3-methylimidazolium tetrafluoroborate,,,,,,,
soYAr,303.15,100,430.1,1.427,Arosa et al. (2018),Refractive index,Liquid,AAonnS,CCC[n+]1ccn(C)c1.F[B-](F)(F)F,1-propyl-3-methylimidazolium tetrafluoroborate,,,,,,,
soYAr,303.15,100,486.1,1.4219,Arosa et al. (2018),Refractive index,Liquid,AAonnS,CCC[n+]1ccn(C)c1.F[B-](F)(F)F,1-propyl-3-methylimidazolium tetrafluoroborate,,,,,,,
soYAr,303.15,100,589.6,1.4161,Arosa et al. (2018),Refractive index,Liquid,AAonnS,CCC[n+]1ccn(C)c1.F[B-](F)(F)F,1-propyl-3-methylimidazolium tetrafluoroborate,,,,,,,
soYAr,303.15,100,656.3,1.4138,Arosa et al. (2018),Refractive index,Liquid,AAonnS,CCC[n+]1ccn(C)c1.F[B-](F)(F)F,1-propyl-3-methylimidazolium tetrafluoroborate,,,,,,,
soYAr,303.15,100,822.7,1.4102,Arosa et al. (2018),Refractive index,Liquid,AAonnS,CCC[n+]1ccn(C)c1.F[B-](F)(F)F,1-propyl-3-methylimidazolium tetrafluoroborate,,,,,,,
soYAr,308.15,100,430.1,1.4256,Arosa et al. (2018),Refractive index,Liquid,AAonnS,CCC[n+]1ccn(C)c1.F[B-](F)(F)F,1-propyl-3-methylimidazolium tetrafluoroborate,,,,,,,
soYAr,308.15,100,486.1,1.4206,Arosa et al. (2018),Refractive index,Liquid,AAonnS,CCC[n+]1ccn(C)c1.F[B-](F)(F)F,1-propyl-3-methylimidazolium tetrafluoroborate,,,,,,,
soYAr,308.15,100,589.6,1.4149,Arosa et al. (2018),Refractive index,Liquid,AAonnS,CCC[n+]1ccn(C)c1.F[B-](F)(F)F,1-propyl-3-methylimidazolium tetrafluoroborate,,,,,,,
soYAr,308.15,100,656.3,1.4126,Arosa et al. (2018),Refractive index,Liquid,AAonnS,CCC[n+]1ccn(C)c1.F[B-](F)(F)F,1-propyl-3-methylimidazolium tetrafluoroborate,,,,,,,
soYAr,308.15,100,822.7,1.409,Arosa et al. (2018),Refractive index,Liquid,AAonnS,CCC[n+]1ccn(C)c1.F[B-](F)(F)F,1-propyl-3-methylimidazolium tetrafluoroborate,,,,,,,
soYAr,313.15,100,430.1,1.4242,Arosa et al. (2018),Refractive index,Liquid,AAonnS,CCC[n+]1ccn(C)c1.F[B-](F)(F)F,1-propyl-3-methylimidazolium tetrafluoroborate,,,,,,,
soYAr,313.15,100,486.1,1.4191,Arosa et al. (2018),Refractive index,Liquid,AAonnS,CCC[n+]1ccn(C)c1.F[B-](F)(F)F,1-propyl-3-methylimidazolium tetrafluoroborate,,,,,,,
soYAr,313.15,100,589.6,1.4135,Arosa et al. (2018),Refractive index,Liquid,AAonnS,CCC[n+]1ccn(C)c1.F[B-](F)(F)F,1-propyl-3-methylimidazolium tetrafluoroborate,,,,,,,
soYAr,313.15,100,656.3,1.4113,Arosa et al. (2018),Refractive index,Liquid,AAonnS,CCC[n+]1ccn(C)c1.F[B-](F)(F)F,1-propyl-3-methylimidazolium tetrafluoroborate,,,,,,,
soYAr,313.15,100,822.7,1.4078,Arosa et al. (2018),Refractive index,Liquid,AAonnS,CCC[n+]1ccn(C)c1.F[B-](F)(F)F,1-propyl-3-methylimidazolium tetrafluoroborate,,,,,,,
soYAr,318.15,100,430.1,1.4228,Arosa et al. (2018),Refractive index,Liquid,AAonnS,CCC[n+]1ccn(C)c1.F[B-](F)(F)F,1-propyl-3-methylimidazolium tetrafluoroborate,,,,,,,
soYAr,318.15,100,486.1,1.4178,Arosa et al. (2018),Refractive index,Liquid,AAonnS,CCC[n+]1ccn(C)c1.F[B-](F)(F)F,1-propyl-3-methylimidazolium tetrafluoroborate,,,,,,,
soYAr,318.15,100,589.6,1.4122,Arosa et al. (2018),Refractive index,Liquid,AAonnS,CCC[n+]1ccn(C)c1.F[B-](F)(F)F,1-propyl-3-methylimidazolium tetrafluoroborate,,,,,,,
soYAr,318.15,100,656.3,1.4099,Arosa et al. (2018),Refractive index,Liquid,AAonnS,CCC[n+]1ccn(C)c1.F[B-](F)(F)F,1-propyl-3-methylimidazolium tetrafluoroborate,,,,,,,
soYAr,318.15,100,822.7,1.4065,Arosa et al. (2018),Refractive index,Liquid,AAonnS,CCC[n+]1ccn(C)c1.F[B-](F)(F)F,1-propyl-3-methylimidazolium tetrafluoroborate,,,,,,,
soYAr,323.15,100,430.1,1.4213,Arosa et al. (2018),Refractive index,Liquid,AAonnS,CCC[n+]1ccn(C)c1.F[B-](F)(F)F,1-propyl-3-methylimidazolium tetrafluoroborate,,,,,,,
soYAr,323.15,100,486.1,1.4163,Arosa et al. (2018),Refractive index,Liquid,AAonnS,CCC[n+]1ccn(C)c1.F[B-](F)(F)F,1-propyl-3-methylimidazolium tetrafluoroborate,,,,,,,
soYAr,323.15,100,589.6,1.4109,Arosa et al. (2018),Refractive index,Liquid,AAonnS,CCC[n+]1ccn(C)c1.F[B-](F)(F)F,1-propyl-3-methylimidazolium tetrafluoroborate,,,,,,,
soYAr,323.15,100,656.3,1.4086,Arosa et al. (2018),Refractive index,Liquid,AAonnS,CCC[n+]1ccn(C)c1.F[B-](F)(F)F,1-propyl-3-methylimidazolium tetrafluoroborate,,,,,,,
soYAr,323.15,100,822.7,1.4053,Arosa et al. (2018),Refractive index,Liquid,AAonnS,CCC[n+]1ccn(C)c1.F[B-](F)(F)F,1-propyl-3-methylimidazolium tetrafluoroborate,,,,,,,

File: refindex_csv_data/refindex_setid_tAzha.csv
setid,"Temperature, K",Mole fraction of 1-methyl-3-octylimidazolium tetrafluoroborate,"Pressure, kPa","Wavelength, A",Refractive index,reference,propertiy,phases,compound id 1,smile 1,compound name 1,compound id 2,smile 2,compound name 2,compound id 3,smile 3,compound name 3,Unnamed: 13
tAzha,289.883,0.004,85,632.8,1.4182,Hao et al. (2014),Refractive index,Liquid,AAThYT,CCCCCCO,hexan-1-ol,ABCNhW,CCCCCCCCn1cc[n+](C)c1.F[B-](F)(F)F,1-methyl-3-octylimidazolium tetrafluoroborate,,,,
tAzha,289.883,0.354,85,632.8,1.4268,Hao et al. (2014),Refractive index,Liquid,AAThYT,CCCCCCO,hexan-1-ol,ABCNhW,CCCCCCCCn1cc[n+](C)c1.F[B-](F)(F)F,1-methyl-3-octylimidazolium tetrafluoroborate,,,,
tAzha,290.622,0.007,85,632.8,1.418,Hao et al. (2014),Refractive index,Liquid,AAThYT,CCCCCCO,hexan-1-ol,ABCNhW,CCCCCCCCn1cc[n+](C)c1.F[B-](F)(F)F,1-methyl-3-octylimidazolium tetrafluoroborate,,,,
tAzha,290.622,0.346,85,632.8,1.4264,Hao et al. (2014),Refractive index,Liquid,AAThYT,CCCCCCO,hexan-1-ol,ABCNhW,CCCCCCCCn1cc[n+](C)c1.F[B-](F)(F)F,1-methyl-3-octylimidazolium tetrafluoroborate,,,,
tAzha,291.348,0.01,85,632.8,1.4178,Hao et al. (2014),Refractive index,Liquid,AAThYT,CCCCCCO,hexan-1-ol,ABCNhW,CCCCCCCCn1cc[n+](C)c1.F[B-](F)(F)F,1-methyl-3-octylimidazolium tetrafluoroborate,,,,
tAzha,291.348,0.338,85,632.8,1.426,Hao et al. (2014),Refractive index,Liquid,AAThYT,CCCCCCO,hexan-1-ol,ABCNhW,CCCCCCCCn1cc[n+](C)c1.F[B-](F)(F)F,1-methyl-3-octylimidazolium tetrafluoroborate,,,,
tAzha,292.064,0.009,85,632.8,1.4175,Hao et al. (2014),Refractive index,Liquid,AAThYT,CCCCCCO,hexan-1-ol,ABCNhW,CCCCCCCCn1cc[n+](C)c1.F[B-](F)(F)F,1-methyl-3-octylimidazolium tetrafluoroborate,,,,
tAzha,292.064,0.325,85,632.8,1.4255,Hao et al. (2014),Refractive index,Liquid,AAThYT,CCCCCCO,hexan-1-ol,ABCNhW,CCCCCCCCn1cc[n+](C)c1.F[B-](F)(F)F,1-methyl-3-octylimidazolium tetrafluoroborate,,,,
tAzha,292.777,0.011,85,632.8,1.4173,Hao et al. (2014),Refractive index,Liquid,AAThYT,CCCCCCO,hexan-1-ol,ABCNhW,CCCCCCCCn1cc[n+](C)c1.F[B-](F)(F)F,1-methyl-3-octylimidazolium tetrafluoroborate,,,,
tAzha,292.777,0.317,85,632.8,1.4251,Hao et al. (2014),Refractive index,Liquid,AAThYT,CCCCCCO,hexan-1-ol,ABCNhW,CCCCCCCCn1cc[n+](C)c1.F[B-](F)(F)F,1-methyl-3-octylimidazolium tetrafluoroborate,,,,
tAzha,293.478,0.014,85,632.8,1.4171,Hao et al. (2014),Refractive index,Liquid,AAThYT,CCCCCCO,hexan-1-ol,ABCNhW,CCCCCCCCn1cc[n+](C)c1.F[B-](F)(F)F,1-methyl-3-octylimidazolium tetrafluoroborate,,,,
tAzha,293.478,0.31,85,632.8,1.4247,Hao et al. (2014),Refractive index,Liquid,AAThYT,CCCCCCO,hexan-1-ol,ABCNhW,CCCCCCCCn1cc[n+](C)c1.F[B-](F)(F)F,1-methyl-3-octylimidazolium tetrafluoroborate,,,,
tAzha,294.834,0.018,85,632.8,1.4167,Hao et al. (2014),Refractive index,Liquid,AAThYT,CCCCCCO,hexan-1-ol,ABCNhW,CCCCCCCCn1cc[n+](C)c1.F[B-](F)(F)F,1-methyl-3-octylimidazolium tetrafluoroborate,,,,
tAzha,294.834,0.289,85,632.8,1.4238,Hao et al. (2014),Refractive index,Liquid,AAThYT,CCCCCCO,hexan-1-ol,ABCNhW,CCCCCCCCn1cc[n+](C)c1.F[B-](F)(F)F,1-methyl-3-octylimidazolium tetrafluoroborate,,,,
tAzha,295.508,0.02,85,632.8,1.4165,Hao et al. (2014),Refractive index,Liquid,AAThYT,CCCCCCO,hexan-1-ol,ABCNhW,CCCCCCCCn1cc[n+](C)c1.F[B-](F)(F)F,1-methyl-3-octylimidazolium tetrafluoroborate,,,,
tAzha,295.508,0.282,85,632.8,1.4234,Hao et al. (2014),Refractive index,Liquid,AAThYT,CCCCCCO,hexan-1-ol,ABCNhW,CCCCCCCCn1cc[n+](C)c1.F[B-](F)(F)F,1-methyl-3-octylimidazolium tetrafluoroborate,,,,
tAzha,296.116,0.021,85,632.8,1.4163,Hao et al. (2014),Refractive index,Liquid,AAThYT,CCCCCCO,hexan-1-ol,ABCNhW,CCCCCCCCn1cc[n+](C)c1.F[B-](F)(F)F,1-methyl-3-octylimidazolium tetrafluoroborate,,,,
tAzha,296.116,0.269,85,632.8,1.4229,Hao et al. (2014),Refractive index,Liquid,AAThYT,CCCCCCO,hexan-1-ol,ABCNhW,CCCCCCCCn1cc[n+](C)c1.F[B-](F)(F)F,1-methyl-3-octylimidazolium tetrafluoroborate,,,,
tAzha,296.612,0.024,85,632.8,1.4162,Hao et al. (2014),Refractive index,Liquid,AAThYT,CCCCCCO,hexan-1-ol,ABCNhW,CCCCCCCCn1cc[n+](C)c1.F[B-](F)(F)F,1-methyl-3-octylimidazolium tetrafluoroborate,,,,
tAzha,296.612,0.263,85,632.8,1.4226,Hao et al. (2014),Refractive index,Liquid,AAThYT,CCCCCCO,hexan-1-ol,ABCNhW,CCCCCCCCn1cc[n+](C)c1.F[B-](F)(F)F,1-methyl-3-octylimidazolium tetrafluoroborate,,,,
tAzha,297.04,0.026,85,632.8,1.4161,Hao et al. (2014),Refractive index,Liquid,AAThYT,CCCCCCO,hexan-1-ol,ABCNhW,CCCCCCCCn1cc[n+](C)c1.F[B-](F)(F)F,1-methyl-3-octylimidazolium tetrafluoroborate,,,,
tAzha,297.04,0.252,85,632.8,1.4222,Hao et al. (2014),Refractive index,Liquid,AAThYT,CCCCCCO,hexan-1-ol,ABCNhW,CCCCCCCCn1cc[n+](C)c1.F[B-](F)(F)F,1-methyl-3-octylimidazolium tetrafluoroborate,,,,
tAzha,297.389,0.027,85,632.8,1.416,Hao et al. (2014),Refractive index,Liquid,AAThYT,CCCCCCO,hexan-1-ol,ABCNhW,CCCCCCCCn1cc[n+](C)c1.F[B-](F)(F)F,1-methyl-3-octylimidazolium tetrafluoroborate,,,,
tAzha,297.389,0.245,85,632.8,1.4219,Hao et al. (2014),Refractive index,Liquid,AAThYT,CCCCCCO,hexan-1-ol,ABCNhW,CCCCCCCCn1cc[n+](C)c1.F[B-](F)(F)F,1-methyl-3-octylimidazolium tetrafluoroborate,,,,
tAzha,297.663,0.031,85,632.8,1.416,Hao et al. (2014),Refractive index,Liquid,AAThYT,CCCCCCO,hexan-1-ol,ABCNhW,CCCCCCCCn1cc[n+](C)c1.F[B-](F)(F)F,1-methyl-3-octylimidazolium tetrafluoroborate,,,,
tAzha,297.663,0.24,85,632.8,1.4217,Hao et al. (2014),Refractive index,Liquid,AAThYT,CCCCCCO,hexan-1-ol,ABCNhW,CCCCCCCCn1cc[n+](C)c1.F[B-](F)(F)F,1-methyl-3-octylimidazolium tetrafluoroborate,,,,
tAzha,297.924,0.034,85,632.8,1.416,Hao et al. (2014),Refractive index,Liquid,AAThYT,CCCCCCO,hexan-1-ol,ABCNhW,CCCCCCCCn1cc[n+](C)c1.F[B-](F)(F)F,1-methyl-3-octylimidazolium tetrafluoroborate,,,,
tAzha,297.924,0.236,85,632.8,1.4215,Hao et al. (2014),Refractive index,Liquid,AAThYT,CCCCCCO,hexan-1-ol,ABCNhW,CCCCCCCCn1cc[n+](C)c1.F[B-](F)(F)F,1-methyl-3-octylimidazolium tetrafluoroborate,,,,
tAzha,298.169,0.034,85,632.8,1.4159,Hao et al. (2014),Refractive index,Liquid,AAThYT,CCCCCCO,hexan-1-ol,ABCNhW,CCCCCCCCn1cc[n+](C)c1.F[B-](F)(F)F,1-methyl-3-octylimidazolium tetrafluoroborate,,,,
tAzha,298.169,0.227,85,632.8,1.4212,Hao et al. (2014),Refractive index,Liquid,AAThYT,CCCCCCO,hexan-1-ol,ABCNhW,CCCCCCCCn1cc[n+](C)c1.F[B-](F)(F)F,1-methyl-3-octylimidazolium tetrafluoroborate,,,,
tAzha,298.385,0.037,85,632.8,1.4159,Hao et al. (2014),Refractive index,Liquid,AAThYT,CCCCCCO,hexan-1-ol,ABCNhW,CCCCCCCCn1cc[n+](C)c1.F[B-](F)(F)F,1-methyl-3-octylimidazolium tetrafluoroborate,,,,
tAzha,298.385,0.222,85,632.8,1.421,Hao et al. (2014),Refractive index,Liquid,AAThYT,CCCCCCO,hexan-1-ol,ABCNhW,CCCCCCCCn1cc[n+](C)c1.F[B-](F)(F)F,1-methyl-3-octylimidazolium tetrafluoroborate,,,,
tAzha,298.566,0.042,85,632.8,1.416,Hao et al. (2014),Refractive index,Liquid,AAThYT,CCCCCCO,hexan-1-ol,ABCNhW,CCCCCCCCn1cc[n+](C)c1.F[B-](F)(F)F,1-methyl-3-octylimidazolium tetrafluoroborate,,,,
tAzha,298.566,0.221,85,632.8,1.4209,Hao et al. (2014),Refractive index,Liquid,AAThYT,CCCCCCO,hexan-1-ol,ABCNhW,CCCCCCCCn1cc[n+](C)c1.F[B-](F)(F)F,1-methyl-3-octylimidazolium tetrafluoroborate,,,,
tAzha,298.732,0.044,85,632.8,1.416,Hao et al. (2014),Refractive index,Liquid,AAThYT,CCCCCCO,hexan-1-ol,ABCNhW,CCCCCCCCn1cc[n+](C)c1.F[B-](F)(F)F,1-methyl-3-octylimidazolium tetrafluoroborate,,,,
tAzha,298.732,0.219,85,632.8,1.4208,Hao et al. (2014),Refractive index,Liquid,AAThYT,CCCCCCO,hexan-1-ol,ABCNhW,CCCCCCCCn1cc[n+](C)c1.F[B-](F)(F)F,1-methyl-3-octylimidazolium tetrafluoroborate,,,,
tAzha,298.877,0.046,85,632.8,1.416,Hao et al. (2014),Refractive index,Liquid,AAThYT,CCCCCCO,hexan-1-ol,ABCNhW,CCCCCCCCn1cc[n+](C)c1.F[B-](F)(F)F,1-methyl-3-octylimidazolium tetrafluoroborate,,,,
tAzha,298.877,0.213,85,632.8,1.4206,Hao et al. (2014),Refractive index,Liquid,AAThYT,CCCCCCO,hexan-1-ol,ABCNhW,CCCCCCCCn1cc[n+](C)c1.F[B-](F)(F)F,1-methyl-3-octylimidazolium tetrafluoroborate,,,,
tAzha,299.008,0.045,85,632.8,1.4159,Hao et al. (2014),Refractive index,Liquid,AAThYT,CCCCCCO,hexan-1-ol,ABCNhW,CCCCCCCCn1cc[n+](C)c1.F[B-](F)(F)F,1-methyl-3-octylimidazolium tetrafluoroborate,,,,
tAzha,299.008,0.207,85,632.8,1.4204,Hao et al. (2014),Refractive index,Liquid,AAThYT,CCCCCCO,hexan-1-ol,ABCNhW,CCCCCCCCn1cc[n+](C)c1.F[B-](F)(F)F,1-methyl-3-octylimidazolium tetrafluoroborate,,,,
tAzha,299.12,0.049,85,632.8,1.416,Hao et al. (2014),Refractive index,Liquid,AAThYT,CCCCCCO,hexan-1-ol,ABCNhW,CCCCCCCCn1cc[n+](C)c1.F[B-](F)(F)F,1-methyl-3-octylimidazolium tetrafluoroborate,,,,
tAzha,299.12,0.208,85,632.8,1.4204,Hao et al. (2014),Refractive index,Liquid,AAThYT,CCCCCCO,hexan-1-ol,ABCNhW,CCCCCCCCn1cc[n+](C)c1.F[B-](F)(F)F,1-methyl-3-octylimidazolium tetrafluoroborate,,,,
tAzha,299.214,0.05,85,632.8,1.416,Hao et al. (2014),Refractive index,Liquid,AAThYT,CCCCCCO,hexan-1-ol,ABCNhW,CCCCCCCCn1cc[n+](C)c1.F[B-](F)(F)F,1-methyl-3-octylimidazolium tetrafluoroborate,,,,
tAzha,299.214,0.202,85,632.8,1.4202,Hao et al. (2014),Refractive index,Liquid,AAThYT,CCCCCCO,hexan-1-ol,ABCNhW,CCCCCCCCn1cc[n+](C)c1.F[B-](F)(F)F,1-methyl-3-octylimidazolium tetrafluoroborate,,,,
tAzha,299.374,0.056,85,632.8,1.4161,Hao et al. (2014),Refractive index,Liquid,AAThYT,CCCCCCO,hexan-1-ol,ABCNhW,CCCCCCCCn1cc[n+](C)c1.F[B-](F)(F)F,1-methyl-3-octylimidazolium tetrafluoroborate,,,,
tAzha,299.374,0.196,85,632.8,1.42,Hao et al. (2014),Refractive index,Liquid,AAThYT,CCCCCCO,hexan-1-ol,ABCNhW,CCCCCCCCn1cc[n+](C)c1.F[B-](F)(F)F,1-methyl-3-octylimidazolium tetrafluoroborate,,,,
tAzha,299.44,0.057,85,632.8,1.4161,Hao et al. (2014),Refractive index,Liquid,AAThYT,CCCCCCO,hexan-1-ol,ABCNhW,CCCCCCCCn1cc[n+](C)c1.F[B-](F)(F)F,1-methyl-3-octylimidazolium tetrafluoroborate,,,,
tAzha,299.44,0.193,85,632.8,1.4199,Hao et al. (2014),Refractive index,Liquid,AAThYT,CCCCCCO,hexan-1-ol,ABCNhW,CCCCCCCCn1cc[n+](C)c1.F[B-](F)(F)F,1-methyl-3-octylimidazolium tetrafluoroborate,,,,
tAzha,299.498,0.061,85,632.8,1.4162,Hao et al. (2014),Refractive index,Liquid,AAThYT,CCCCCCO,hexan-1-ol,ABCNhW,CCCCCCCCn1cc[n+](C)c1.F[B-](F)(F)F,1-methyl-3-octylimidazolium tetrafluoroborate,,,,
tAzha,299.498,0.194,85,632.8,1.4199,Hao et al. (2014),Refractive index,Liquid,AAThYT,CCCCCCO,hexan-1-ol,ABCNhW,CCCCCCCCn1cc[n+](C)c1.F[B-](F)(F)F,1-methyl-3-octylimidazolium tetrafluoroborate,,,,
tAzha,299.553,0.061,85,632.8,1.4162,Hao et al. (2014),Refractive index,Liquid,AAThYT,CCCCCCO,hexan-1-ol,ABCNhW,CCCCCCCCn1cc[n+](C)c1.F[B-](F)(F)F,1-methyl-3-octylimidazolium tetrafluoroborate,,,,
tAzha,299.553,0.191,85,632.8,1.4198,Hao et al. (2014),Refractive index,Liquid,AAThYT,CCCCCCO,hexan-1-ol,ABCNhW,CCCCCCCCn1cc[n+](C)c1.F[B-](F)(F)F,1-methyl-3-octylimidazolium tetrafluoroborate,,,,
tAzha,299.604,0.062,85,632.8,1.4162,Hao et al. (2014),Refractive index,Liquid,AAThYT,CCCCCCO,hexan-1-ol,ABCNhW,CCCCCCCCn1cc[n+](C)c1.F[B-](F)(F)F,1-methyl-3-octylimidazolium tetrafluoroborate,,,,
tAzha,299.604,0.188,85,632.8,1.4197,Hao et al. (2014),Refractive index,Liquid,AAThYT,CCCCCCO,hexan-1-ol,ABCNhW,CCCCCCCCn1cc[n+](C)c1.F[B-](F)(F)F,1-methyl-3-octylimidazolium tetrafluoroborate,,,,
tAzha,299.656,0.063,85,632.8,1.4162,Hao et al. (2014),Refractive index,Liquid,AAThYT,CCCCCCO,hexan-1-ol,ABCNhW,CCCCCCCCn1cc[n+](C)c1.F[B-](F)(F)F,1-methyl-3-octylimidazolium tetrafluoroborate,,,,
tAzha,299.656,0.184,85,632.8,1.4196,Hao et al. (2014),Refractive index,Liquid,AAThYT,CCCCCCO,hexan-1-ol,ABCNhW,CCCCCCCCn1cc[n+](C)c1.F[B-](F)(F)F,1-methyl-3-octylimidazolium tetrafluoroborate,,,,
tAzha,299.702,0.067,85,632.8,1.4163,Hao et al. (2014),Refractive index,Liquid,AAThYT,CCCCCCO,hexan-1-ol,ABCNhW,CCCCCCCCn1cc[n+](C)c1.F[B-](F)(F)F,1-methyl-3-octylimidazolium tetrafluoroborate,,,,
tAzha,299.702,0.181,85,632.8,1.4195,Hao et al. (2014),Refractive index,Liquid,AAThYT,CCCCCCO,hexan-1-ol,ABCNhW,CCCCCCCCn1cc[n+](C)c1.F[B-](F)(F)F,1-methyl-3-octylimidazolium tetrafluoroborate,,,,
tAzha,299.744,0.067,85,632.8,1.4163,Hao et al. (2014),Refractive index,Liquid,AAThYT,CCCCCCO,hexan-1-ol,ABCNhW,CCCCCCCCn1cc[n+](C)c1.F[B-](F)(F)F,1-methyl-3-octylimidazolium tetrafluoroborate,,,,
tAzha,299.744,0.178,85,632.8,1.4194,Hao et al. (2014),Refractive index,Liquid,AAThYT,CCCCCCO,hexan-1-ol,ABCNhW,CCCCCCCCn1cc[n+](C)c1.F[B-](F)(F)F,1-methyl-3-octylimidazolium tetrafluoroborate,,,,
tAzha,299.785,0.071,85,632.8,1.4164,Hao et al. (2014),Refractive index,Liquid,AAThYT,CCCCCCO,hexan-1-ol,ABCNhW,CCCCCCCCn1cc[n+](C)c1.F[B-](F)(F)F,1-methyl-3-octylimidazolium tetrafluoroborate,,,,
tAzha,299.785,0.175,85,632.8,1.4193,Hao et al. (2014),Refractive index,Liquid,AAThYT,CCCCCCO,hexan-1-ol,ABCNhW,CCCCCCCCn1cc[n+](C)c1.F[B-](F)(F)F,1-methyl-3-octylimidazolium tetrafluoroborate,,,,
tAzha,299.828,0.075,85,632.8,1.4165,Hao et al. (2014),Refractive index,Liquid,AAThYT,CCCCCCO,hexan-1-ol,ABCNhW,CCCCCCCCn1cc[n+](C)c1.F[B-](F)(F)F,1-methyl-3-octylimidazolium tetrafluoroborate,,,,
tAzha,299.828,0.175,85,632.8,1.4193,Hao et al. (2014),Refractive index,Liquid,AAThYT,CCCCCCO,hexan-1-ol,ABCNhW,CCCCCCCCn1cc[n+](C)c1.F[B-](F)(F)F,1-methyl-3-octylimidazolium tetrafluoroborate,,,,
tAzha,299.863,0.075,85,632.8,1.4165,Hao et al. (2014),Refractive index,Liquid,AAThYT,CCCCCCO,hexan-1-ol,ABCNhW,CCCCCCCCn1cc[n+](C)c1.F[B-](F)(F)F,1-methyl-3-octylimidazolium tetrafluoroborate,,,,
tAzha,299.863,0.172,85,632.8,1.4192,Hao et al. (2014),Refractive index,Liquid,AAThYT,CCCCCCO,hexan-1-ol,ABCNhW,CCCCCCCCn1cc[n+](C)c1.F[B-](F)(F)F,1-methyl-3-octylimidazolium tetrafluoroborate,,,,
tAzha,299.898,0.079,85,632.8,1.4166,Hao et al. (2014),Refractive index,Liquid,AAThYT,CCCCCCO,hexan-1-ol,ABCNhW,CCCCCCCCn1cc[n+](C)c1.F[B-](F)(F)F,1-methyl-3-octylimidazolium tetrafluoroborate,,,,
tAzha,299.898,0.169,85,632.8,1.4191,Hao et al. (2014),Refractive index,Liquid,AAThYT,CCCCCCO,hexan-1-ol,ABCNhW,CCCCCCCCn1cc[n+](C)c1.F[B-](F)(F)F,1-methyl-3-octylimidazolium tetrafluoroborate,,,,
tAzha,299.946,0.083,85,632.8,1.4167,Hao et al. (2014),Refractive index,Liquid,AAThYT,CCCCCCO,hexan-1-ol,ABCNhW,CCCCCCCCn1cc[n+](C)c1.F[B-](F)(F)F,1-methyl-3-octylimidazolium tetrafluoroborate,,,,
tAzha,299.946,0.165,85,632.8,1.419,Hao et al. (2014),Refractive index,Liquid,AAThYT,CCCCCCO,hexan-1-ol,ABCNhW,CCCCCCCCn1cc[n+](C)c1.F[B-](F)(F)F,1-methyl-3-octylimidazolium tetrafluoroborate,,,,
tAzha,299.973,0.084,85,632.8,1.4167,Hao et al. (2014),Refractive index,Liquid,AAThYT,CCCCCCO,hexan-1-ol,ABCNhW,CCCCCCCCn1cc[n+](C)c1.F[B-](F)(F)F,1-methyl-3-octylimidazolium tetrafluoroborate,,,,
tAzha,299.973,0.158,85,632.8,1.4188,Hao et al. (2014),Refractive index,Liquid,AAThYT,CCCCCCO,hexan-1-ol,ABCNhW,CCCCCCCCn1cc[n+](C)c1.F[B-](F)(F)F,1-methyl-3-octylimidazolium tetrafluoroborate,,,,
tAzha,299.993,0.087,85,632.8,1.4168,Hao et al. (2014),Refractive index,Liquid,AAThYT,CCCCCCO,hexan-1-ol,ABCNhW,CCCCCCCCn1cc[n+](C)c1.F[B-](F)(F)F,1-methyl-3-octylimidazolium tetrafluoroborate,,,,
tAzha,299.993,0.155,85,632.8,1.4187,Hao et al. (2014),Refractive index,Liquid,AAThYT,CCCCCCO,hexan-1-ol,ABCNhW,CCCCCCCCn1cc[n+](C)c1.F[B-](F)(F)F,1-methyl-3-octylimidazolium tetrafluoroborate,,,,
tAzha,300.003,0.091,85,632.8,1.4169,Hao et al. (2014),Refractive index,Liquid,AAThYT,CCCCCCO,hexan-1-ol,ABCNhW,CCCCCCCCn1cc[n+](C)c1.F[B-](F)(F)F,1-methyl-3-octylimidazolium tetrafluoroborate,,,,
tAzha,300.003,0.155,85,632.8,1.4187,Hao et al. (2014),Refractive index,Liquid,AAThYT,CCCCCCO,hexan-1-ol,ABCNhW,CCCCCCCCn1cc[n+](C)c1.F[B-](F)(F)F,1-methyl-3-octylimidazolium tetrafluoroborate,,,,
tAzha,300.019,0.091,85,632.8,1.4169,Hao et al. (2014),Refractive index,Liquid,AAThYT,CCCCCCO,hexan-1-ol,ABCNhW,CCCCCCCCn1cc[n+](C)c1.F[B-](F)(F)F,1-methyl-3-octylimidazolium tetrafluoroborate,,,,
tAzha,300.019,0.148,85,632.8,1.4185,Hao et al. (2014),Refractive index,Liquid,AAThYT,CCCCCCO,hexan-1-ol,ABCNhW,CCCCCCCCn1cc[n+](C)c1.F[B-](F)(F)F,1-methyl-3-octylimidazolium tetrafluoroborate,,,,
tAzha,300.032,0.095,85,632.8,1.417,Hao et al. (2014),Refractive index,Liquid,AAThYT,CCCCCCO,hexan-1-ol,ABCNhW,CCCCCCCCn1cc[n+](C)c1.F[B-](F)(F)F,1-methyl-3-octylimidazolium tetrafluoroborate,,,,
tAzha,300.032,0.148,85,632.8,1.4185,Hao et al. (2014),Refractive index,Liquid,AAThYT,CCCCCCO,hexan-1-ol,ABCNhW,CCCCCCCCn1cc[n+](C)c1.F[B-](F)(F)F,1-methyl-3-octylimidazolium tetrafluoroborate,,,,
tAzha,300.039,0.098,85,632.8,1.4171,Hao et al. (2014),Refractive index,Liquid,AAThYT,CCCCCCO,hexan-1-ol,ABCNhW,CCCCCCCCn1cc[n+](C)c1.F[B-](F)(F)F,1-methyl-3-octylimidazolium tetrafluoroborate,,,,
tAzha,300.039,0.144,85,632.8,1.4184,Hao et al. (2014),Refractive index,Liquid,AAThYT,CCCCCCO,hexan-1-ol,ABCNhW,CCCCCCCCn1cc[n+](C)c1.F[B-](F)(F)F,1-methyl-3-octylimidazolium tetrafluoroborate,,,,
tAzha,300.045,0.102,85,632.8,1.4172,Hao et al. (2014),Refractive index,Liquid,AAThYT,CCCCCCO,hexan-1-ol,ABCNhW,CCCCCCCCn1cc[n+](C)c1.F[B-](F)(F)F,1-methyl-3-octylimidazolium tetrafluoroborate,,,,
tAzha,300.045,0.141,85,632.8,1.4183,Hao et al. (2014),Refractive index,Liquid,AAThYT,CCCCCCO,hexan-1-ol,ABCNhW,CCCCCCCCn1cc[n+](C)c1.F[B-](F)(F)F,1-methyl-3-octylimidazolium tetrafluoroborate,,,,
tAzha,300.05,0.102,85,632.8,1.4172,Hao et al. (2014),Refractive index,Liquid,AAThYT,CCCCCCO,hexan-1-ol,ABCNhW,CCCCCCCCn1cc[n+](C)c1.F[B-](F)(F)F,1-methyl-3-octylimidazolium tetrafluoroborate,,,,
tAzha,300.05,0.141,85,632.8,1.4183,Hao et al. (2014),Refractive index,Liquid,AAThYT,CCCCCCO,hexan-1-ol,ABCNhW,CCCCCCCCn1cc[n+](C)c1.F[B-](F)(F)F,1-methyl-3-octylimidazolium tetrafluoroborate,,,,
tAzha,300.056,0.102,85,632.8,1.4172,Hao et al. (2014),Refractive index,Liquid,AAThYT,CCCCCCO,hexan-1-ol,ABCNhW,CCCCCCCCn1cc[n+](C)c1.F[B-](F)(F)F,1-methyl-3-octylimidazolium tetrafluoroborate,,,,
tAzha,300.056,0.141,85,632.8,1.4183,Hao et al. (2014),Refractive index,Liquid,AAThYT,CCCCCCO,hexan-1-ol,ABCNhW,CCCCCCCCn1cc[n+](C)c1.F[B-](F)(F)F,1-methyl-3-octylimidazolium tetrafluoroborate,,,,
tAzha,300.059,0.105,85,632.8,1.4173,Hao et al. (2014),Refractive index,Liquid,AAThYT,CCCCCCO,hexan-1-ol,ABCNhW,CCCCCCCCn1cc[n+](C)c1.F[B-](F)(F)F,1-methyl-3-octylimidazolium tetrafluoroborate,,,,
tAzha,300.059,0.137,85,632.8,1.4182,Hao et al. (2014),Refractive index,Liquid,AAThYT,CCCCCCO,hexan-1-ol,ABCNhW,CCCCCCCCn1cc[n+](C)c1.F[B-](F)(F)F,1-methyl-3-octylimidazolium tetrafluoroborate,,,,
tAzha,300.062,0.109,85,632.8,1.4174,Hao et al. (2014),Refractive index,Liquid,AAThYT,CCCCCCO,hexan-1-ol,ABCNhW,CCCCCCCCn1cc[n+](C)c1.F[B-](F)(F)F,1-methyl-3-octylimidazolium tetrafluoroborate,,,,
tAzha,300.062,0.134,85,632.8,1.4181,Hao et al. (2014),Refractive index,Liquid,AAThYT,CCCCCCO,hexan-1-ol,ABCNhW,CCCCCCCCn1cc[n+](C)c1.F[B-](F)(F)F,1-methyl-3-octylimidazolium tetrafluoroborate,,,,

File: refindex_csv_data/refindex_setid_tCICH.csv
setid,Mole ratio to solvent: tetrabutylammonium chloride,"Temperature, K","Pressure, kPa",Refractive index (Na D-line),reference,propertiy,phases,compound id 1,smile 1,compound name 1,compound id 2,smile 2,compound name 2,compound id 3,smile 3,compound name 3,Unnamed: 13
tCICH,9,313.15,100,1.477,Mjalli and Al-Azzawi (2021),Refractive index,Liquid,ABBXWo,CCCC[N+](CCCC)(CCCC)CCCC.[Cl-],tetrabutylammonium chloride,AAWbiv,CC(C)[C@H](N)C(=O)O,L-valine,,,,
tCICH,9,323.15,100,1.474,Mjalli and Al-Azzawi (2021),Refractive index,Liquid,ABBXWo,CCCC[N+](CCCC)(CCCC)CCCC.[Cl-],tetrabutylammonium chloride,AAWbiv,CC(C)[C@H](N)C(=O)O,L-valine,,,,
tCICH,9,333.15,100,1.471,Mjalli and Al-Azzawi (2021),Refractive index,Liquid,ABBXWo,CCCC[N+](CCCC)(CCCC)CCCC.[Cl-],tetrabutylammonium chloride,AAWbiv,CC(C)[C@H](N)C(=O)O,L-valine,,,,
tCICH,9,343.15,100,1.468,Mjalli and Al-Azzawi (2021),Refractive index,Liquid,ABBXWo,CCCC[N+](CCCC)(CCCC)CCCC.[Cl-],tetrabutylammonium chloride,AAWbiv,CC(C)[C@H](N)C(=O)O,L-valine,,,,
tCICH,9,353.15,100,1.465,Mjalli and Al-Azzawi (2021),Refractive index,Liquid,ABBXWo,CCCC[N+](CCCC)(CCCC)CCCC.[Cl-],tetrabutylammonium chloride,AAWbiv,CC(C)[C@H](N)C(=O)O,L-valine,,,,
tCICH,10,313.15,100,1.478,Mjalli and Al-Azzawi (2021),Refractive index,Liquid,ABBXWo,CCCC[N+](CCCC)(CCCC)CCCC.[Cl-],tetrabutylammonium chloride,AAWbiv,CC(C)[C@H](N)C(=O)O,L-valine,,,,
tCICH,10,323.15,100,1.475,Mjalli and Al-Azzawi (2021),Refractive index,Liquid,ABBXWo,CCCC[N+](CCCC)(CCCC)CCCC.[Cl-],tetrabutylammonium chloride,AAWbiv,CC(C)[C@H](N)C(=O)O,L-valine,,,,
tCICH,10,333.15,100,1.472,Mjalli and Al-Azzawi (2021),Refractive index,Liquid,ABBXWo,CCCC[N+](CCCC)(CCCC)CCCC.[Cl-],tetrabutylammonium chloride,AAWbiv,CC(C)[C@H](N)C(=O)O,L-valine,,,,
tCICH,10,343.15,100,1.469,Mjalli and Al-Azzawi (2021),Refractive index,Liquid,ABBXWo,CCCC[N+](CCCC)(CCCC)CCCC.[Cl-],tetrabutylammonium chloride,AAWbiv,CC(C)[C@H](N)C(=O)O,L-valine,,,,
tCICH,10,353.15,100,1.466,Mjalli and Al-Azzawi (2021),Refractive index,Liquid,ABBXWo,CCCC[N+](CCCC)(CCCC)CCCC.[Cl-],tetrabutylammonium chloride,AAWbiv,CC(C)[C@H](N)C(=O)O,L-valine,,,,
tCICH,11,313.15,100,1.478,Mjalli and Al-Azzawi (2021),Refractive index,Liquid,ABBXWo,CCCC[N+](CCCC)(CCCC)CCCC.[Cl-],tetrabutylammonium chloride,AAWbiv,CC(C)[C@H](N)C(=O)O,L-valine,,,,
tCICH,11,323.15,100,1.475,Mjalli and Al-Azzawi (2021),Refractive index,Liquid,ABBXWo,CCCC[N+](CCCC)(CCCC)CCCC.[Cl-],tetrabutylammonium chloride,AAWbiv,CC(C)[C@H](N)C(=O)O,L-valine,,,,
tCICH,11,333.15,100,1.472,Mjalli and Al-Azzawi (2021),Refractive index,Liquid,ABBXWo,CCCC[N+](CCCC)(CCCC)CCCC.[Cl-],tetrabutylammonium chloride,AAWbiv,CC(C)[C@H](N)C(=O)O,L-valine,,,,
tCICH,11,343.15,100,1.469,Mjalli and Al-Azzawi (2021),Refractive index,Liquid,ABBXWo,CCCC[N+](CCCC)(CCCC)CCCC.[Cl-],tetrabutylammonium chloride,AAWbiv,CC(C)[C@H](N)C(=O)O,L-valine,,,,
tCICH,11,353.15,100,1.466,Mjalli and Al-Azzawi (2021),Refractive index,Liquid,ABBXWo,CCCC[N+](CCCC)(CCCC)CCCC.[Cl-],tetrabutylammonium chloride,AAWbiv,CC(C)[C@H](N)C(=O)O,L-valine,,,,

File: refindex_csv_data/refindex_setid_tcLly.csv
setid,Mole fraction of 1-butyl-3-methylimidazolium acetate,"Pressure, kPa","Temperature, K",Refractive index (Na D-line),reference,propertiy,phases,compound id 1,smile 1,compound name 1,compound id 2,smile 2,compound name 2,compound id 3,smile 3,compound name 3,Unnamed: 13
tcLly,0,100,293,1.3333,Kaneko et al. (2018a),Refractive index,Liquid,AAmGQS,CC(=O)[O-].CCCC[n+]1ccn(C)c1,1-butyl-3-methylimidazolium acetate,AADYJk,O,water,,,,
tcLly,0.01,100,293,1.3486,Kaneko et al. (2018a),Refractive index,Liquid,AAmGQS,CC(=O)[O-].CCCC[n+]1ccn(C)c1,1-butyl-3-methylimidazolium acetate,AADYJk,O,water,,,,
tcLly,0.02,100,293,1.3622,Kaneko et al. (2018a),Refractive index,Liquid,AAmGQS,CC(=O)[O-].CCCC[n+]1ccn(C)c1,1-butyl-3-methylimidazolium acetate,AADYJk,O,water,,,,
tcLly,0.05,100,293,1.3936,Kaneko et al. (2018a),Refractive index,Liquid,AAmGQS,CC(=O)[O-].CCCC[n+]1ccn(C)c1,1-butyl-3-methylimidazolium acetate,AADYJk,O,water,,,,
tcLly,0.099,100,293,1.4257,Kaneko et al. (2018a),Refractive index,Liquid,AAmGQS,CC(=O)[O-].CCCC[n+]1ccn(C)c1,1-butyl-3-methylimidazolium acetate,AADYJk,O,water,,,,
tcLly,0.167,100,293,1.4494,Kaneko et al. (2018a),Refractive index,Liquid,AAmGQS,CC(=O)[O-].CCCC[n+]1ccn(C)c1,1-butyl-3-methylimidazolium acetate,AADYJk,O,water,,,,
tcLly,0.243,100,293,1.4646,Kaneko et al. (2018a),Refractive index,Liquid,AAmGQS,CC(=O)[O-].CCCC[n+]1ccn(C)c1,1-butyl-3-methylimidazolium acetate,AADYJk,O,water,,,,
tcLly,0.364,100,293,1.4768,Kaneko et al. (2018a),Refractive index,Liquid,AAmGQS,CC(=O)[O-].CCCC[n+]1ccn(C)c1,1-butyl-3-methylimidazolium acetate,AADYJk,O,water,,,,
tcLly,0.501,100,293,1.4846,Kaneko et al. (2018a),Refractive index,Liquid,AAmGQS,CC(=O)[O-].CCCC[n+]1ccn(C)c1,1-butyl-3-methylimidazolium acetate,AADYJk,O,water,,,,
tcLly,0.759,100,293,1.491,Kaneko et al. (2018a),Refractive index,Liquid,AAmGQS,CC(=O)[O-].CCCC[n+]1ccn(C)c1,1-butyl-3-methylimidazolium acetate,AADYJk,O,water,,,,
tcLly,1,100,293,1.494,Kaneko et al. (2018a),Refractive index,Liquid,AAmGQS,CC(=O)[O-].CCCC[n+]1ccn(C)c1,1-butyl-3-methylimidazolium acetate,AADYJk,O,water,,,,

File: refindex_csv_data/refindex_setid_toxWs.csv
setid,Mole fraction of 1-hexyl-3-methylimidazolium hexafluorophosphate,"Temperature, K","Pressure, kPa",Refractive index (Na D-line),reference,propertiy,phases,compound id 1,smile 1,compound name 1,compound id 2,smile 2,compound name 2,compound id 3,smile 3,compound name 3,Unnamed: 13
toxWs,0,298.15,101,1.35566,Pereiro et al. (2006b),Refractive index,Liquid,AALIPU,CC(C)=O,acetone,ABICIG,CCCCCC[n+]1ccn(C)c1.F[P-](F)(F)(F)(F)F,1-hexyl-3-methylimidazolium hexafluorophosphate,,,,
toxWs,0.0462,298.15,101,1.36998,Pereiro et al. (2006b),Refractive index,Liquid,AALIPU,CC(C)=O,acetone,ABICIG,CCCCCC[n+]1ccn(C)c1.F[P-](F)(F)(F)(F)F,1-hexyl-3-methylimidazolium hexafluorophosphate,,,,
toxWs,0.0911,298.15,101,1.3794,Pereiro et al. (2006b),Refractive index,Liquid,AALIPU,CC(C)=O,acetone,ABICIG,CCCCCC[n+]1ccn(C)c1.F[P-](F)(F)(F)(F)F,1-hexyl-3-methylimidazolium hexafluorophosphate,,,,
toxWs,0.1933,298.15,101,1.39202,Pereiro et al. (2006b),Refractive index,Liquid,AALIPU,CC(C)=O,acetone,ABICIG,CCCCCC[n+]1ccn(C)c1.F[P-](F)(F)(F)(F)F,1-hexyl-3-methylimidazolium hexafluorophosphate,,,,
toxWs,0.2775,298.15,101,1.39899,Pereiro et al. (2006b),Refractive index,Liquid,AALIPU,CC(C)=O,acetone,ABICIG,CCCCCC[n+]1ccn(C)c1.F[P-](F)(F)(F)(F)F,1-hexyl-3-methylimidazolium hexafluorophosphate,,,,
toxWs,0.3621,298.15,101,1.40383,Pereiro et al. (2006b),Refractive index,Liquid,AALIPU,CC(C)=O,acetone,ABICIG,CCCCCC[n+]1ccn(C)c1.F[P-](F)(F)(F)(F)F,1-hexyl-3-methylimidazolium hexafluorophosphate,,,,
toxWs,0.468,298.15,101,1.40814,Pereiro et al. (2006b),Refractive index,Liquid,AALIPU,CC(C)=O,acetone,ABICIG,CCCCCC[n+]1ccn(C)c1.F[P-](F)(F)(F)(F)F,1-hexyl-3-methylimidazolium hexafluorophosphate,,,,
toxWs,0.5483,298.15,101,1.4104,Pereiro et al. (2006b),Refractive index,Liquid,AALIPU,CC(C)=O,acetone,ABICIG,CCCCCC[n+]1ccn(C)c1.F[P-](F)(F)(F)(F)F,1-hexyl-3-methylimidazolium hexafluorophosphate,,,,
toxWs,0.6029,298.15,101,1.41169,Pereiro et al. (2006b),Refractive index,Liquid,AALIPU,CC(C)=O,acetone,ABICIG,CCCCCC[n+]1ccn(C)c1.F[P-](F)(F)(F)(F)F,1-hexyl-3-methylimidazolium hexafluorophosphate,,,,
toxWs,0.7127,298.15,101,1.41389,Pereiro et al. (2006b),Refractive index,Liquid,AALIPU,CC(C)=O,acetone,ABICIG,CCCCCC[n+]1ccn(C)c1.F[P-](F)(F)(F)(F)F,1-hexyl-3-methylimidazolium hexafluorophosphate,,,,
toxWs,0.8174,298.15,101,1.41565,Pereiro et al. (2006b),Refractive index,Liquid,AALIPU,CC(C)=O,acetone,ABICIG,CCCCCC[n+]1ccn(C)c1.F[P-](F)(F)(F)(F)F,1-hexyl-3-methylimidazolium hexafluorophosphate,,,,
toxWs,0.911,298.15,101,1.41684,Pereiro et al. (2006b),Refractive index,Liquid,AALIPU,CC(C)=O,acetone,ABICIG,CCCCCC[n+]1ccn(C)c1.F[P-](F)(F)(F)(F)F,1-hexyl-3-methylimidazolium hexafluorophosphate,,,,
toxWs,0.9518,298.15,101,1.41731,Pereiro et al. (2006b),Refractive index,Liquid,AALIPU,CC(C)=O,acetone,ABICIG,CCCCCC[n+]1ccn(C)c1.F[P-](F)(F)(F)(F)F,1-hexyl-3-methylimidazolium hexafluorophosphate,,,,
toxWs,1,298.15,101,1.41787,Pereiro et al. (2006b),Refractive index,Liquid,AALIPU,CC(C)=O,acetone,ABICIG,CCCCCC[n+]1ccn(C)c1.F[P-](F)(F)(F)(F)F,1-hexyl-3-methylimidazolium hexafluorophosphate,,,,
