Repository: kamranayazheydarov/ILTHERMO-data

# ILThermo Data Processing

This project processes JSON files containing density data and merges them into CSV files. It also updates the CSV files with metadata and SMILES strings for compounds.

## main_functions.py

This script contains the main functions for processing the density data.

## File Descriptions

### #file:compounds.csv

This file contains compound information with the following headers:
- `id` (integer): The unique identifier for each compound.
- `smiles` (string): The SMILES string representation of the compound.

File: refindex_csv_data/refindex_setid_tpUdl.csv
setid,"Temperature, K","Pressure, kPa","Wavelength, A",Refractive index,reference,propertiy,phases,compound id 1,smile 1,compound name 1,compound id 2,smile 2,compound name 2,compound id 3,smile 3,compound name 3,Unnamed: 13
tpUdl,295.02,101,633,1.417,Perez-Sanchez et al. (2013),Refractive index,Liquid mixture 1,Liquid mixture 2,,14,ABSBzL,OCCC(F)(F)C(F)(F)C(F)(F)C(F)(F)C(F)(F)C(F)(F)F,"1H,1H,2H,2H-perfluorooctanol",AArYBF,CCCC[n+]1ccn(C)c1.F[B-](F)(F)F,1-butyl-3-methylimidazolium tetrafluoroborate,
tpUdl,296.75,101,633,1.4162,Perez-Sanchez et al. (2013),Refractive index,Liquid mixture 1,Liquid mixture 2,,14,ABSBzL,OCCC(F)(F)C(F)(F)C(F)(F)C(F)(F)C(F)(F)C(F)(F)F,"1H,1H,2H,2H-perfluorooctanol",AArYBF,CCCC[n+]1ccn(C)c1.F[B-](F)(F)F,1-butyl-3-methylimidazolium tetrafluoroborate,
tpUdl,297.47,101,633,1.4157,Perez-Sanchez et al. (2013),Refractive index,Liquid mixture 1,Liquid mixture 2,,14,ABSBzL,OCCC(F)(F)C(F)(F)C(F)(F)C(F)(F)C(F)(F)C(F)(F)F,"1H,1H,2H,2H-perfluorooctanol",AArYBF,CCCC[n+]1ccn(C)c1.F[B-](F)(F)F,1-butyl-3-methylimidazolium tetrafluoroborate,
tpUdl,297.98,101,633,1.4153,Perez-Sanchez et al. (2013),Refractive index,Liquid mixture 1,Liquid mixture 2,,14,ABSBzL,OCCC(F)(F)C(F)(F)C(F)(F)C(F)(F)C(F)(F)C(F)(F)F,"1H,1H,2H,2H-perfluorooctanol",AArYBF,CCCC[n+]1ccn(C)c1.F[B-](F)(F)F,1-butyl-3-methylimidazolium tetrafluoroborate,
tpUdl,298.73,101,633,1.4146,Perez-Sanchez et al. (2013),Refractive index,Liquid mixture 1,Liquid mixture 2,,14,ABSBzL,OCCC(F)(F)C(F)(F)C(F)(F)C(F)(F)C(F)(F)C(F)(F)F,"1H,1H,2H,2H-perfluorooctanol",AArYBF,CCCC[n+]1ccn(C)c1.F[B-](F)(F)F,1-butyl-3-methylimidazolium tetrafluoroborate,
tpUdl,299.44,101,633,1.414,Perez-Sanchez et al. (2013),Refractive index,Liquid mixture 1,Liquid mixture 2,,14,ABSBzL,OCCC(F)(F)C(F)(F)C(F)(F)C(F)(F)C(F)(F)C(F)(F)F,"1H,1H,2H,2H-perfluorooctanol",AArYBF,CCCC[n+]1ccn(C)c1.F[B-](F)(F)F,1-butyl-3-methylimidazolium tetrafluoroborate,
tpUdl,299.96,101,633,1.4137,Perez-Sanchez et al. (2013),Refractive index,Liquid mixture 1,Liquid mixture 2,,14,ABSBzL,OCCC(F)(F)C(F)(F)C(F)(F)C(F)(F)C(F)(F)C(F)(F)F,"1H,1H,2H,2H-perfluorooctanol",AArYBF,CCCC[n+]1ccn(C)c1.F[B-](F)(F)F,1-butyl-3-methylimidazolium tetrafluoroborate,
tpUdl,300.43,101,633,1.4128,Perez-Sanchez et al. (2013),Refractive index,Liquid mixture 1,Liquid mixture 2,,14,ABSBzL,OCCC(F)(F)C(F)(F)C(F)(F)C(F)(F)C(F)(F)C(F)(F)F,"1H,1H,2H,2H-perfluorooctanol",AArYBF,CCCC[n+]1ccn(C)c1.F[B-](F)(F)F,1-butyl-3-methylimidazolium tetrafluoroborate,
tpUdl,300.92,101,633,1.4119,Perez-Sanchez et al. (2013),Refractive index,Liquid mixture 1,Liquid mixture 2,,14,ABSBzL,OCCC(F)(F)C(F)(F)C(F)(F)C(F)(F)C(F)(F)C(F)(F)F,"1H,1H,2H,2H-perfluorooctanol",AArYBF,CCCC[n+]1ccn(C)c1.F[B-](F)(F)F,1-butyl-3-methylimidazolium tetrafluoroborate,
tpUdl,301.42,101,633,1.4115,Perez-Sanchez et al. (2013),Refractive index,Liquid mixture 1,Liquid mixture 2,,14,ABSBzL,OCCC(F)(F)C(F)(F)C(F)(F)C(F)(F)C(F)(F)C(F)(F)F,"1H,1H,2H,2H-perfluorooctanol",AArYBF,CCCC[n+]1ccn(C)c1.F[B-](F)(F)F,1-butyl-3-methylimidazolium tetrafluoroborate,
tpUdl,301.96,101,633,1.4102,Perez-Sanchez et al. (2013),Refractive index,Liquid mixture 1,Liquid mixture 2,,14,ABSBzL,OCCC(F)(F)C(F)(F)C(F)(F)C(F)(F)C(F)(F)C(F)(F)F,"1H,1H,2H,2H-perfluorooctanol",AArYBF,CCCC[n+]1ccn(C)c1.F[B-](F)(F)F,1-butyl-3-methylimidazolium tetrafluoroborate,
tpUdl,302.44,101,633,1.4096,Perez-Sanchez et al. (2013),Refractive index,Liquid mixture 1,Liquid mixture 2,,14,ABSBzL,OCCC(F)(F)C(F)(F)C(F)(F)C(F)(F)C(F)(F)C(F)(F)F,"1H,1H,2H,2H-perfluorooctanol",AArYBF,CCCC[n+]1ccn(C)c1.F[B-](F)(F)F,1-butyl-3-methylimidazolium tetrafluoroborate,
tpUdl,302.94,101,633,1.4078,Perez-Sanchez et al. (2013),Refractive index,Liquid mixture 1,Liquid mixture 2,,14,ABSBzL,OCCC(F)(F)C(F)(F)C(F)(F)C(F)(F)C(F)(F)C(F)(F)F,"1H,1H,2H,2H-perfluorooctanol",AArYBF,CCCC[n+]1ccn(C)c1.F[B-](F)(F)F,1-butyl-3-methylimidazolium tetrafluoroborate,
tpUdl,303.54,101,633,1.4045,Perez-Sanchez et al. (2013),Refractive index,Liquid mixture 1,Liquid mixture 2,,14,ABSBzL,OCCC(F)(F)C(F)(F)C(F)(F)C(F)(F)C(F)(F)C(F)(F)F,"1H,1H,2H,2H-perfluorooctanol",AArYBF,CCCC[n+]1ccn(C)c1.F[B-](F)(F)F,1-butyl-3-methylimidazolium tetrafluoroborate,

File: refindex_csv_data/refindex_setid_tqUAk.csv
setid,Mole fraction of 1-octyl-3-methylimidazolium hexafluorophosphate,"Temperature, K","Pressure, kPa",Refractive index (Na D-line),reference,propertiy,phases,compound id 1,smile 1,compound name 1,compound id 2,smile 2,compound name 2,compound id 3,smile 3,compound name 3,Unnamed: 13
tqUAk,0,293.15,100.7,1.40696,Vaid et al. (2015a),Refractive index,Liquid,AANtst,C1CCOC1,tetrahydrofuran,ABNWoR,CCCCCCCC[n+]1ccn(C)c1.F[P-](F)(F)(F)(F)F,1-octyl-3-methylimidazolium hexafluorophosphate,,,,
tqUAk,0,298.15,100.7,1.4042,Vaid et al. (2015a),Refractive index,Liquid,AANtst,C1CCOC1,tetrahydrofuran,ABNWoR,CCCCCCCC[n+]1ccn(C)c1.F[P-](F)(F)(F)(F)F,1-octyl-3-methylimidazolium hexafluorophosphate,,,,
tqUAk,0,303.15,100.7,1.40157,Vaid et al. (2015a),Refractive index,Liquid,AANtst,C1CCOC1,tetrahydrofuran,ABNWoR,CCCCCCCC[n+]1ccn(C)c1.F[P-](F)(F)(F)(F)F,1-octyl-3-methylimidazolium hexafluorophosphate,,,,
tqUAk,0,308.15,100.7,1.39885,Vaid et al. (2015a),Refractive index,Liquid,AANtst,C1CCOC1,tetrahydrofuran,ABNWoR,CCCCCCCC[n+]1ccn(C)c1.F[P-](F)(F)(F)(F)F,1-octyl-3-methylimidazolium hexafluorophosphate,,,,
tqUAk,0,313.15,100.7,1.39623,Vaid et al. (2015a),Refractive index,Liquid,AANtst,C1CCOC1,tetrahydrofuran,ABNWoR,CCCCCCCC[n+]1ccn(C)c1.F[P-](F)(F)(F)(F)F,1-octyl-3-methylimidazolium hexafluorophosphate,,,,
tqUAk,0,318.15,100.7,1.39349,Vaid et al. (2015a),Refractive index,Liquid,AANtst,C1CCOC1,tetrahydrofuran,ABNWoR,CCCCCCCC[n+]1ccn(C)c1.F[P-](F)(F)(F)(F)F,1-octyl-3-methylimidazolium hexafluorophosphate,,,,
tqUAk,0,323.15,100.7,1.39083,Vaid et al. (2015a),Refractive index,Liquid,AANtst,C1CCOC1,tetrahydrofuran,ABNWoR,CCCCCCCC[n+]1ccn(C)c1.F[P-](F)(F)(F)(F)F,1-octyl-3-methylimidazolium hexafluorophosphate,,,,
tqUAk,0.0767,293.15,100.7,1.41505,Vaid et al. (2015a),Refractive index,Liquid,AANtst,C1CCOC1,tetrahydrofuran,ABNWoR,CCCCCCCC[n+]1ccn(C)c1.F[P-](F)(F)(F)(F)F,1-octyl-3-methylimidazolium hexafluorophosphate,,,,
tqUAk,0.0767,298.15,100.7,1.41278,Vaid et al. (2015a),Refractive index,Liquid,AANtst,C1CCOC1,tetrahydrofuran,ABNWoR,CCCCCCCC[n+]1ccn(C)c1.F[P-](F)(F)(F)(F)F,1-octyl-3-methylimidazolium hexafluorophosphate,,,,
tqUAk,0.0767,303.15,100.7,1.41061,Vaid et al. (2015a),Refractive index,Liquid,AANtst,C1CCOC1,tetrahydrofuran,ABNWoR,CCCCCCCC[n+]1ccn(C)c1.F[P-](F)(F)(F)(F)F,1-octyl-3-methylimidazolium hexafluorophosphate,,,,
tqUAk,0.0767,308.15,100.7,1.40824,Vaid et al. (2015a),Refractive index,Liquid,AANtst,C1CCOC1,tetrahydrofuran,ABNWoR,CCCCCCCC[n+]1ccn(C)c1.F[P-](F)(F)(F)(F)F,1-octyl-3-methylimidazolium hexafluorophosphate,,,,
tqUAk,0.0767,313.15,100.7,1.40587,Vaid et al. (2015a),Refractive index,Liquid,AANtst,C1CCOC1,tetrahydrofuran,ABNWoR,CCCCCCCC[n+]1ccn(C)c1.F[P-](F)(F)(F)(F)F,1-octyl-3-methylimidazolium hexafluorophosphate,,,,
tqUAk,0.0767,318.15,100.7,1.4035,Vaid et al. (2015a),Refractive index,Liquid,AANtst,C1CCOC1,tetrahydrofuran,ABNWoR,CCCCCCCC[n+]1ccn(C)c1.F[P-](F)(F)(F)(F)F,1-octyl-3-methylimidazolium hexafluorophosphate,,,,
tqUAk,0.0767,323.15,100.7,1.40113,Vaid et al. (2015a),Refractive index,Liquid,AANtst,C1CCOC1,tetrahydrofuran,ABNWoR,CCCCCCCC[n+]1ccn(C)c1.F[P-](F)(F)(F)(F)F,1-octyl-3-methylimidazolium hexafluorophosphate,,,,
tqUAk,0.1791,293.15,100.7,1.4205,Vaid et al. (2015a),Refractive index,Liquid,AANtst,C1CCOC1,tetrahydrofuran,ABNWoR,CCCCCCCC[n+]1ccn(C)c1.F[P-](F)(F)(F)(F)F,1-octyl-3-methylimidazolium hexafluorophosphate,,,,
tqUAk,0.1791,298.15,100.7,1.41848,Vaid et al. (2015a),Refractive index,Liquid,AANtst,C1CCOC1,tetrahydrofuran,ABNWoR,CCCCCCCC[n+]1ccn(C)c1.F[P-](F)(F)(F)(F)F,1-octyl-3-methylimidazolium hexafluorophosphate,,,,
tqUAk,0.1791,303.15,100.7,1.41646,Vaid et al. (2015a),Refractive index,Liquid,AANtst,C1CCOC1,tetrahydrofuran,ABNWoR,CCCCCCCC[n+]1ccn(C)c1.F[P-](F)(F)(F)(F)F,1-octyl-3-methylimidazolium hexafluorophosphate,,,,
tqUAk,0.1791,308.15,100.7,1.41452,Vaid et al. (2015a),Refractive index,Liquid,AANtst,C1CCOC1,tetrahydrofuran,ABNWoR,CCCCCCCC[n+]1ccn(C)c1.F[P-](F)(F)(F)(F)F,1-octyl-3-methylimidazolium hexafluorophosphate,,,,
tqUAk,0.1791,313.15,100.7,1.41284,Vaid et al. (2015a),Refractive index,Liquid,AANtst,C1CCOC1,tetrahydrofuran,ABNWoR,CCCCCCCC[n+]1ccn(C)c1.F[P-](F)(F)(F)(F)F,1-octyl-3-methylimidazolium hexafluorophosphate,,,,
tqUAk,0.1791,318.15,100.7,1.41116,Vaid et al. (2015a),Refractive index,Liquid,AANtst,C1CCOC1,tetrahydrofuran,ABNWoR,CCCCCCCC[n+]1ccn(C)c1.F[P-](F)(F)(F)(F)F,1-octyl-3-methylimidazolium hexafluorophosphate,,,,
tqUAk,0.1791,323.15,100.7,1.40948,Vaid et al. (2015a),Refractive index,Liquid,AANtst,C1CCOC1,tetrahydrofuran,ABNWoR,CCCCCCCC[n+]1ccn(C)c1.F[P-](F)(F)(F)(F)F,1-octyl-3-methylimidazolium hexafluorophosphate,,,,
tqUAk,0.2783,293.15,100.7,1.42326,Vaid et al. (2015a),Refractive index,Liquid,AANtst,C1CCOC1,tetrahydrofuran,ABNWoR,CCCCCCCC[n+]1ccn(C)c1.F[P-](F)(F)(F)(F)F,1-octyl-3-methylimidazolium hexafluorophosphate,,,,
tqUAk,0.2783,298.15,100.7,1.42126,Vaid et al. (2015a),Refractive index,Liquid,AANtst,C1CCOC1,tetrahydrofuran,ABNWoR,CCCCCCCC[n+]1ccn(C)c1.F[P-](F)(F)(F)(F)F,1-octyl-3-methylimidazolium hexafluorophosphate,,,,
tqUAk,0.2783,303.15,100.7,1.41956,Vaid et al. (2015a),Refractive index,Liquid,AANtst,C1CCOC1,tetrahydrofuran,ABNWoR,CCCCCCCC[n+]1ccn(C)c1.F[P-](F)(F)(F)(F)F,1-octyl-3-methylimidazolium hexafluorophosphate,,,,
tqUAk,0.2783,308.15,100.7,1.41786,Vaid et al. (2015a),Refractive index,Liquid,AANtst,C1CCOC1,tetrahydrofuran,ABNWoR,CCCCCCCC[n+]1ccn(C)c1.F[P-](F)(F)(F)(F)F,1-octyl-3-methylimidazolium hexafluorophosphate,,,,
tqUAk,0.2783,313.15,100.7,1.41616,Vaid et al. (2015a),Refractive index,Liquid,AANtst,C1CCOC1,tetrahydrofuran,ABNWoR,CCCCCCCC[n+]1ccn(C)c1.F[P-](F)(F)(F)(F)F,1-octyl-3-methylimidazolium hexafluorophosphate,,,,
tqUAk,0.2783,318.15,100.7,1.41446,Vaid et al. (2015a),Refractive index,Liquid,AANtst,C1CCOC1,tetrahydrofuran,ABNWoR,CCCCCCCC[n+]1ccn(C)c1.F[P-](F)(F)(F)(F)F,1-octyl-3-methylimidazolium hexafluorophosphate,,,,
tqUAk,0.2783,323.15,100.7,1.41276,Vaid et al. (2015a),Refractive index,Liquid,AANtst,C1CCOC1,tetrahydrofuran,ABNWoR,CCCCCCCC[n+]1ccn(C)c1.F[P-](F)(F)(F)(F)F,1-octyl-3-methylimidazolium hexafluorophosphate,,,,
tqUAk,0.3996,293.15,100.7,1.42412,Vaid et al. (2015a),Refractive index,Liquid,AANtst,C1CCOC1,tetrahydrofuran,ABNWoR,CCCCCCCC[n+]1ccn(C)c1.F[P-](F)(F)(F)(F)F,1-octyl-3-methylimidazolium hexafluorophosphate,,,,
tqUAk,0.3996,298.15,100.7,1.42242,Vaid et al. (2015a),Refractive index,Liquid,AANtst,C1CCOC1,tetrahydrofuran,ABNWoR,CCCCCCCC[n+]1ccn(C)c1.F[P-](F)(F)(F)(F)F,1-octyl-3-methylimidazolium hexafluorophosphate,,,,
tqUAk,0.3996,303.15,100.7,1.42076,Vaid et al. (2015a),Refractive index,Liquid,AANtst,C1CCOC1,tetrahydrofuran,ABNWoR,CCCCCCCC[n+]1ccn(C)c1.F[P-](F)(F)(F)(F)F,1-octyl-3-methylimidazolium hexafluorophosphate,,,,
tqUAk,0.3996,308.15,100.7,1.4191,Vaid et al. (2015a),Refractive index,Liquid,AANtst,C1CCOC1,tetrahydrofuran,ABNWoR,CCCCCCCC[n+]1ccn(C)c1.F[P-](F)(F)(F)(F)F,1-octyl-3-methylimidazolium hexafluorophosphate,,,,
tqUAk,0.3996,313.15,100.7,1.41744,Vaid et al. (2015a),Refractive index,Liquid,AANtst,C1CCOC1,tetrahydrofuran,ABNWoR,CCCCCCCC[n+]1ccn(C)c1.F[P-](F)(F)(F)(F)F,1-octyl-3-methylimidazolium hexafluorophosphate,,,,
tqUAk,0.3996,318.15,100.7,1.41578,Vaid et al. (2015a),Refractive index,Liquid,AANtst,C1CCOC1,tetrahydrofuran,ABNWoR,CCCCCCCC[n+]1ccn(C)c1.F[P-](F)(F)(F)(F)F,1-octyl-3-methylimidazolium hexafluorophosphate,,,,
tqUAk,0.3996,323.15,100.7,1.41412,Vaid et al. (2015a),Refractive index,Liquid,AANtst,C1CCOC1,tetrahydrofuran,ABNWoR,CCCCCCCC[n+]1ccn(C)c1.F[P-](F)(F)(F)(F)F,1-octyl-3-methylimidazolium hexafluorophosphate,,,,
tqUAk,0.5198,293.15,100.7,1.42414,Vaid et al. (2015a),Refractive index,Liquid,AANtst,C1CCOC1,tetrahydrofuran,ABNWoR,CCCCCCCC[n+]1ccn(C)c1.F[P-](F)(F)(F)(F)F,1-octyl-3-methylimidazolium hexafluorophosphate,,,,
tqUAk,0.5198,298.15,100.7,1.42258,Vaid et al. (2015a),Refractive index,Liquid,AANtst,C1CCOC1,tetrahydrofuran,ABNWoR,CCCCCCCC[n+]1ccn(C)c1.F[P-](F)(F)(F)(F)F,1-octyl-3-methylimidazolium hexafluorophosphate,,,,
tqUAk,0.5198,303.15,100.7,1.42102,Vaid et al. (2015a),Refractive index,Liquid,AANtst,C1CCOC1,tetrahydrofuran,ABNWoR,CCCCCCCC[n+]1ccn(C)c1.F[P-](F)(F)(F)(F)F,1-octyl-3-methylimidazolium hexafluorophosphate,,,,
tqUAk,0.5198,308.15,100.7,1.41946,Vaid et al. (2015a),Refractive index,Liquid,AANtst,C1CCOC1,tetrahydrofuran,ABNWoR,CCCCCCCC[n+]1ccn(C)c1.F[P-](F)(F)(F)(F)F,1-octyl-3-methylimidazolium hexafluorophosphate,,,,
tqUAk,0.5198,313.15,100.7,1.4179,Vaid et al. (2015a),Refractive index,Liquid,AANtst,C1CCOC1,tetrahydrofuran,ABNWoR,CCCCCCCC[n+]1ccn(C)c1.F[P-](F)(F)(F)(F)F,1-octyl-3-methylimidazolium hexafluorophosphate,,,,
tqUAk,0.5198,318.15,100.7,1.41634,Vaid et al. (2015a),Refractive index,Liquid,AANtst,C1CCOC1,tetrahydrofuran,ABNWoR,CCCCCCCC[n+]1ccn(C)c1.F[P-](F)(F)(F)(F)F,1-octyl-3-methylimidazolium hexafluorophosphate,,,,
tqUAk,0.5198,323.15,100.7,1.41478,Vaid et al. (2015a),Refractive index,Liquid,AANtst,C1CCOC1,tetrahydrofuran,ABNWoR,CCCCCCCC[n+]1ccn(C)c1.F[P-](F)(F)(F)(F)F,1-octyl-3-methylimidazolium hexafluorophosphate,,,,
tqUAk,0.612,293.15,100.7,1.42411,Vaid et al. (2015a),Refractive index,Liquid,AANtst,C1CCOC1,tetrahydrofuran,ABNWoR,CCCCCCCC[n+]1ccn(C)c1.F[P-](F)(F)(F)(F)F,1-octyl-3-methylimidazolium hexafluorophosphate,,,,
tqUAk,0.612,298.15,100.7,1.42272,Vaid et al. (2015a),Refractive index,Liquid,AANtst,C1CCOC1,tetrahydrofuran,ABNWoR,CCCCCCCC[n+]1ccn(C)c1.F[P-](F)(F)(F)(F)F,1-octyl-3-methylimidazolium hexafluorophosphate,,,,
tqUAk,0.612,303.15,100.7,1.42123,Vaid et al. (2015a),Refractive index,Liquid,AANtst,C1CCOC1,tetrahydrofuran,ABNWoR,CCCCCCCC[n+]1ccn(C)c1.F[P-](F)(F)(F)(F)F,1-octyl-3-methylimidazolium hexafluorophosphate,,,,
tqUAk,0.612,308.15,100.7,1.41974,Vaid et al. (2015a),Refractive index,Liquid,AANtst,C1CCOC1,tetrahydrofuran,ABNWoR,CCCCCCCC[n+]1ccn(C)c1.F[P-](F)(F)(F)(F)F,1-octyl-3-methylimidazolium hexafluorophosphate,,,,
tqUAk,0.612,313.15,100.7,1.41825,Vaid et al. (2015a),Refractive index,Liquid,AANtst,C1CCOC1,tetrahydrofuran,ABNWoR,CCCCCCCC[n+]1ccn(C)c1.F[P-](F)(F)(F)(F)F,1-octyl-3-methylimidazolium hexafluorophosphate,,,,
tqUAk,0.612,318.15,100.7,1.41676,Vaid et al. (2015a),Refractive index,Liquid,AANtst,C1CCOC1,tetrahydrofuran,ABNWoR,CCCCCCCC[n+]1ccn(C)c1.F[P-](F)(F)(F)(F)F,1-octyl-3-methylimidazolium hexafluorophosphate,,,,
tqUAk,0.612,323.15,100.7,1.41527,Vaid et al. (2015a),Refractive index,Liquid,AANtst,C1CCOC1,tetrahydrofuran,ABNWoR,CCCCCCCC[n+]1ccn(C)c1.F[P-](F)(F)(F)(F)F,1-octyl-3-methylimidazolium hexafluorophosphate,,,,
tqUAk,0.6957,293.15,100.7,1.42421,Vaid et al. (2015a),Refractive index,Liquid,AANtst,C1CCOC1,tetrahydrofuran,ABNWoR,CCCCCCCC[n+]1ccn(C)c1.F[P-](F)(F)(F)(F)F,1-octyl-3-methylimidazolium hexafluorophosphate,,,,
tqUAk,0.6957,298.15,100.7,1.42284,Vaid et al. (2015a),Refractive index,Liquid,AANtst,C1CCOC1,tetrahydrofuran,ABNWoR,CCCCCCCC[n+]1ccn(C)c1.F[P-](F)(F)(F)(F)F,1-octyl-3-methylimidazolium hexafluorophosphate,,,,
tqUAk,0.6957,303.15,100.7,1.42161,Vaid et al. (2015a),Refractive index,Liquid,AANtst,C1CCOC1,tetrahydrofuran,ABNWoR,CCCCCCCC[n+]1ccn(C)c1.F[P-](F)(F)(F)(F)F,1-octyl-3-methylimidazolium hexafluorophosphate,,,,
tqUAk,0.6957,308.15,100.7,1.42018,Vaid et al. (2015a),Refractive index,Liquid,AANtst,C1CCOC1,tetrahydrofuran,ABNWoR,CCCCCCCC[n+]1ccn(C)c1.F[P-](F)(F)(F)(F)F,1-octyl-3-methylimidazolium hexafluorophosphate,,,,
tqUAk,0.6957,313.15,100.7,1.41865,Vaid et al. (2015a),Refractive index,Liquid,AANtst,C1CCOC1,tetrahydrofuran,ABNWoR,CCCCCCCC[n+]1ccn(C)c1.F[P-](F)(F)(F)(F)F,1-octyl-3-methylimidazolium hexafluorophosphate,,,,
tqUAk,0.6957,318.15,100.7,1.41712,Vaid et al. (2015a),Refractive index,Liquid,AANtst,C1CCOC1,tetrahydrofuran,ABNWoR,CCCCCCCC[n+]1ccn(C)c1.F[P-](F)(F)(F)(F)F,1-octyl-3-methylimidazolium hexafluorophosphate,,,,
tqUAk,0.6957,323.15,100.7,1.41559,Vaid et al. (2015a),Refractive index,Liquid,AANtst,C1CCOC1,tetrahydrofuran,ABNWoR,CCCCCCCC[n+]1ccn(C)c1.F[P-](F)(F)(F)(F)F,1-octyl-3-methylimidazolium hexafluorophosphate,,,,
tqUAk,0.7754,293.15,100.7,1.42432,Vaid et al. (2015a),Refractive index,Liquid,AANtst,C1CCOC1,tetrahydrofuran,ABNWoR,CCCCCCCC[n+]1ccn(C)c1.F[P-](F)(F)(F)(F)F,1-octyl-3-methylimidazolium hexafluorophosphate,,,,
tqUAk,0.7754,298.15,100.7,1.42306,Vaid et al. (2015a),Refractive index,Liquid,AANtst,C1CCOC1,tetrahydrofuran,ABNWoR,CCCCCCCC[n+]1ccn(C)c1.F[P-](F)(F)(F)(F)F,1-octyl-3-methylimidazolium hexafluorophosphate,,,,
tqUAk,0.7754,303.15,100.7,1.42189,Vaid et al. (2015a),Refractive index,Liquid,AANtst,C1CCOC1,tetrahydrofuran,ABNWoR,CCCCCCCC[n+]1ccn(C)c1.F[P-](F)(F)(F)(F)F,1-octyl-3-methylimidazolium hexafluorophosphate,,,,
tqUAk,0.7754,308.15,100.7,1.42042,Vaid et al. (2015a),Refractive index,Liquid,AANtst,C1CCOC1,tetrahydrofuran,ABNWoR,CCCCCCCC[n+]1ccn(C)c1.F[P-](F)(F)(F)(F)F,1-octyl-3-methylimidazolium hexafluorophosphate,,,,
tqUAk,0.7754,313.15,100.7,1.41915,Vaid et al. (2015a),Refractive index,Liquid,AANtst,C1CCOC1,tetrahydrofuran,ABNWoR,CCCCCCCC[n+]1ccn(C)c1.F[P-](F)(F)(F)(F)F,1-octyl-3-methylimidazolium hexafluorophosphate,,,,
tqUAk,0.7754,318.15,100.7,1.41788,Vaid et al. (2015a),Refractive index,Liquid,AANtst,C1CCOC1,tetrahydrofuran,ABNWoR,CCCCCCCC[n+]1ccn(C)c1.F[P-](F)(F)(F)(F)F,1-octyl-3-methylimidazolium hexafluorophosphate,,,,
tqUAk,0.7754,323.15,100.7,1.41661,Vaid et al. (2015a),Refractive index,Liquid,AANtst,C1CCOC1,tetrahydrofuran,ABNWoR,CCCCCCCC[n+]1ccn(C)c1.F[P-](F)(F)(F)(F)F,1-octyl-3-methylimidazolium hexafluorophosphate,,,,
tqUAk,0.8991,293.15,100.7,1.42436,Vaid et al. (2015a),Refractive index,Liquid,AANtst,C1CCOC1,tetrahydrofuran,ABNWoR,CCCCCCCC[n+]1ccn(C)c1.F[P-](F)(F)(F)(F)F,1-octyl-3-methylimidazolium hexafluorophosphate,,,,
tqUAk,0.8991,298.15,100.7,1.42329,Vaid et al. (2015a),Refractive index,Liquid,AANtst,C1CCOC1,tetrahydrofuran,ABNWoR,CCCCCCCC[n+]1ccn(C)c1.F[P-](F)(F)(F)(F)F,1-octyl-3-methylimidazolium hexafluorophosphate,,,,
tqUAk,0.8991,303.15,100.7,1.42202,Vaid et al. (2015a),Refractive index,Liquid,AANtst,C1CCOC1,tetrahydrofuran,ABNWoR,CCCCCCCC[n+]1ccn(C)c1.F[P-](F)(F)(F)(F)F,1-octyl-3-methylimidazolium hexafluorophosphate,,,,
tqUAk,0.8991,308.15,100.7,1.42085,Vaid et al. (2015a),Refractive index,Liquid,AANtst,C1CCOC1,tetrahydrofuran,ABNWoR,CCCCCCCC[n+]1ccn(C)c1.F[P-](F)(F)(F)(F)F,1-octyl-3-methylimidazolium hexafluorophosphate,,,,
tqUAk,0.8991,313.15,100.7,1.41958,Vaid et al. (2015a),Refractive index,Liquid,AANtst,C1CCOC1,tetrahydrofuran,ABNWoR,CCCCCCCC[n+]1ccn(C)c1.F[P-](F)(F)(F)(F)F,1-octyl-3-methylimidazolium hexafluorophosphate,,,,
tqUAk,0.8991,318.15,100.7,1.41831,Vaid et al. (2015a),Refractive index,Liquid,AANtst,C1CCOC1,tetrahydrofuran,ABNWoR,CCCCCCCC[n+]1ccn(C)c1.F[P-](F)(F)(F)(F)F,1-octyl-3-methylimidazolium hexafluorophosphate,,,,
tqUAk,0.8991,323.15,100.7,1.41704,Vaid et al. (2015a),Refractive index,Liquid,AANtst,C1CCOC1,tetrahydrofuran,ABNWoR,CCCCCCCC[n+]1ccn(C)c1.F[P-](F)(F)(F)(F)F,1-octyl-3-methylimidazolium hexafluorophosphate,,,,
tqUAk,1,293.15,100.7,1.42441,Vaid et al. (2015a),Refractive index,Liquid,AANtst,C1CCOC1,tetrahydrofuran,ABNWoR,CCCCCCCC[n+]1ccn(C)c1.F[P-](F)(F)(F)(F)F,1-octyl-3-methylimidazolium hexafluorophosphate,,,,
tqUAk,1,298.15,100.7,1.42312,Vaid et al. (2015a),Refractive index,Liquid,AANtst,C1CCOC1,tetrahydrofuran,ABNWoR,CCCCCCCC[n+]1ccn(C)c1.F[P-](F)(F)(F)(F)F,1-octyl-3-methylimidazolium hexafluorophosphate,,,,
tqUAk,1,303.15,100.7,1.42171,Vaid et al. (2015a),Refractive index,Liquid,AANtst,C1CCOC1,tetrahydrofuran,ABNWoR,CCCCCCCC[n+]1ccn(C)c1.F[P-](F)(F)(F)(F)F,1-octyl-3-methylimidazolium hexafluorophosphate,,,,
tqUAk,1,308.15,100.7,1.42029,Vaid et al. (2015a),Refractive index,Liquid,AANtst,C1CCOC1,tetrahydrofuran,ABNWoR,CCCCCCCC[n+]1ccn(C)c1.F[P-](F)(F)(F)(F)F,1-octyl-3-methylimidazolium hexafluorophosphate,,,,
tqUAk,1,313.15,100.7,1.41888,Vaid et al. (2015a),Refractive index,Liquid,AANtst,C1CCOC1,tetrahydrofuran,ABNWoR,CCCCCCCC[n+]1ccn(C)c1.F[P-](F)(F)(F)(F)F,1-octyl-3-methylimidazolium hexafluorophosphate,,,,
tqUAk,1,318.15,100.7,1.4175,Vaid et al. (2015a),Refractive index,Liquid,AANtst,C1CCOC1,tetrahydrofuran,ABNWoR,CCCCCCCC[n+]1ccn(C)c1.F[P-](F)(F)(F)(F)F,1-octyl-3-methylimidazolium hexafluorophosphate,,,,
tqUAk,1,323.15,100.7,1.41601,Vaid et al. (2015a),Refractive index,Liquid,AANtst,C1CCOC1,tetrahydrofuran,ABNWoR,CCCCCCCC[n+]1ccn(C)c1.F[P-](F)(F)(F)(F)F,1-octyl-3-methylimidazolium hexafluorophosphate,,,,

File: refindex_csv_data/refindex_setid_uRMVA.csv
setid,"Temperature, K",Mole fraction of 1-ethyl-3-methylimidazolium methyl sulfate,"Pressure, kPa",Refractive index (Na D-line),reference,propertiy,phases,compound id 1,smile 1,compound name 1,compound id 2,smile 2,compound name 2,compound id 3,smile 3,compound name 3,Unnamed: 13
uRMVA,293.15,0,100,1.387,Masilo and Bahadur (2021),Refractive index,Liquid,AAqmVN,CC[n+]1ccn(C)c1.COS(=O)(=O)[O-],1-ethyl-3-methylimidazolium methyl sulfate,AAOMRa,CCC(=O)O,propanoic acid,,,,
uRMVA,293.15,0.0449,100,1.399,Masilo and Bahadur (2021),Refractive index,Liquid,AAqmVN,CC[n+]1ccn(C)c1.COS(=O)(=O)[O-],1-ethyl-3-methylimidazolium methyl sulfate,AAOMRa,CCC(=O)O,propanoic acid,,,,
uRMVA,293.15,0.0939,100,1.411,Masilo and Bahadur (2021),Refractive index,Liquid,AAqmVN,CC[n+]1ccn(C)c1.COS(=O)(=O)[O-],1-ethyl-3-methylimidazolium methyl sulfate,AAOMRa,CCC(=O)O,propanoic acid,,,,
uRMVA,293.15,0.2013,100,1.43,Masilo and Bahadur (2021),Refractive index,Liquid,AAqmVN,CC[n+]1ccn(C)c1.COS(=O)(=O)[O-],1-ethyl-3-methylimidazolium methyl sulfate,AAOMRa,CCC(=O)O,propanoic acid,,,,
uRMVA,293.15,0.3004,100,1.442,Masilo and Bahadur (2021),Refractive index,Liquid,AAqmVN,CC[n+]1ccn(C)c1.COS(=O)(=O)[O-],1-ethyl-3-methylimidazolium methyl sulfate,AAOMRa,CCC(=O)O,propanoic acid,,,,
uRMVA,293.15,0.3959,100,1.451,Masilo and Bahadur (2021),Refractive index,Liquid,AAqmVN,CC[n+]1ccn(C)c1.COS(=O)(=O)[O-],1-ethyl-3-methylimidazolium methyl sulfate,AAOMRa,CCC(=O)O,propanoic acid,,,,
uRMVA,293.15,0.5029,100,1.461,Masilo and Bahadur (2021),Refractive index,Liquid,AAqmVN,CC[n+]1ccn(C)c1.COS(=O)(=O)[O-],1-ethyl-3-methylimidazolium methyl sulfate,AAOMRa,CCC(=O)O,propanoic acid,,,,
uRMVA,293.15,0.5917,100,1.465,Masilo and Bahadur (2021),Refractive index,Liquid,AAqmVN,CC[n+]1ccn(C)c1.COS(=O)(=O)[O-],1-ethyl-3-methylimidazolium methyl sulfate,AAOMRa,CCC(=O)O,propanoic acid,,,,
uRMVA,293.15,0.6837,100,1.468,Masilo and Bahadur (2021),Refractive index,Liquid,AAqmVN,CC[n+]1ccn(C)c1.COS(=O)(=O)[O-],1-ethyl-3-methylimidazolium methyl sulfate,AAOMRa,CCC(=O)O,propanoic acid,,,,
uRMVA,293.15,0.7941,100,1.47,Masilo and Bahadur (2021),Refractive index,Liquid,AAqmVN,CC[n+]1ccn(C)c1.COS(=O)(=O)[O-],1-ethyl-3-methylimidazolium methyl sulfate,AAOMRa,CCC(=O)O,propanoic acid,,,,
uRMVA,293.15,0.8916,100,1.476,Masilo and Bahadur (2021),Refractive index,Liquid,AAqmVN,CC[n+]1ccn(C)c1.COS(=O)(=O)[O-],1-ethyl-3-methylimidazolium methyl sulfate,AAOMRa,CCC(=O)O,propanoic acid,,,,
uRMVA,293.15,0.9472,100,1.48,Masilo and Bahadur (2021),Refractive index,Liquid,AAqmVN,CC[n+]1ccn(C)c1.COS(=O)(=O)[O-],1-ethyl-3-methylimidazolium methyl sulfate,AAOMRa,CCC(=O)O,propanoic acid,,,,
uRMVA,293.15,1,100,1.483,Masilo and Bahadur (2021),Refractive index,Liquid,AAqmVN,CC[n+]1ccn(C)c1.COS(=O)(=O)[O-],1-ethyl-3-methylimidazolium methyl sulfate,AAOMRa,CCC(=O)O,propanoic acid,,,,
uRMVA,303.15,0,100,1.383,Masilo and Bahadur (2021),Refractive index,Liquid,AAqmVN,CC[n+]1ccn(C)c1.COS(=O)(=O)[O-],1-ethyl-3-methylimidazolium methyl sulfate,AAOMRa,CCC(=O)O,propanoic acid,,,,
uRMVA,303.15,0.0449,100,1.395,Masilo and Bahadur (2021),Refractive index,Liquid,AAqmVN,CC[n+]1ccn(C)c1.COS(=O)(=O)[O-],1-ethyl-3-methylimidazolium methyl sulfate,AAOMRa,CCC(=O)O,propanoic acid,,,,
uRMVA,303.15,0.0939,100,1.407,Masilo and Bahadur (2021),Refractive index,Liquid,AAqmVN,CC[n+]1ccn(C)c1.COS(=O)(=O)[O-],1-ethyl-3-methylimidazolium methyl sulfate,AAOMRa,CCC(=O)O,propanoic acid,,,,
uRMVA,303.15,0.2013,100,1.426,Masilo and Bahadur (2021),Refractive index,Liquid,AAqmVN,CC[n+]1ccn(C)c1.COS(=O)(=O)[O-],1-ethyl-3-methylimidazolium methyl sulfate,AAOMRa,CCC(=O)O,propanoic acid,,,,
uRMVA,303.15,0.3004,100,1.439,Masilo and Bahadur (2021),Refractive index,Liquid,AAqmVN,CC[n+]1ccn(C)c1.COS(=O)(=O)[O-],1-ethyl-3-methylimidazolium methyl sulfate,AAOMRa,CCC(=O)O,propanoic acid,,,,
uRMVA,303.15,0.3959,100,1.448,Masilo and Bahadur (2021),Refractive index,Liquid,AAqmVN,CC[n+]1ccn(C)c1.COS(=O)(=O)[O-],1-ethyl-3-methylimidazolium methyl sulfate,AAOMRa,CCC(=O)O,propanoic acid,,,,
uRMVA,303.15,0.5029,100,1.457,Masilo and Bahadur (2021),Refractive index,Liquid,AAqmVN,CC[n+]1ccn(C)c1.COS(=O)(=O)[O-],1-ethyl-3-methylimidazolium methyl sulfate,AAOMRa,CCC(=O)O,propanoic acid,,,,
uRMVA,303.15,0.5917,100,1.462,Masilo and Bahadur (2021),Refractive index,Liquid,AAqmVN,CC[n+]1ccn(C)c1.COS(=O)(=O)[O-],1-ethyl-3-methylimidazolium methyl sulfate,AAOMRa,CCC(=O)O,propanoic acid,,,,
uRMVA,303.15,0.6837,100,1.465,Masilo and Bahadur (2021),Refractive index,Liquid,AAqmVN,CC[n+]1ccn(C)c1.COS(=O)(=O)[O-],1-ethyl-3-methylimidazolium methyl sulfate,AAOMRa,CCC(=O)O,propanoic acid,,,,
uRMVA,303.15,0.7941,100,1.469,Masilo and Bahadur (2021),Refractive index,Liquid,AAqmVN,CC[n+]1ccn(C)c1.COS(=O)(=O)[O-],1-ethyl-3-methylimidazolium methyl sulfate,AAOMRa,CCC(=O)O,propanoic acid,,,,
uRMVA,303.15,0.8916,100,1.473,Masilo and Bahadur (2021),Refractive index,Liquid,AAqmVN,CC[n+]1ccn(C)c1.COS(=O)(=O)[O-],1-ethyl-3-methylimidazolium methyl sulfate,AAOMRa,CCC(=O)O,propanoic acid,,,,
uRMVA,303.15,0.9472,100,1.477,Masilo and Bahadur (2021),Refractive index,Liquid,AAqmVN,CC[n+]1ccn(C)c1.COS(=O)(=O)[O-],1-ethyl-3-methylimidazolium methyl sulfate,AAOMRa,CCC(=O)O,propanoic acid,,,,
uRMVA,303.15,1,100,1.48,Masilo and Bahadur (2021),Refractive index,Liquid,AAqmVN,CC[n+]1ccn(C)c1.COS(=O)(=O)[O-],1-ethyl-3-methylimidazolium methyl sulfate,AAOMRa,CCC(=O)O,propanoic acid,,,,
uRMVA,313.15,0,100,1.379,Masilo and Bahadur (2021),Refractive index,Liquid,AAqmVN,CC[n+]1ccn(C)c1.COS(=O)(=O)[O-],1-ethyl-3-methylimidazolium methyl sulfate,AAOMRa,CCC(=O)O,propanoic acid,,,,
uRMVA,313.15,0.0449,100,1.393,Masilo and Bahadur (2021),Refractive index,Liquid,AAqmVN,CC[n+]1ccn(C)c1.COS(=O)(=O)[O-],1-ethyl-3-methylimidazolium methyl sulfate,AAOMRa,CCC(=O)O,propanoic acid,,,,
uRMVA,313.15,0.0939,100,1.403,Masilo and Bahadur (2021),Refractive index,Liquid,AAqmVN,CC[n+]1ccn(C)c1.COS(=O)(=O)[O-],1-ethyl-3-methylimidazolium methyl sulfate,AAOMRa,CCC(=O)O,propanoic acid,,,,
uRMVA,313.15,0.2013,100,1.423,Masilo and Bahadur (2021),Refractive index,Liquid,AAqmVN,CC[n+]1ccn(C)c1.COS(=O)(=O)[O-],1-ethyl-3-methylimidazolium methyl sulfate,AAOMRa,CCC(=O)O,propanoic acid,,,,
uRMVA,313.15,0.3004,100,1.436,Masilo and Bahadur (2021),Refractive index,Liquid,AAqmVN,CC[n+]1ccn(C)c1.COS(=O)(=O)[O-],1-ethyl-3-methylimidazolium methyl sulfate,AAOMRa,CCC(=O)O,propanoic acid,,,,
uRMVA,313.15,0.3959,100,1.445,Masilo and Bahadur (2021),Refractive index,Liquid,AAqmVN,CC[n+]1ccn(C)c1.COS(=O)(=O)[O-],1-ethyl-3-methylimidazolium methyl sulfate,AAOMRa,CCC(=O)O,propanoic acid,,,,
uRMVA,313.15,0.5029,100,1.454,Masilo and Bahadur (2021),Refractive index,Liquid,AAqmVN,CC[n+]1ccn(C)c1.COS(=O)(=O)[O-],1-ethyl-3-methylimidazolium methyl sulfate,AAOMRa,CCC(=O)O,propanoic acid,,,,
uRMVA,313.15,0.5917,100,1.459,Masilo and Bahadur (2021),Refractive index,Liquid,AAqmVN,CC[n+]1ccn(C)c1.COS(=O)(=O)[O-],1-ethyl-3-methylimidazolium methyl sulfate,AAOMRa,CCC(=O)O,propanoic acid,,,,
uRMVA,313.15,0.6837,100,1.461,Masilo and Bahadur (2021),Refractive index,Liquid,AAqmVN,CC[n+]1ccn(C)c1.COS(=O)(=O)[O-],1-ethyl-3-methylimidazolium methyl sulfate,AAOMRa,CCC(=O)O,propanoic acid,,,,
uRMVA,313.15,0.7941,100,1.465,Masilo and Bahadur (2021),Refractive index,Liquid,AAqmVN,CC[n+]1ccn(C)c1.COS(=O)(=O)[O-],1-ethyl-3-methylimidazolium methyl sulfate,AAOMRa,CCC(=O)O,propanoic acid,,,,
uRMVA,313.15,0.8916,100,1.469,Masilo and Bahadur (2021),Refractive index,Liquid,AAqmVN,CC[n+]1ccn(C)c1.COS(=O)(=O)[O-],1-ethyl-3-methylimidazolium methyl sulfate,AAOMRa,CCC(=O)O,propanoic acid,,,,
uRMVA,313.15,0.9472,100,1.473,Masilo and Bahadur (2021),Refractive index,Liquid,AAqmVN,CC[n+]1ccn(C)c1.COS(=O)(=O)[O-],1-ethyl-3-methylimidazolium methyl sulfate,AAOMRa,CCC(=O)O,propanoic acid,,,,
uRMVA,313.15,1,100,1.476,Masilo and Bahadur (2021),Refractive index,Liquid,AAqmVN,CC[n+]1ccn(C)c1.COS(=O)(=O)[O-],1-ethyl-3-methylimidazolium methyl sulfate,AAOMRa,CCC(=O)O,propanoic acid,,,,
uRMVA,323.15,0,100,1.374,Masilo and Bahadur (2021),Refractive index,Liquid,AAqmVN,CC[n+]1ccn(C)c1.COS(=O)(=O)[O-],1-ethyl-3-methylimidazolium methyl sulfate,AAOMRa,CCC(=O)O,propanoic acid,,,,
uRMVA,323.15,0.0449,100,1.388,Masilo and Bahadur (2021),Refractive index,Liquid,AAqmVN,CC[n+]1ccn(C)c1.COS(=O)(=O)[O-],1-ethyl-3-methylimidazolium methyl sulfate,AAOMRa,CCC(=O)O,propanoic acid,,,,
uRMVA,323.15,0.0939,100,1.4,Masilo and Bahadur (2021),Refractive index,Liquid,AAqmVN,CC[n+]1ccn(C)c1.COS(=O)(=O)[O-],1-ethyl-3-methylimidazolium methyl sulfate,AAOMRa,CCC(=O)O,propanoic acid,,,,
uRMVA,323.15,0.2013,100,1.42,Masilo and Bahadur (2021),Refractive index,Liquid,AAqmVN,CC[n+]1ccn(C)c1.COS(=O)(=O)[O-],1-ethyl-3-methylimidazolium methyl sulfate,AAOMRa,CCC(=O)O,propanoic acid,,,,
uRMVA,323.15,0.3004,100,1.432,Masilo and Bahadur (2021),Refractive index,Liquid,AAqmVN,CC[n+]1ccn(C)c1.COS(=O)(=O)[O-],1-ethyl-3-methylimidazolium methyl sulfate,AAOMRa,CCC(=O)O,propanoic acid,,,,
uRMVA,323.15,0.3959,100,1.442,Masilo and Bahadur (2021),Refractive index,Liquid,AAqmVN,CC[n+]1ccn(C)c1.COS(=O)(=O)[O-],1-ethyl-3-methylimidazolium methyl sulfate,AAOMRa,CCC(=O)O,propanoic acid,,,,
uRMVA,323.15,0.5029,100,1.451,Masilo and Bahadur (2021),Refractive index,Liquid,AAqmVN,CC[n+]1ccn(C)c1.COS(=O)(=O)[O-],1-ethyl-3-methylimidazolium methyl sulfate,AAOMRa,CCC(=O)O,propanoic acid,,,,
uRMVA,323.15,0.5917,100,1.458,Masilo and Bahadur (2021),Refractive index,Liquid,AAqmVN,CC[n+]1ccn(C)c1.COS(=O)(=O)[O-],1-ethyl-3-methylimidazolium methyl sulfate,AAOMRa,CCC(=O)O,propanoic acid,,,,
uRMVA,323.15,0.6837,100,1.459,Masilo and Bahadur (2021),Refractive index,Liquid,AAqmVN,CC[n+]1ccn(C)c1.COS(=O)(=O)[O-],1-ethyl-3-methylimidazolium methyl sulfate,AAOMRa,CCC(=O)O,propanoic acid,,,,
uRMVA,323.15,0.7941,100,1.463,Masilo and Bahadur (2021),Refractive index,Liquid,AAqmVN,CC[n+]1ccn(C)c1.COS(=O)(=O)[O-],1-ethyl-3-methylimidazolium methyl sulfate,AAOMRa,CCC(=O)O,propanoic acid,,,,
uRMVA,323.15,0.8916,100,1.467,Masilo and Bahadur (2021),Refractive index,Liquid,AAqmVN,CC[n+]1ccn(C)c1.COS(=O)(=O)[O-],1-ethyl-3-methylimidazolium methyl sulfate,AAOMRa,CCC(=O)O,propanoic acid,,,,
uRMVA,323.15,0.9472,100,1.471,Masilo and Bahadur (2021),Refractive index,Liquid,AAqmVN,CC[n+]1ccn(C)c1.COS(=O)(=O)[O-],1-ethyl-3-methylimidazolium methyl sulfate,AAOMRa,CCC(=O)O,propanoic acid,,,,
uRMVA,323.15,1,100,1.474,Masilo and Bahadur (2021),Refractive index,Liquid,AAqmVN,CC[n+]1ccn(C)c1.COS(=O)(=O)[O-],1-ethyl-3-methylimidazolium methyl sulfate,AAOMRa,CCC(=O)O,propanoic acid,,,,
uRMVA,333.15,0,100,1.37,Masilo and Bahadur (2021),Refractive index,Liquid,AAqmVN,CC[n+]1ccn(C)c1.COS(=O)(=O)[O-],1-ethyl-3-methylimidazolium methyl sulfate,AAOMRa,CCC(=O)O,propanoic acid,,,,
uRMVA,333.15,0.0449,100,1.384,Masilo and Bahadur (2021),Refractive index,Liquid,AAqmVN,CC[n+]1ccn(C)c1.COS(=O)(=O)[O-],1-ethyl-3-methylimidazolium methyl sulfate,AAOMRa,CCC(=O)O,propanoic acid,,,,
uRMVA,333.15,0.0939,100,1.397,Masilo and Bahadur (2021),Refractive index,Liquid,AAqmVN,CC[n+]1ccn(C)c1.COS(=O)(=O)[O-],1-ethyl-3-methylimidazolium methyl sulfate,AAOMRa,CCC(=O)O,propanoic acid,,,,
uRMVA,333.15,0.2013,100,1.417,Masilo and Bahadur (2021),Refractive index,Liquid,AAqmVN,CC[n+]1ccn(C)c1.COS(=O)(=O)[O-],1-ethyl-3-methylimidazolium methyl sulfate,AAOMRa,CCC(=O)O,propanoic acid,,,,
uRMVA,333.15,0.3004,100,1.429,Masilo and Bahadur (2021),Refractive index,Liquid,AAqmVN,CC[n+]1ccn(C)c1.COS(=O)(=O)[O-],1-ethyl-3-methylimidazolium methyl sulfate,AAOMRa,CCC(=O)O,propanoic acid,,,,
uRMVA,333.15,0.3959,100,1.44,Masilo and Bahadur (2021),Refractive index,Liquid,AAqmVN,CC[n+]1ccn(C)c1.COS(=O)(=O)[O-],1-ethyl-3-methylimidazolium methyl sulfate,AAOMRa,CCC(=O)O,propanoic acid,,,,
uRMVA,333.15,0.5029,100,1.448,Masilo and Bahadur (2021),Refractive index,Liquid,AAqmVN,CC[n+]1ccn(C)c1.COS(=O)(=O)[O-],1-ethyl-3-methylimidazolium methyl sulfate,AAOMRa,CCC(=O)O,propanoic acid,,,,
uRMVA,333.15,0.5917,100,1.454,Masilo and Bahadur (2021),Refractive index,Liquid,AAqmVN,CC[n+]1ccn(C)c1.COS(=O)(=O)[O-],1-ethyl-3-methylimidazolium methyl sulfate,AAOMRa,CCC(=O)O,propanoic acid,,,,
uRMVA,333.15,0.6837,100,1.458,Masilo and Bahadur (2021),Refractive index,Liquid,AAqmVN,CC[n+]1ccn(C)c1.COS(=O)(=O)[O-],1-ethyl-3-methylimidazolium methyl sulfate,AAOMRa,CCC(=O)O,propanoic acid,,,,
uRMVA,333.15,0.7941,100,1.461,Masilo and Bahadur (2021),Refractive index,Liquid,AAqmVN,CC[n+]1ccn(C)c1.COS(=O)(=O)[O-],1-ethyl-3-methylimidazolium methyl sulfate,AAOMRa,CCC(=O)O,propanoic acid,,,,
uRMVA,333.15,0.8916,100,1.465,Masilo and Bahadur (2021),Refractive index,Liquid,AAqmVN,CC[n+]1ccn(C)c1.COS(=O)(=O)[O-],1-ethyl-3-methylimidazolium methyl sulfate,AAOMRa,CCC(=O)O,propanoic acid,,,,
uRMVA,333.15,0.9472,100,1.469,Masilo and Bahadur (2021),Refractive index,Liquid,AAqmVN,CC[n+]1ccn(C)c1.COS(=O)(=O)[O-],1-ethyl-3-methylimidazolium methyl sulfate,AAOMRa,CCC(=O)O,propanoic acid,,,,
uRMVA,333.15,1,100,1.471,Masilo and Bahadur (2021),Refractive index,Liquid,AAqmVN,CC[n+]1ccn(C)c1.COS(=O)(=O)[O-],1-ethyl-3-methylimidazolium methyl sulfate,AAOMRa,CCC(=O)O,propanoic acid,,,,

File: refindex_csv_data/refindex_setid_ufrUK.csv
setid,"Temperature, K",Mole fraction of 1-ethyl-3-methyl-1H-imidazolium tricyanomethanide,"Pressure, kPa",Refractive index (Na D-line),reference,propertiy,phases,compound id 1,smile 1,compound name 1,compound id 2,smile 2,compound name 2,compound id 3,smile 3,compound name 3,Unnamed: 13
ufrUK,293.15,0,101,1.51366,Gouveia et al. (2016a),Refractive index,Liquid,AAmkSk,CC[n+]1ccn(C)c1.N#C[C-](C#N)C#N,1-ethyl-3-methyl-1H-imidazolium tricyanomethanide,AAmQJQ,CC[n+]1ccn(C)c1.C[C@H](N)C(=O)[O-],1-ethyl-3-methylimidazolium L-alaninate,,,,
ufrUK,293.15,0.2506,101,1.51476,Gouveia et al. (2016a),Refractive index,Liquid,AAmkSk,CC[n+]1ccn(C)c1.N#C[C-](C#N)C#N,1-ethyl-3-methyl-1H-imidazolium tricyanomethanide,AAmQJQ,CC[n+]1ccn(C)c1.C[C@H](N)C(=O)[O-],1-ethyl-3-methylimidazolium L-alaninate,,,,
ufrUK,293.15,0.5,101,1.51409,Gouveia et al. (2016a),Refractive index,Liquid,AAmkSk,CC[n+]1ccn(C)c1.N#C[C-](C#N)C#N,1-ethyl-3-methyl-1H-imidazolium tricyanomethanide,AAmQJQ,CC[n+]1ccn(C)c1.C[C@H](N)C(=O)[O-],1-ethyl-3-methylimidazolium L-alaninate,,,,
ufrUK,293.15,0.7499,101,1.51367,Gouveia et al. (2016a),Refractive index,Liquid,AAmkSk,CC[n+]1ccn(C)c1.N#C[C-](C#N)C#N,1-ethyl-3-methyl-1H-imidazolium tricyanomethanide,AAmQJQ,CC[n+]1ccn(C)c1.C[C@H](N)C(=O)[O-],1-ethyl-3-methylimidazolium L-alaninate,,,,
ufrUK,293.15,1,101,1.51454,Gouveia et al. (2016a),Refractive index,Liquid,AAmkSk,CC[n+]1ccn(C)c1.N#C[C-](C#N)C#N,1-ethyl-3-methyl-1H-imidazolium tricyanomethanide,AAmQJQ,CC[n+]1ccn(C)c1.C[C@H](N)C(=O)[O-],1-ethyl-3-methylimidazolium L-alaninate,,,,
ufrUK,298.15,0,101,1.51223,Gouveia et al. (2016a),Refractive index,Liquid,AAmkSk,CC[n+]1ccn(C)c1.N#C[C-](C#N)C#N,1-ethyl-3-methyl-1H-imidazolium tricyanomethanide,AAmQJQ,CC[n+]1ccn(C)c1.C[C@H](N)C(=O)[O-],1-ethyl-3-methylimidazolium L-alaninate,,,,
ufrUK,298.15,0.2506,101,1.5133,Gouveia et al. (2016a),Refractive index,Liquid,AAmkSk,CC[n+]1ccn(C)c1.N#C[C-](C#N)C#N,1-ethyl-3-methyl-1H-imidazolium tricyanomethanide,AAmQJQ,CC[n+]1ccn(C)c1.C[C@H](N)C(=O)[O-],1-ethyl-3-methylimidazolium L-alaninate,,,,
ufrUK,298.15,0.5,101,1.51258,Gouveia et al. (2016a),Refractive index,Liquid,AAmkSk,CC[n+]1ccn(C)c1.N#C[C-](C#N)C#N,1-ethyl-3-methyl-1H-imidazolium tricyanomethanide,AAmQJQ,CC[n+]1ccn(C)c1.C[C@H](N)C(=O)[O-],1-ethyl-3-methylimidazolium L-alaninate,,,,
ufrUK,298.15,0.7499,101,1.5121,Gouveia et al. (2016a),Refractive index,Liquid,AAmkSk,CC[n+]1ccn(C)c1.N#C[C-](C#N)C#N,1-ethyl-3-methyl-1H-imidazolium tricyanomethanide,AAmQJQ,CC[n+]1ccn(C)c1.C[C@H](N)C(=O)[O-],1-ethyl-3-methylimidazolium L-alaninate,,,,
ufrUK,298.15,1,101,1.51286,Gouveia et al. (2016a),Refractive index,Liquid,AAmkSk,CC[n+]1ccn(C)c1.N#C[C-](C#N)C#N,1-ethyl-3-methyl-1H-imidazolium tricyanomethanide,AAmQJQ,CC[n+]1ccn(C)c1.C[C@H](N)C(=O)[O-],1-ethyl-3-methylimidazolium L-alaninate,,,,
ufrUK,303.15,0,101,1.51081,Gouveia et al. (2016a),Refractive index,Liquid,AAmkSk,CC[n+]1ccn(C)c1.N#C[C-](C#N)C#N,1-ethyl-3-methyl-1H-imidazolium tricyanomethanide,AAmQJQ,CC[n+]1ccn(C)c1.C[C@H](N)C(=O)[O-],1-ethyl-3-methylimidazolium L-alaninate,,,,
ufrUK,303.15,0.2506,101,1.51184,Gouveia et al. (2016a),Refractive index,Liquid,AAmkSk,CC[n+]1ccn(C)c1.N#C[C-](C#N)C#N,1-ethyl-3-methyl-1H-imidazolium tricyanomethanide,AAmQJQ,CC[n+]1ccn(C)c1.C[C@H](N)C(=O)[O-],1-ethyl-3-methylimidazolium L-alaninate,,,,
ufrUK,303.15,0.5,101,1.51107,Gouveia et al. (2016a),Refractive index,Liquid,AAmkSk,CC[n+]1ccn(C)c1.N#C[C-](C#N)C#N,1-ethyl-3-methyl-1H-imidazolium tricyanomethanide,AAmQJQ,CC[n+]1ccn(C)c1.C[C@H](N)C(=O)[O-],1-ethyl-3-methylimidazolium L-alaninate,,,,
ufrUK,303.15,0.7499,101,1.51053,Gouveia et al. (2016a),Refractive index,Liquid,AAmkSk,CC[n+]1ccn(C)c1.N#C[C-](C#N)C#N,1-ethyl-3-methyl-1H-imidazolium tricyanomethanide,AAmQJQ,CC[n+]1ccn(C)c1.C[C@H](N)C(=O)[O-],1-ethyl-3-methylimidazolium L-alaninate,,,,
ufrUK,303.15,1,101,1.51114,Gouveia et al. (2016a),Refractive index,Liquid,AAmkSk,CC[n+]1ccn(C)c1.N#C[C-](C#N)C#N,1-ethyl-3-methyl-1H-imidazolium tricyanomethanide,AAmQJQ,CC[n+]1ccn(C)c1.C[C@H](N)C(=O)[O-],1-ethyl-3-methylimidazolium L-alaninate,,,,
ufrUK,308.15,0,101,1.50937,Gouveia et al. (2016a),Refractive index,Liquid,AAmkSk,CC[n+]1ccn(C)c1.N#C[C-](C#N)C#N,1-ethyl-3-methyl-1H-imidazolium tricyanomethanide,AAmQJQ,CC[n+]1ccn(C)c1.C[C@H](N)C(=O)[O-],1-ethyl-3-methylimidazolium L-alaninate,,,,
ufrUK,308.15,0.2506,101,1.51038,Gouveia et al. (2016a),Refractive index,Liquid,AAmkSk,CC[n+]1ccn(C)c1.N#C[C-](C#N)C#N,1-ethyl-3-methyl-1H-imidazolium tricyanomethanide,AAmQJQ,CC[n+]1ccn(C)c1.C[C@H](N)C(=O)[O-],1-ethyl-3-methylimidazolium L-alaninate,,,,
ufrUK,308.15,0.5,101,1.5095,Gouveia et al. (2016a),Refractive index,Liquid,AAmkSk,CC[n+]1ccn(C)c1.N#C[C-](C#N)C#N,1-ethyl-3-methyl-1H-imidazolium tricyanomethanide,AAmQJQ,CC[n+]1ccn(C)c1.C[C@H](N)C(=O)[O-],1-ethyl-3-methylimidazolium L-alaninate,,,,
ufrUK,308.15,0.7499,101,1.50893,Gouveia et al. (2016a),Refractive index,Liquid,AAmkSk,CC[n+]1ccn(C)c1.N#C[C-](C#N)C#N,1-ethyl-3-methyl-1H-imidazolium tricyanomethanide,AAmQJQ,CC[n+]1ccn(C)c1.C[C@H](N)C(=O)[O-],1-ethyl-3-methylimidazolium L-alaninate,,,,
ufrUK,308.15,1,101,1.50938,Gouveia et al. (2016a),Refractive index,Liquid,AAmkSk,CC[n+]1ccn(C)c1.N#C[C-](C#N)C#N,1-ethyl-3-methyl-1H-imidazolium tricyanomethanide,AAmQJQ,CC[n+]1ccn(C)c1.C[C@H](N)C(=O)[O-],1-ethyl-3-methylimidazolium L-alaninate,,,,
ufrUK,313.15,0,101,1.50793,Gouveia et al. (2016a),Refractive index,Liquid,AAmkSk,CC[n+]1ccn(C)c1.N#C[C-](C#N)C#N,1-ethyl-3-methyl-1H-imidazolium tricyanomethanide,AAmQJQ,CC[n+]1ccn(C)c1.C[C@H](N)C(=O)[O-],1-ethyl-3-methylimidazolium L-alaninate,,,,
ufrUK,313.15,0.2506,101,1.50888,Gouveia et al. (2016a),Refractive index,Liquid,AAmkSk,CC[n+]1ccn(C)c1.N#C[C-](C#N)C#N,1-ethyl-3-methyl-1H-imidazolium tricyanomethanide,AAmQJQ,CC[n+]1ccn(C)c1.C[C@H](N)C(=O)[O-],1-ethyl-3-methylimidazolium L-alaninate,,,,
ufrUK,313.15,0.5,101,1.50796,Gouveia et al. (2016a),Refractive index,Liquid,AAmkSk,CC[n+]1ccn(C)c1.N#C[C-](C#N)C#N,1-ethyl-3-methyl-1H-imidazolium tricyanomethanide,AAmQJQ,CC[n+]1ccn(C)c1.C[C@H](N)C(=O)[O-],1-ethyl-3-methylimidazolium L-alaninate,,,,
ufrUK,313.15,0.7499,101,1.50731,Gouveia et al. (2016a),Refractive index,Liquid,AAmkSk,CC[n+]1ccn(C)c1.N#C[C-](C#N)C#N,1-ethyl-3-methyl-1H-imidazolium tricyanomethanide,AAmQJQ,CC[n+]1ccn(C)c1.C[C@H](N)C(=O)[O-],1-ethyl-3-methylimidazolium L-alaninate,,,,
ufrUK,313.15,1,101,1.50765,Gouveia et al. (2016a),Refractive index,Liquid,AAmkSk,CC[n+]1ccn(C)c1.N#C[C-](C#N)C#N,1-ethyl-3-methyl-1H-imidazolium tricyanomethanide,AAmQJQ,CC[n+]1ccn(C)c1.C[C@H](N)C(=O)[O-],1-ethyl-3-methylimidazolium L-alaninate,,,,
ufrUK,318.15,0,101,1.50651,Gouveia et al. (2016a),Refractive index,Liquid,AAmkSk,CC[n+]1ccn(C)c1.N#C[C-](C#N)C#N,1-ethyl-3-methyl-1H-imidazolium tricyanomethanide,AAmQJQ,CC[n+]1ccn(C)c1.C[C@H](N)C(=O)[O-],1-ethyl-3-methylimidazolium L-alaninate,,,,
ufrUK,318.15,0.2506,101,1.50736,Gouveia et al. (2016a),Refractive index,Liquid,AAmkSk,CC[n+]1ccn(C)c1.N#C[C-](C#N)C#N,1-ethyl-3-methyl-1H-imidazolium tricyanomethanide,AAmQJQ,CC[n+]1ccn(C)c1.C[C@H](N)C(=O)[O-],1-ethyl-3-methylimidazolium L-alaninate,,,,
ufrUK,318.15,0.5,101,1.50643,Gouveia et al. (2016a),Refractive index,Liquid,AAmkSk,CC[n+]1ccn(C)c1.N#C[C-](C#N)C#N,1-ethyl-3-methyl-1H-imidazolium tricyanomethanide,AAmQJQ,CC[n+]1ccn(C)c1.C[C@H](N)C(=O)[O-],1-ethyl-3-methylimidazolium L-alaninate,,,,
ufrUK,318.15,0.7499,101,1.50568,Gouveia et al. (2016a),Refractive index,Liquid,AAmkSk,CC[n+]1ccn(C)c1.N#C[C-](C#N)C#N,1-ethyl-3-methyl-1H-imidazolium tricyanomethanide,AAmQJQ,CC[n+]1ccn(C)c1.C[C@H](N)C(=O)[O-],1-ethyl-3-methylimidazolium L-alaninate,,,,
ufrUK,318.15,1,101,1.50595,Gouveia et al. (2016a),Refractive index,Liquid,AAmkSk,CC[n+]1ccn(C)c1.N#C[C-](C#N)C#N,1-ethyl-3-methyl-1H-imidazolium tricyanomethanide,AAmQJQ,CC[n+]1ccn(C)c1.C[C@H](N)C(=O)[O-],1-ethyl-3-methylimidazolium L-alaninate,,,,
ufrUK,323.15,0,101,1.50505,Gouveia et al. (2016a),Refractive index,Liquid,AAmkSk,CC[n+]1ccn(C)c1.N#C[C-](C#N)C#N,1-ethyl-3-methyl-1H-imidazolium tricyanomethanide,AAmQJQ,CC[n+]1ccn(C)c1.C[C@H](N)C(=O)[O-],1-ethyl-3-methylimidazolium L-alaninate,,,,
ufrUK,323.15,0.2506,101,1.5059,Gouveia et al. (2016a),Refractive index,Liquid,AAmkSk,CC[n+]1ccn(C)c1.N#C[C-](C#N)C#N,1-ethyl-3-methyl-1H-imidazolium tricyanomethanide,AAmQJQ,CC[n+]1ccn(C)c1.C[C@H](N)C(=O)[O-],1-ethyl-3-methylimidazolium L-alaninate,,,,
ufrUK,323.15,0.5,101,1.50488,Gouveia et al. (2016a),Refractive index,Liquid,AAmkSk,CC[n+]1ccn(C)c1.N#C[C-](C#N)C#N,1-ethyl-3-methyl-1H-imidazolium tricyanomethanide,AAmQJQ,CC[n+]1ccn(C)c1.C[C@H](N)C(=O)[O-],1-ethyl-3-methylimidazolium L-alaninate,,,,
ufrUK,323.15,0.7499,101,1.50401,Gouveia et al. (2016a),Refractive index,Liquid,AAmkSk,CC[n+]1ccn(C)c1.N#C[C-](C#N)C#N,1-ethyl-3-methyl-1H-imidazolium tricyanomethanide,AAmQJQ,CC[n+]1ccn(C)c1.C[C@H](N)C(=O)[O-],1-ethyl-3-methylimidazolium L-alaninate,,,,
ufrUK,323.15,1,101,1.50419,Gouveia et al. (2016a),Refractive index,Liquid,AAmkSk,CC[n+]1ccn(C)c1.N#C[C-](C#N)C#N,1-ethyl-3-methyl-1H-imidazolium tricyanomethanide,AAmQJQ,CC[n+]1ccn(C)c1.C[C@H](N)C(=O)[O-],1-ethyl-3-methylimidazolium L-alaninate,,,,
ufrUK,328.15,0,101,1.50358,Gouveia et al. (2016a),Refractive index,Liquid,AAmkSk,CC[n+]1ccn(C)c1.N#C[C-](C#N)C#N,1-ethyl-3-methyl-1H-imidazolium tricyanomethanide,AAmQJQ,CC[n+]1ccn(C)c1.C[C@H](N)C(=O)[O-],1-ethyl-3-methylimidazolium L-alaninate,,,,
ufrUK,328.15,0.2506,101,1.50436,Gouveia et al. (2016a),Refractive index,Liquid,AAmkSk,CC[n+]1ccn(C)c1.N#C[C-](C#N)C#N,1-ethyl-3-methyl-1H-imidazolium tricyanomethanide,AAmQJQ,CC[n+]1ccn(C)c1.C[C@H](N)C(=O)[O-],1-ethyl-3-methylimidazolium L-alaninate,,,,
ufrUK,328.15,0.5,101,1.50338,Gouveia et al. (2016a),Refractive index,Liquid,AAmkSk,CC[n+]1ccn(C)c1.N#C[C-](C#N)C#N,1-ethyl-3-methyl-1H-imidazolium tricyanomethanide,AAmQJQ,CC[n+]1ccn(C)c1.C[C@H](N)C(=O)[O-],1-ethyl-3-methylimidazolium L-alaninate,,,,
ufrUK,328.15,0.7499,101,1.50244,Gouveia et al. (2016a),Refractive index,Liquid,AAmkSk,CC[n+]1ccn(C)c1.N#C[C-](C#N)C#N,1-ethyl-3-methyl-1H-imidazolium tricyanomethanide,AAmQJQ,CC[n+]1ccn(C)c1.C[C@H](N)C(=O)[O-],1-ethyl-3-methylimidazolium L-alaninate,,,,
ufrUK,328.15,1,101,1.50255,Gouveia et al. (2016a),Refractive index,Liquid,AAmkSk,CC[n+]1ccn(C)c1.N#C[C-](C#N)C#N,1-ethyl-3-methyl-1H-imidazolium tricyanomethanide,AAmQJQ,CC[n+]1ccn(C)c1.C[C@H](N)C(=O)[O-],1-ethyl-3-methylimidazolium L-alaninate,,,,
ufrUK,333.15,0,101,1.50217,Gouveia et al. (2016a),Refractive index,Liquid,AAmkSk,CC[n+]1ccn(C)c1.N#C[C-](C#N)C#N,1-ethyl-3-methyl-1H-imidazolium tricyanomethanide,AAmQJQ,CC[n+]1ccn(C)c1.C[C@H](N)C(=O)[O-],1-ethyl-3-methylimidazolium L-alaninate,,,,
ufrUK,333.15,0.2506,101,1.50293,Gouveia et al. (2016a),Refractive index,Liquid,AAmkSk,CC[n+]1ccn(C)c1.N#C[C-](C#N)C#N,1-ethyl-3-methyl-1H-imidazolium tricyanomethanide,AAmQJQ,CC[n+]1ccn(C)c1.C[C@H](N)C(=O)[O-],1-ethyl-3-methylimidazolium L-alaninate,,,,
ufrUK,333.15,0.5,101,1.50191,Gouveia et al. (2016a),Refractive index,Liquid,AAmkSk,CC[n+]1ccn(C)c1.N#C[C-](C#N)C#N,1-ethyl-3-methyl-1H-imidazolium tricyanomethanide,AAmQJQ,CC[n+]1ccn(C)c1.C[C@H](N)C(=O)[O-],1-ethyl-3-methylimidazolium L-alaninate,,,,
ufrUK,333.15,0.7499,101,1.50085,Gouveia et al. (2016a),Refractive index,Liquid,AAmkSk,CC[n+]1ccn(C)c1.N#C[C-](C#N)C#N,1-ethyl-3-methyl-1H-imidazolium tricyanomethanide,AAmQJQ,CC[n+]1ccn(C)c1.C[C@H](N)C(=O)[O-],1-ethyl-3-methylimidazolium L-alaninate,,,,
ufrUK,333.15,1,101,1.50087,Gouveia et al. (2016a),Refractive index,Liquid,AAmkSk,CC[n+]1ccn(C)c1.N#C[C-](C#N)C#N,1-ethyl-3-methyl-1H-imidazolium tricyanomethanide,AAmQJQ,CC[n+]1ccn(C)c1.C[C@H](N)C(=O)[O-],1-ethyl-3-methylimidazolium L-alaninate,,,,
ufrUK,338.15,0,101,1.50074,Gouveia et al. (2016a),Refractive index,Liquid,AAmkSk,CC[n+]1ccn(C)c1.N#C[C-](C#N)C#N,1-ethyl-3-methyl-1H-imidazolium tricyanomethanide,AAmQJQ,CC[n+]1ccn(C)c1.C[C@H](N)C(=O)[O-],1-ethyl-3-methylimidazolium L-alaninate,,,,
ufrUK,338.15,0.2506,101,1.50148,Gouveia et al. (2016a),Refractive index,Liquid,AAmkSk,CC[n+]1ccn(C)c1.N#C[C-](C#N)C#N,1-ethyl-3-methyl-1H-imidazolium tricyanomethanide,AAmQJQ,CC[n+]1ccn(C)c1.C[C@H](N)C(=O)[O-],1-ethyl-3-methylimidazolium L-alaninate,,,,
ufrUK,338.15,0.5,101,1.50039,Gouveia et al. (2016a),Refractive index,Liquid,AAmkSk,CC[n+]1ccn(C)c1.N#C[C-](C#N)C#N,1-ethyl-3-methyl-1H-imidazolium tricyanomethanide,AAmQJQ,CC[n+]1ccn(C)c1.C[C@H](N)C(=O)[O-],1-ethyl-3-methylimidazolium L-alaninate,,,,
ufrUK,338.15,0.7499,101,1.49926,Gouveia et al. (2016a),Refractive index,Liquid,AAmkSk,CC[n+]1ccn(C)c1.N#C[C-](C#N)C#N,1-ethyl-3-methyl-1H-imidazolium tricyanomethanide,AAmQJQ,CC[n+]1ccn(C)c1.C[C@H](N)C(=O)[O-],1-ethyl-3-methylimidazolium L-alaninate,,,,
ufrUK,338.15,1,101,1.49921,Gouveia et al. (2016a),Refractive index,Liquid,AAmkSk,CC[n+]1ccn(C)c1.N#C[C-](C#N)C#N,1-ethyl-3-methyl-1H-imidazolium tricyanomethanide,AAmQJQ,CC[n+]1ccn(C)c1.C[C@H](N)C(=O)[O-],1-ethyl-3-methylimidazolium L-alaninate,,,,
ufrUK,343.15,0,101,1.49932,Gouveia et al. (2016a),Refractive index,Liquid,AAmkSk,CC[n+]1ccn(C)c1.N#C[C-](C#N)C#N,1-ethyl-3-methyl-1H-imidazolium tricyanomethanide,AAmQJQ,CC[n+]1ccn(C)c1.C[C@H](N)C(=O)[O-],1-ethyl-3-methylimidazolium L-alaninate,,,,
ufrUK,343.15,0.2506,101,1.49997,Gouveia et al. (2016a),Refractive index,Liquid,AAmkSk,CC[n+]1ccn(C)c1.N#C[C-](C#N)C#N,1-ethyl-3-methyl-1H-imidazolium tricyanomethanide,AAmQJQ,CC[n+]1ccn(C)c1.C[C@H](N)C(=O)[O-],1-ethyl-3-methylimidazolium L-alaninate,,,,
ufrUK,343.15,0.5,101,1.49888,Gouveia et al. (2016a),Refractive index,Liquid,AAmkSk,CC[n+]1ccn(C)c1.N#C[C-](C#N)C#N,1-ethyl-3-methyl-1H-imidazolium tricyanomethanide,AAmQJQ,CC[n+]1ccn(C)c1.C[C@H](N)C(=O)[O-],1-ethyl-3-methylimidazolium L-alaninate,,,,
ufrUK,343.15,0.7499,101,1.49771,Gouveia et al. (2016a),Refractive index,Liquid,AAmkSk,CC[n+]1ccn(C)c1.N#C[C-](C#N)C#N,1-ethyl-3-methyl-1H-imidazolium tricyanomethanide,AAmQJQ,CC[n+]1ccn(C)c1.C[C@H](N)C(=O)[O-],1-ethyl-3-methylimidazolium L-alaninate,,,,
ufrUK,343.15,1,101,1.49757,Gouveia et al. (2016a),Refractive index,Liquid,AAmkSk,CC[n+]1ccn(C)c1.N#C[C-](C#N)C#N,1-ethyl-3-methyl-1H-imidazolium tricyanomethanide,AAmQJQ,CC[n+]1ccn(C)c1.C[C@H](N)C(=O)[O-],1-ethyl-3-methylimidazolium L-alaninate,,,,
ufrUK,348.15,0,101,1.49795,Gouveia et al. (2016a),Refractive index,Liquid,AAmkSk,CC[n+]1ccn(C)c1.N#C[C-](C#N)C#N,1-ethyl-3-methyl-1H-imidazolium tricyanomethanide,AAmQJQ,CC[n+]1ccn(C)c1.C[C@H](N)C(=O)[O-],1-ethyl-3-methylimidazolium L-alaninate,,,,
ufrUK,348.15,0.2506,101,1.49851,Gouveia et al. (2016a),Refractive index,Liquid,AAmkSk,CC[n+]1ccn(C)c1.N#C[C-](C#N)C#N,1-ethyl-3-methyl-1H-imidazolium tricyanomethanide,AAmQJQ,CC[n+]1ccn(C)c1.C[C@H](N)C(=O)[O-],1-ethyl-3-methylimidazolium L-alaninate,,,,
ufrUK,348.15,0.5,101,1.49739,Gouveia et al. (2016a),Refractive index,Liquid,AAmkSk,CC[n+]1ccn(C)c1.N#C[C-](C#N)C#N,1-ethyl-3-methyl-1H-imidazolium tricyanomethanide,AAmQJQ,CC[n+]1ccn(C)c1.C[C@H](N)C(=O)[O-],1-ethyl-3-methylimidazolium L-alaninate,,,,
ufrUK,348.15,0.7499,101,1.49613,Gouveia et al. (2016a),Refractive index,Liquid,AAmkSk,CC[n+]1ccn(C)c1.N#C[C-](C#N)C#N,1-ethyl-3-methyl-1H-imidazolium tricyanomethanide,AAmQJQ,CC[n+]1ccn(C)c1.C[C@H](N)C(=O)[O-],1-ethyl-3-methylimidazolium L-alaninate,,,,
ufrUK,348.15,1,101,1.49593,Gouveia et al. (2016a),Refractive index,Liquid,AAmkSk,CC[n+]1ccn(C)c1.N#C[C-](C#N)C#N,1-ethyl-3-methyl-1H-imidazolium tricyanomethanide,AAmQJQ,CC[n+]1ccn(C)c1.C[C@H](N)C(=O)[O-],1-ethyl-3-methylimidazolium L-alaninate,,,,
ufrUK,353.15,0,101,1.49656,Gouveia et al. (2016a),Refractive index,Liquid,AAmkSk,CC[n+]1ccn(C)c1.N#C[C-](C#N)C#N,1-ethyl-3-methyl-1H-imidazolium tricyanomethanide,AAmQJQ,CC[n+]1ccn(C)c1.C[C@H](N)C(=O)[O-],1-ethyl-3-methylimidazolium L-alaninate,,,,
ufrUK,353.15,0.2506,101,1.49704,Gouveia et al. (2016a),Refractive index,Liquid,AAmkSk,CC[n+]1ccn(C)c1.N#C[C-](C#N)C#N,1-ethyl-3-methyl-1H-imidazolium tricyanomethanide,AAmQJQ,CC[n+]1ccn(C)c1.C[C@H](N)C(=O)[O-],1-ethyl-3-methylimidazolium L-alaninate,,,,
ufrUK,353.15,0.5,101,1.49589,Gouveia et al. (2016a),Refractive index,Liquid,AAmkSk,CC[n+]1ccn(C)c1.N#C[C-](C#N)C#N,1-ethyl-3-methyl-1H-imidazolium tricyanomethanide,AAmQJQ,CC[n+]1ccn(C)c1.C[C@H](N)C(=O)[O-],1-ethyl-3-methylimidazolium L-alaninate,,,,
ufrUK,353.15,0.7499,101,1.49456,Gouveia et al. (2016a),Refractive index,Liquid,AAmkSk,CC[n+]1ccn(C)c1.N#C[C-](C#N)C#N,1-ethyl-3-methyl-1H-imidazolium tricyanomethanide,AAmQJQ,CC[n+]1ccn(C)c1.C[C@H](N)C(=O)[O-],1-ethyl-3-methylimidazolium L-alaninate,,,,
ufrUK,353.15,1,101,1.49429,Gouveia et al. (2016a),Refractive index,Liquid,AAmkSk,CC[n+]1ccn(C)c1.N#C[C-](C#N)C#N,1-ethyl-3-methyl-1H-imidazolium tricyanomethanide,AAmQJQ,CC[n+]1ccn(C)c1.C[C@H](N)C(=O)[O-],1-ethyl-3-methylimidazolium L-alaninate,,,,
