Repository: kamranayazheydarov/ILTHERMO-data

# ILThermo Data Processing

This project processes JSON files containing density data and merges them into CSV files. It also updates the CSV files with metadata and SMILES strings for compounds.

## main_functions.py

This script contains the main functions for processing the density data.

## File Descriptions

### #file:compounds.csv

This file contains compound information with the following headers:
- `id` (integer): The unique identifier for each compound.
- `smiles` (string): The SMILES string representation of the compound.

File: refindex_csv_data/refindex_setid_uvBYJ.csv
setid,"Temperature, K","Pressure, kPa","Wavelength, A",Refractive index,reference,propertiy,phases,compound id 1,smile 1,compound name 1,compound id 2,smile 2,compound name 2,compound id 3,smile 3,compound name 3,Unnamed: 13
uvBYJ,298.15,100,430.1,1.4224,Arosa et al. (2018),Refractive index,Liquid,AAmDom,CC[n+]1ccn(C)c1.F[B-](F)(F)F,1-ethyl-3-methylimidazolium tetrafluoroborate,,,,,,,
uvBYJ,298.15,100,486.1,1.4174,Arosa et al. (2018),Refractive index,Liquid,AAmDom,CC[n+]1ccn(C)c1.F[B-](F)(F)F,1-ethyl-3-methylimidazolium tetrafluoroborate,,,,,,,
uvBYJ,298.15,100,589.6,1.4117,Arosa et al. (2018),Refractive index,Liquid,AAmDom,CC[n+]1ccn(C)c1.F[B-](F)(F)F,1-ethyl-3-methylimidazolium tetrafluoroborate,,,,,,,
uvBYJ,298.15,100,656.3,1.4095,Arosa et al. (2018),Refractive index,Liquid,AAmDom,CC[n+]1ccn(C)c1.F[B-](F)(F)F,1-ethyl-3-methylimidazolium tetrafluoroborate,,,,,,,
uvBYJ,298.15,100,822.7,1.4059,Arosa et al. (2018),Refractive index,Liquid,AAmDom,CC[n+]1ccn(C)c1.F[B-](F)(F)F,1-ethyl-3-methylimidazolium tetrafluoroborate,,,,,,,
uvBYJ,303.15,100,430.1,1.421,Arosa et al. (2018),Refractive index,Liquid,AAmDom,CC[n+]1ccn(C)c1.F[B-](F)(F)F,1-ethyl-3-methylimidazolium tetrafluoroborate,,,,,,,
uvBYJ,303.15,100,486.1,1.4159,Arosa et al. (2018),Refractive index,Liquid,AAmDom,CC[n+]1ccn(C)c1.F[B-](F)(F)F,1-ethyl-3-methylimidazolium tetrafluoroborate,,,,,,,
uvBYJ,303.15,100,589.6,1.4104,Arosa et al. (2018),Refractive index,Liquid,AAmDom,CC[n+]1ccn(C)c1.F[B-](F)(F)F,1-ethyl-3-methylimidazolium tetrafluoroborate,,,,,,,
uvBYJ,303.15,100,656.3,1.4081,Arosa et al. (2018),Refractive index,Liquid,AAmDom,CC[n+]1ccn(C)c1.F[B-](F)(F)F,1-ethyl-3-methylimidazolium tetrafluoroborate,,,,,,,
uvBYJ,303.15,100,822.7,1.4046,Arosa et al. (2018),Refractive index,Liquid,AAmDom,CC[n+]1ccn(C)c1.F[B-](F)(F)F,1-ethyl-3-methylimidazolium tetrafluoroborate,,,,,,,
uvBYJ,308.15,100,430.1,1.4196,Arosa et al. (2018),Refractive index,Liquid,AAmDom,CC[n+]1ccn(C)c1.F[B-](F)(F)F,1-ethyl-3-methylimidazolium tetrafluoroborate,,,,,,,
uvBYJ,308.15,100,486.1,1.4146,Arosa et al. (2018),Refractive index,Liquid,AAmDom,CC[n+]1ccn(C)c1.F[B-](F)(F)F,1-ethyl-3-methylimidazolium tetrafluoroborate,,,,,,,
uvBYJ,308.15,100,589.6,1.4091,Arosa et al. (2018),Refractive index,Liquid,AAmDom,CC[n+]1ccn(C)c1.F[B-](F)(F)F,1-ethyl-3-methylimidazolium tetrafluoroborate,,,,,,,
uvBYJ,308.15,100,656.3,1.4069,Arosa et al. (2018),Refractive index,Liquid,AAmDom,CC[n+]1ccn(C)c1.F[B-](F)(F)F,1-ethyl-3-methylimidazolium tetrafluoroborate,,,,,,,
uvBYJ,308.15,100,822.7,1.4034,Arosa et al. (2018),Refractive index,Liquid,AAmDom,CC[n+]1ccn(C)c1.F[B-](F)(F)F,1-ethyl-3-methylimidazolium tetrafluoroborate,,,,,,,
uvBYJ,313.15,100,430.1,1.4182,Arosa et al. (2018),Refractive index,Liquid,AAmDom,CC[n+]1ccn(C)c1.F[B-](F)(F)F,1-ethyl-3-methylimidazolium tetrafluoroborate,,,,,,,
uvBYJ,313.15,100,486.1,1.4132,Arosa et al. (2018),Refractive index,Liquid,AAmDom,CC[n+]1ccn(C)c1.F[B-](F)(F)F,1-ethyl-3-methylimidazolium tetrafluoroborate,,,,,,,
uvBYJ,313.15,100,589.6,1.4077,Arosa et al. (2018),Refractive index,Liquid,AAmDom,CC[n+]1ccn(C)c1.F[B-](F)(F)F,1-ethyl-3-methylimidazolium tetrafluoroborate,,,,,,,
uvBYJ,313.15,100,656.3,1.4055,Arosa et al. (2018),Refractive index,Liquid,AAmDom,CC[n+]1ccn(C)c1.F[B-](F)(F)F,1-ethyl-3-methylimidazolium tetrafluoroborate,,,,,,,
uvBYJ,313.15,100,822.7,1.4022,Arosa et al. (2018),Refractive index,Liquid,AAmDom,CC[n+]1ccn(C)c1.F[B-](F)(F)F,1-ethyl-3-methylimidazolium tetrafluoroborate,,,,,,,
uvBYJ,318.15,100,430.1,1.417,Arosa et al. (2018),Refractive index,Liquid,AAmDom,CC[n+]1ccn(C)c1.F[B-](F)(F)F,1-ethyl-3-methylimidazolium tetrafluoroborate,,,,,,,
uvBYJ,318.15,100,486.1,1.412,Arosa et al. (2018),Refractive index,Liquid,AAmDom,CC[n+]1ccn(C)c1.F[B-](F)(F)F,1-ethyl-3-methylimidazolium tetrafluoroborate,,,,,,,
uvBYJ,318.15,100,589.6,1.4065,Arosa et al. (2018),Refractive index,Liquid,AAmDom,CC[n+]1ccn(C)c1.F[B-](F)(F)F,1-ethyl-3-methylimidazolium tetrafluoroborate,,,,,,,
uvBYJ,318.15,100,656.3,1.4043,Arosa et al. (2018),Refractive index,Liquid,AAmDom,CC[n+]1ccn(C)c1.F[B-](F)(F)F,1-ethyl-3-methylimidazolium tetrafluoroborate,,,,,,,
uvBYJ,318.15,100,822.7,1.4009,Arosa et al. (2018),Refractive index,Liquid,AAmDom,CC[n+]1ccn(C)c1.F[B-](F)(F)F,1-ethyl-3-methylimidazolium tetrafluoroborate,,,,,,,
uvBYJ,323.15,100,430.1,1.4155,Arosa et al. (2018),Refractive index,Liquid,AAmDom,CC[n+]1ccn(C)c1.F[B-](F)(F)F,1-ethyl-3-methylimidazolium tetrafluoroborate,,,,,,,
uvBYJ,323.15,100,486.1,1.4106,Arosa et al. (2018),Refractive index,Liquid,AAmDom,CC[n+]1ccn(C)c1.F[B-](F)(F)F,1-ethyl-3-methylimidazolium tetrafluoroborate,,,,,,,
uvBYJ,323.15,100,589.6,1.4051,Arosa et al. (2018),Refractive index,Liquid,AAmDom,CC[n+]1ccn(C)c1.F[B-](F)(F)F,1-ethyl-3-methylimidazolium tetrafluoroborate,,,,,,,
uvBYJ,323.15,100,656.3,1.403,Arosa et al. (2018),Refractive index,Liquid,AAmDom,CC[n+]1ccn(C)c1.F[B-](F)(F)F,1-ethyl-3-methylimidazolium tetrafluoroborate,,,,,,,
uvBYJ,323.15,100,822.7,1.3997,Arosa et al. (2018),Refractive index,Liquid,AAmDom,CC[n+]1ccn(C)c1.F[B-](F)(F)F,1-ethyl-3-methylimidazolium tetrafluoroborate,,,,,,,

File: refindex_csv_data/refindex_setid_uzasL.csv
setid,"Temperature, K","Pressure, kPa","Wavelength, A",Refractive index,reference,propertiy,phases,compound id 1,smile 1,compound name 1,compound id 2,smile 2,compound name 2,compound id 3,smile 3,compound name 3,Unnamed: 13
uzasL,293,100,450,1.4745,Mero et al. (2022),Refractive index,Liquid,ABpCgh,C(CCC(=O)C)(=O)[O-].C[N+](CCCCCCCC)(CCCCCCCC)CCCCCCCC,methyltrioctylammonium levulinate,,,,,,,
uzasL,293,100,532,1.4681,Mero et al. (2022),Refractive index,Liquid,ABpCgh,C(CCC(=O)C)(=O)[O-].C[N+](CCCCCCCC)(CCCCCCCC)CCCCCCCC,methyltrioctylammonium levulinate,,,,,,,
uzasL,293,100,633,1.4634,Mero et al. (2022),Refractive index,Liquid,ABpCgh,C(CCC(=O)C)(=O)[O-].C[N+](CCCCCCCC)(CCCCCCCC)CCCCCCCC,methyltrioctylammonium levulinate,,,,,,,
uzasL,293,100,964,1.4571,Mero et al. (2022),Refractive index,Liquid,ABpCgh,C(CCC(=O)C)(=O)[O-].C[N+](CCCCCCCC)(CCCCCCCC)CCCCCCCC,methyltrioctylammonium levulinate,,,,,,,
uzasL,293,100,1551,1.4541,Mero et al. (2022),Refractive index,Liquid,ABpCgh,C(CCC(=O)C)(=O)[O-].C[N+](CCCCCCCC)(CCCCCCCC)CCCCCCCC,methyltrioctylammonium levulinate,,,,,,,
uzasL,353,100,450,1.4578,Mero et al. (2022),Refractive index,Liquid,ABpCgh,C(CCC(=O)C)(=O)[O-].C[N+](CCCCCCCC)(CCCCCCCC)CCCCCCCC,methyltrioctylammonium levulinate,,,,,,,
uzasL,353,100,532,1.4515,Mero et al. (2022),Refractive index,Liquid,ABpCgh,C(CCC(=O)C)(=O)[O-].C[N+](CCCCCCCC)(CCCCCCCC)CCCCCCCC,methyltrioctylammonium levulinate,,,,,,,
uzasL,353,100,633,1.447,Mero et al. (2022),Refractive index,Liquid,ABpCgh,C(CCC(=O)C)(=O)[O-].C[N+](CCCCCCCC)(CCCCCCCC)CCCCCCCC,methyltrioctylammonium levulinate,,,,,,,
uzasL,353,100,964,1.4409,Mero et al. (2022),Refractive index,Liquid,ABpCgh,C(CCC(=O)C)(=O)[O-].C[N+](CCCCCCCC)(CCCCCCCC)CCCCCCCC,methyltrioctylammonium levulinate,,,,,,,
uzasL,353,100,1551,1.438,Mero et al. (2022),Refractive index,Liquid,ABpCgh,C(CCC(=O)C)(=O)[O-].C[N+](CCCCCCCC)(CCCCCCCC)CCCCCCCC,methyltrioctylammonium levulinate,,,,,,,
uzasL,358.1,100,450,1.4564,Mero et al. (2022),Refractive index,Liquid,ABpCgh,C(CCC(=O)C)(=O)[O-].C[N+](CCCCCCCC)(CCCCCCCC)CCCCCCCC,methyltrioctylammonium levulinate,,,,,,,
uzasL,358.1,100,532,1.4501,Mero et al. (2022),Refractive index,Liquid,ABpCgh,C(CCC(=O)C)(=O)[O-].C[N+](CCCCCCCC)(CCCCCCCC)CCCCCCCC,methyltrioctylammonium levulinate,,,,,,,
uzasL,358.1,100,633,1.4456,Mero et al. (2022),Refractive index,Liquid,ABpCgh,C(CCC(=O)C)(=O)[O-].C[N+](CCCCCCCC)(CCCCCCCC)CCCCCCCC,methyltrioctylammonium levulinate,,,,,,,
uzasL,358.1,100,964,1.4395,Mero et al. (2022),Refractive index,Liquid,ABpCgh,C(CCC(=O)C)(=O)[O-].C[N+](CCCCCCCC)(CCCCCCCC)CCCCCCCC,methyltrioctylammonium levulinate,,,,,,,
uzasL,358.1,100,1551,1.4367,Mero et al. (2022),Refractive index,Liquid,ABpCgh,C(CCC(=O)C)(=O)[O-].C[N+](CCCCCCCC)(CCCCCCCC)CCCCCCCC,methyltrioctylammonium levulinate,,,,,,,
uzasL,363,100,450,1.455,Mero et al. (2022),Refractive index,Liquid,ABpCgh,C(CCC(=O)C)(=O)[O-].C[N+](CCCCCCCC)(CCCCCCCC)CCCCCCCC,methyltrioctylammonium levulinate,,,,,,,
uzasL,363,100,532,1.4487,Mero et al. (2022),Refractive index,Liquid,ABpCgh,C(CCC(=O)C)(=O)[O-].C[N+](CCCCCCCC)(CCCCCCCC)CCCCCCCC,methyltrioctylammonium levulinate,,,,,,,
uzasL,363,100,633,1.4442,Mero et al. (2022),Refractive index,Liquid,ABpCgh,C(CCC(=O)C)(=O)[O-].C[N+](CCCCCCCC)(CCCCCCCC)CCCCCCCC,methyltrioctylammonium levulinate,,,,,,,
uzasL,363,100,964,1.4382,Mero et al. (2022),Refractive index,Liquid,ABpCgh,C(CCC(=O)C)(=O)[O-].C[N+](CCCCCCCC)(CCCCCCCC)CCCCCCCC,methyltrioctylammonium levulinate,,,,,,,
uzasL,363,100,1551,1.4353,Mero et al. (2022),Refractive index,Liquid,ABpCgh,C(CCC(=O)C)(=O)[O-].C[N+](CCCCCCCC)(CCCCCCCC)CCCCCCCC,methyltrioctylammonium levulinate,,,,,,,
uzasL,368.1,100,450,1.4536,Mero et al. (2022),Refractive index,Liquid,ABpCgh,C(CCC(=O)C)(=O)[O-].C[N+](CCCCCCCC)(CCCCCCCC)CCCCCCCC,methyltrioctylammonium levulinate,,,,,,,
uzasL,368.1,100,532,1.4473,Mero et al. (2022),Refractive index,Liquid,ABpCgh,C(CCC(=O)C)(=O)[O-].C[N+](CCCCCCCC)(CCCCCCCC)CCCCCCCC,methyltrioctylammonium levulinate,,,,,,,
uzasL,368.1,100,633,1.4429,Mero et al. (2022),Refractive index,Liquid,ABpCgh,C(CCC(=O)C)(=O)[O-].C[N+](CCCCCCCC)(CCCCCCCC)CCCCCCCC,methyltrioctylammonium levulinate,,,,,,,
uzasL,368.1,100,964,1.4368,Mero et al. (2022),Refractive index,Liquid,ABpCgh,C(CCC(=O)C)(=O)[O-].C[N+](CCCCCCCC)(CCCCCCCC)CCCCCCCC,methyltrioctylammonium levulinate,,,,,,,
uzasL,368.1,100,1551,1.4339,Mero et al. (2022),Refractive index,Liquid,ABpCgh,C(CCC(=O)C)(=O)[O-].C[N+](CCCCCCCC)(CCCCCCCC)CCCCCCCC,methyltrioctylammonium levulinate,,,,,,,
uzasL,373,100,450,1.4521,Mero et al. (2022),Refractive index,Liquid,ABpCgh,C(CCC(=O)C)(=O)[O-].C[N+](CCCCCCCC)(CCCCCCCC)CCCCCCCC,methyltrioctylammonium levulinate,,,,,,,
uzasL,373,100,532,1.4459,Mero et al. (2022),Refractive index,Liquid,ABpCgh,C(CCC(=O)C)(=O)[O-].C[N+](CCCCCCCC)(CCCCCCCC)CCCCCCCC,methyltrioctylammonium levulinate,,,,,,,
uzasL,373,100,633,1.4415,Mero et al. (2022),Refractive index,Liquid,ABpCgh,C(CCC(=O)C)(=O)[O-].C[N+](CCCCCCCC)(CCCCCCCC)CCCCCCCC,methyltrioctylammonium levulinate,,,,,,,
uzasL,373,100,964,1.4355,Mero et al. (2022),Refractive index,Liquid,ABpCgh,C(CCC(=O)C)(=O)[O-].C[N+](CCCCCCCC)(CCCCCCCC)CCCCCCCC,methyltrioctylammonium levulinate,,,,,,,
uzasL,373,100,1551,1.4326,Mero et al. (2022),Refractive index,Liquid,ABpCgh,C(CCC(=O)C)(=O)[O-].C[N+](CCCCCCCC)(CCCCCCCC)CCCCCCCC,methyltrioctylammonium levulinate,,,,,,,
uzasL,378.15,100,450,1.4507,Mero et al. (2022),Refractive index,Liquid,ABpCgh,C(CCC(=O)C)(=O)[O-].C[N+](CCCCCCCC)(CCCCCCCC)CCCCCCCC,methyltrioctylammonium levulinate,,,,,,,
uzasL,378.15,100,532,1.4445,Mero et al. (2022),Refractive index,Liquid,ABpCgh,C(CCC(=O)C)(=O)[O-].C[N+](CCCCCCCC)(CCCCCCCC)CCCCCCCC,methyltrioctylammonium levulinate,,,,,,,
uzasL,378.15,100,633,1.4401,Mero et al. (2022),Refractive index,Liquid,ABpCgh,C(CCC(=O)C)(=O)[O-].C[N+](CCCCCCCC)(CCCCCCCC)CCCCCCCC,methyltrioctylammonium levulinate,,,,,,,
uzasL,378.15,100,964,1.4341,Mero et al. (2022),Refractive index,Liquid,ABpCgh,C(CCC(=O)C)(=O)[O-].C[N+](CCCCCCCC)(CCCCCCCC)CCCCCCCC,methyltrioctylammonium levulinate,,,,,,,
uzasL,378.15,100,1551,1.4312,Mero et al. (2022),Refractive index,Liquid,ABpCgh,C(CCC(=O)C)(=O)[O-].C[N+](CCCCCCCC)(CCCCCCCC)CCCCCCCC,methyltrioctylammonium levulinate,,,,,,,
uzasL,383.1,100,450,1.4493,Mero et al. (2022),Refractive index,Liquid,ABpCgh,C(CCC(=O)C)(=O)[O-].C[N+](CCCCCCCC)(CCCCCCCC)CCCCCCCC,methyltrioctylammonium levulinate,,,,,,,
uzasL,383.1,100,532,1.4432,Mero et al. (2022),Refractive index,Liquid,ABpCgh,C(CCC(=O)C)(=O)[O-].C[N+](CCCCCCCC)(CCCCCCCC)CCCCCCCC,methyltrioctylammonium levulinate,,,,,,,
uzasL,383.1,100,633,1.4387,Mero et al. (2022),Refractive index,Liquid,ABpCgh,C(CCC(=O)C)(=O)[O-].C[N+](CCCCCCCC)(CCCCCCCC)CCCCCCCC,methyltrioctylammonium levulinate,,,,,,,
uzasL,383.1,100,964,1.4327,Mero et al. (2022),Refractive index,Liquid,ABpCgh,C(CCC(=O)C)(=O)[O-].C[N+](CCCCCCCC)(CCCCCCCC)CCCCCCCC,methyltrioctylammonium levulinate,,,,,,,
uzasL,383.1,100,1551,1.4299,Mero et al. (2022),Refractive index,Liquid,ABpCgh,C(CCC(=O)C)(=O)[O-].C[N+](CCCCCCCC)(CCCCCCCC)CCCCCCCC,methyltrioctylammonium levulinate,,,,,,,
uzasL,388.15,100,450,1.4479,Mero et al. (2022),Refractive index,Liquid,ABpCgh,C(CCC(=O)C)(=O)[O-].C[N+](CCCCCCCC)(CCCCCCCC)CCCCCCCC,methyltrioctylammonium levulinate,,,,,,,
uzasL,388.15,100,532,1.4418,Mero et al. (2022),Refractive index,Liquid,ABpCgh,C(CCC(=O)C)(=O)[O-].C[N+](CCCCCCCC)(CCCCCCCC)CCCCCCCC,methyltrioctylammonium levulinate,,,,,,,
uzasL,388.15,100,633,1.4373,Mero et al. (2022),Refractive index,Liquid,ABpCgh,C(CCC(=O)C)(=O)[O-].C[N+](CCCCCCCC)(CCCCCCCC)CCCCCCCC,methyltrioctylammonium levulinate,,,,,,,
uzasL,388.15,100,964,1.4314,Mero et al. (2022),Refractive index,Liquid,ABpCgh,C(CCC(=O)C)(=O)[O-].C[N+](CCCCCCCC)(CCCCCCCC)CCCCCCCC,methyltrioctylammonium levulinate,,,,,,,
uzasL,388.15,100,1551,1.4285,Mero et al. (2022),Refractive index,Liquid,ABpCgh,C(CCC(=O)C)(=O)[O-].C[N+](CCCCCCCC)(CCCCCCCC)CCCCCCCC,methyltrioctylammonium levulinate,,,,,,,
uzasL,393.1,100,450,1.4465,Mero et al. (2022),Refractive index,Liquid,ABpCgh,C(CCC(=O)C)(=O)[O-].C[N+](CCCCCCCC)(CCCCCCCC)CCCCCCCC,methyltrioctylammonium levulinate,,,,,,,
uzasL,393.1,100,532,1.4404,Mero et al. (2022),Refractive index,Liquid,ABpCgh,C(CCC(=O)C)(=O)[O-].C[N+](CCCCCCCC)(CCCCCCCC)CCCCCCCC,methyltrioctylammonium levulinate,,,,,,,
uzasL,393.1,100,633,1.4359,Mero et al. (2022),Refractive index,Liquid,ABpCgh,C(CCC(=O)C)(=O)[O-].C[N+](CCCCCCCC)(CCCCCCCC)CCCCCCCC,methyltrioctylammonium levulinate,,,,,,,
uzasL,393.1,100,964,1.43,Mero et al. (2022),Refractive index,Liquid,ABpCgh,C(CCC(=O)C)(=O)[O-].C[N+](CCCCCCCC)(CCCCCCCC)CCCCCCCC,methyltrioctylammonium levulinate,,,,,,,
uzasL,393.1,100,1551,1.4272,Mero et al. (2022),Refractive index,Liquid,ABpCgh,C(CCC(=O)C)(=O)[O-].C[N+](CCCCCCCC)(CCCCCCCC)CCCCCCCC,methyltrioctylammonium levulinate,,,,,,,
uzasL,398.15,100,450,1.4451,Mero et al. (2022),Refractive index,Liquid,ABpCgh,C(CCC(=O)C)(=O)[O-].C[N+](CCCCCCCC)(CCCCCCCC)CCCCCCCC,methyltrioctylammonium levulinate,,,,,,,
uzasL,398.15,100,532,1.439,Mero et al. (2022),Refractive index,Liquid,ABpCgh,C(CCC(=O)C)(=O)[O-].C[N+](CCCCCCCC)(CCCCCCCC)CCCCCCCC,methyltrioctylammonium levulinate,,,,,,,
uzasL,398.15,100,633,1.4346,Mero et al. (2022),Refractive index,Liquid,ABpCgh,C(CCC(=O)C)(=O)[O-].C[N+](CCCCCCCC)(CCCCCCCC)CCCCCCCC,methyltrioctylammonium levulinate,,,,,,,
uzasL,398.15,100,964,1.4286,Mero et al. (2022),Refractive index,Liquid,ABpCgh,C(CCC(=O)C)(=O)[O-].C[N+](CCCCCCCC)(CCCCCCCC)CCCCCCCC,methyltrioctylammonium levulinate,,,,,,,
uzasL,398.15,100,1551,1.4258,Mero et al. (2022),Refractive index,Liquid,ABpCgh,C(CCC(=O)C)(=O)[O-].C[N+](CCCCCCCC)(CCCCCCCC)CCCCCCCC,methyltrioctylammonium levulinate,,,,,,,
uzasL,403.1,100,450,1.4437,Mero et al. (2022),Refractive index,Liquid,ABpCgh,C(CCC(=O)C)(=O)[O-].C[N+](CCCCCCCC)(CCCCCCCC)CCCCCCCC,methyltrioctylammonium levulinate,,,,,,,
uzasL,403.1,100,532,1.4376,Mero et al. (2022),Refractive index,Liquid,ABpCgh,C(CCC(=O)C)(=O)[O-].C[N+](CCCCCCCC)(CCCCCCCC)CCCCCCCC,methyltrioctylammonium levulinate,,,,,,,
uzasL,403.1,100,633,1.4332,Mero et al. (2022),Refractive index,Liquid,ABpCgh,C(CCC(=O)C)(=O)[O-].C[N+](CCCCCCCC)(CCCCCCCC)CCCCCCCC,methyltrioctylammonium levulinate,,,,,,,
uzasL,403.1,100,964,1.4272,Mero et al. (2022),Refractive index,Liquid,ABpCgh,C(CCC(=O)C)(=O)[O-].C[N+](CCCCCCCC)(CCCCCCCC)CCCCCCCC,methyltrioctylammonium levulinate,,,,,,,
uzasL,403.1,100,1551,1.4244,Mero et al. (2022),Refractive index,Liquid,ABpCgh,C(CCC(=O)C)(=O)[O-].C[N+](CCCCCCCC)(CCCCCCCC)CCCCCCCC,methyltrioctylammonium levulinate,,,,,,,

File: refindex_csv_data/refindex_setid_vLnbW.csv
setid,"Temperature, K","Pressure, kPa",Mole fraction of aluminum chloride,Refractive index (Na D-line),reference,propertiy,phases,compound id 1,smile 1,compound name 1,compound id 2,smile 2,compound name 2,compound id 3,smile 3,compound name 3,Unnamed: 13
vLnbW,293.15,100,0.62,1.48063,Das et al. (2021),Refractive index,Liquid,AAcKZa,CC[n+]1ccn(C)c1.[Cl-],1-ethyl-3-methylimidazolium chloride,AAZhtG,Cl[Al](Cl)Cl,aluminum chloride,,,,
vLnbW,298.15,100,0.62,1.47903,Das et al. (2021),Refractive index,Liquid,AAcKZa,CC[n+]1ccn(C)c1.[Cl-],1-ethyl-3-methylimidazolium chloride,AAZhtG,Cl[Al](Cl)Cl,aluminum chloride,,,,
vLnbW,303.15,100,0.62,1.47739,Das et al. (2021),Refractive index,Liquid,AAcKZa,CC[n+]1ccn(C)c1.[Cl-],1-ethyl-3-methylimidazolium chloride,AAZhtG,Cl[Al](Cl)Cl,aluminum chloride,,,,
vLnbW,308.15,100,0.62,1.47579,Das et al. (2021),Refractive index,Liquid,AAcKZa,CC[n+]1ccn(C)c1.[Cl-],1-ethyl-3-methylimidazolium chloride,AAZhtG,Cl[Al](Cl)Cl,aluminum chloride,,,,
vLnbW,313.15,100,0.62,1.4742,Das et al. (2021),Refractive index,Liquid,AAcKZa,CC[n+]1ccn(C)c1.[Cl-],1-ethyl-3-methylimidazolium chloride,AAZhtG,Cl[Al](Cl)Cl,aluminum chloride,,,,
vLnbW,318.15,100,0.62,1.47257,Das et al. (2021),Refractive index,Liquid,AAcKZa,CC[n+]1ccn(C)c1.[Cl-],1-ethyl-3-methylimidazolium chloride,AAZhtG,Cl[Al](Cl)Cl,aluminum chloride,,,,

File: refindex_csv_data/refindex_setid_vZjId.csv
setid,"Temperature, K","Pressure, kPa","Wavelength, A",Refractive index,reference,propertiy,phases,compound id 1,smile 1,compound name 1,compound id 2,smile 2,compound name 2,compound id 3,smile 3,compound name 3,Unnamed: 13
vZjId,300.831,93,632.8,1.4011,Guo et al. (2017a),Refractive index,Liquid mixture 2,Liquid mixture 1,,45,AALcwx,CC(C)O,propan-2-ol,ABNWoR,CCCCCCCC[n+]1ccn(C)c1.F[P-](F)(F)(F)(F)F,1-octyl-3-methylimidazolium hexafluorophosphate,
vZjId,301.881,93,632.8,1.4001,Guo et al. (2017a),Refractive index,Liquid mixture 2,Liquid mixture 1,,45,AALcwx,CC(C)O,propan-2-ol,ABNWoR,CCCCCCCC[n+]1ccn(C)c1.F[P-](F)(F)(F)(F)F,1-octyl-3-methylimidazolium hexafluorophosphate,
vZjId,302.95,93,632.8,1.399,Guo et al. (2017a),Refractive index,Liquid mixture 2,Liquid mixture 1,,45,AALcwx,CC(C)O,propan-2-ol,ABNWoR,CCCCCCCC[n+]1ccn(C)c1.F[P-](F)(F)(F)(F)F,1-octyl-3-methylimidazolium hexafluorophosphate,
vZjId,303.825,93,632.8,1.3981,Guo et al. (2017a),Refractive index,Liquid mixture 2,Liquid mixture 1,,45,AALcwx,CC(C)O,propan-2-ol,ABNWoR,CCCCCCCC[n+]1ccn(C)c1.F[P-](F)(F)(F)(F)F,1-octyl-3-methylimidazolium hexafluorophosphate,
vZjId,304.665,93,632.8,1.3971,Guo et al. (2017a),Refractive index,Liquid mixture 2,Liquid mixture 1,,45,AALcwx,CC(C)O,propan-2-ol,ABNWoR,CCCCCCCC[n+]1ccn(C)c1.F[P-](F)(F)(F)(F)F,1-octyl-3-methylimidazolium hexafluorophosphate,
vZjId,305.283,93,632.8,1.3964,Guo et al. (2017a),Refractive index,Liquid mixture 2,Liquid mixture 1,,45,AALcwx,CC(C)O,propan-2-ol,ABNWoR,CCCCCCCC[n+]1ccn(C)c1.F[P-](F)(F)(F)(F)F,1-octyl-3-methylimidazolium hexafluorophosphate,
vZjId,305.857,93,632.8,1.3956,Guo et al. (2017a),Refractive index,Liquid mixture 2,Liquid mixture 1,,45,AALcwx,CC(C)O,propan-2-ol,ABNWoR,CCCCCCCC[n+]1ccn(C)c1.F[P-](F)(F)(F)(F)F,1-octyl-3-methylimidazolium hexafluorophosphate,
vZjId,306.362,93,632.8,1.3949,Guo et al. (2017a),Refractive index,Liquid mixture 2,Liquid mixture 1,,45,AALcwx,CC(C)O,propan-2-ol,ABNWoR,CCCCCCCC[n+]1ccn(C)c1.F[P-](F)(F)(F)(F)F,1-octyl-3-methylimidazolium hexafluorophosphate,
vZjId,306.801,93,632.8,1.3943,Guo et al. (2017a),Refractive index,Liquid mixture 2,Liquid mixture 1,,45,AALcwx,CC(C)O,propan-2-ol,ABNWoR,CCCCCCCC[n+]1ccn(C)c1.F[P-](F)(F)(F)(F)F,1-octyl-3-methylimidazolium hexafluorophosphate,
vZjId,307.182,93,632.8,1.3938,Guo et al. (2017a),Refractive index,Liquid mixture 2,Liquid mixture 1,,45,AALcwx,CC(C)O,propan-2-ol,ABNWoR,CCCCCCCC[n+]1ccn(C)c1.F[P-](F)(F)(F)(F)F,1-octyl-3-methylimidazolium hexafluorophosphate,
vZjId,307.516,93,632.8,1.3932,Guo et al. (2017a),Refractive index,Liquid mixture 2,Liquid mixture 1,,45,AALcwx,CC(C)O,propan-2-ol,ABNWoR,CCCCCCCC[n+]1ccn(C)c1.F[P-](F)(F)(F)(F)F,1-octyl-3-methylimidazolium hexafluorophosphate,
vZjId,307.818,93,632.8,1.3927,Guo et al. (2017a),Refractive index,Liquid mixture 2,Liquid mixture 1,,45,AALcwx,CC(C)O,propan-2-ol,ABNWoR,CCCCCCCC[n+]1ccn(C)c1.F[P-](F)(F)(F)(F)F,1-octyl-3-methylimidazolium hexafluorophosphate,
vZjId,308.085,93,632.8,1.3922,Guo et al. (2017a),Refractive index,Liquid mixture 2,Liquid mixture 1,,45,AALcwx,CC(C)O,propan-2-ol,ABNWoR,CCCCCCCC[n+]1ccn(C)c1.F[P-](F)(F)(F)(F)F,1-octyl-3-methylimidazolium hexafluorophosphate,
vZjId,308.326,93,632.8,1.3917,Guo et al. (2017a),Refractive index,Liquid mixture 2,Liquid mixture 1,,45,AALcwx,CC(C)O,propan-2-ol,ABNWoR,CCCCCCCC[n+]1ccn(C)c1.F[P-](F)(F)(F)(F)F,1-octyl-3-methylimidazolium hexafluorophosphate,
vZjId,308.542,93,632.8,1.3913,Guo et al. (2017a),Refractive index,Liquid mixture 2,Liquid mixture 1,,45,AALcwx,CC(C)O,propan-2-ol,ABNWoR,CCCCCCCC[n+]1ccn(C)c1.F[P-](F)(F)(F)(F)F,1-octyl-3-methylimidazolium hexafluorophosphate,
vZjId,308.75,93,632.8,1.3909,Guo et al. (2017a),Refractive index,Liquid mixture 2,Liquid mixture 1,,45,AALcwx,CC(C)O,propan-2-ol,ABNWoR,CCCCCCCC[n+]1ccn(C)c1.F[P-](F)(F)(F)(F)F,1-octyl-3-methylimidazolium hexafluorophosphate,
vZjId,308.944,93,632.8,1.3904,Guo et al. (2017a),Refractive index,Liquid mixture 2,Liquid mixture 1,,45,AALcwx,CC(C)O,propan-2-ol,ABNWoR,CCCCCCCC[n+]1ccn(C)c1.F[P-](F)(F)(F)(F)F,1-octyl-3-methylimidazolium hexafluorophosphate,
vZjId,309.127,93,632.8,1.39,Guo et al. (2017a),Refractive index,Liquid mixture 2,Liquid mixture 1,,45,AALcwx,CC(C)O,propan-2-ol,ABNWoR,CCCCCCCC[n+]1ccn(C)c1.F[P-](F)(F)(F)(F)F,1-octyl-3-methylimidazolium hexafluorophosphate,
vZjId,309.3,93,632.8,1.3895,Guo et al. (2017a),Refractive index,Liquid mixture 2,Liquid mixture 1,,45,AALcwx,CC(C)O,propan-2-ol,ABNWoR,CCCCCCCC[n+]1ccn(C)c1.F[P-](F)(F)(F)(F)F,1-octyl-3-methylimidazolium hexafluorophosphate,
vZjId,309.453,93,632.8,1.3891,Guo et al. (2017a),Refractive index,Liquid mixture 2,Liquid mixture 1,,45,AALcwx,CC(C)O,propan-2-ol,ABNWoR,CCCCCCCC[n+]1ccn(C)c1.F[P-](F)(F)(F)(F)F,1-octyl-3-methylimidazolium hexafluorophosphate,
vZjId,309.597,93,632.8,1.3887,Guo et al. (2017a),Refractive index,Liquid mixture 2,Liquid mixture 1,,45,AALcwx,CC(C)O,propan-2-ol,ABNWoR,CCCCCCCC[n+]1ccn(C)c1.F[P-](F)(F)(F)(F)F,1-octyl-3-methylimidazolium hexafluorophosphate,
vZjId,309.72,93,632.8,1.3882,Guo et al. (2017a),Refractive index,Liquid mixture 2,Liquid mixture 1,,45,AALcwx,CC(C)O,propan-2-ol,ABNWoR,CCCCCCCC[n+]1ccn(C)c1.F[P-](F)(F)(F)(F)F,1-octyl-3-methylimidazolium hexafluorophosphate,
vZjId,309.838,93,632.8,1.3879,Guo et al. (2017a),Refractive index,Liquid mixture 2,Liquid mixture 1,,45,AALcwx,CC(C)O,propan-2-ol,ABNWoR,CCCCCCCC[n+]1ccn(C)c1.F[P-](F)(F)(F)(F)F,1-octyl-3-methylimidazolium hexafluorophosphate,
vZjId,309.937,93,632.8,1.3874,Guo et al. (2017a),Refractive index,Liquid mixture 2,Liquid mixture 1,,45,AALcwx,CC(C)O,propan-2-ol,ABNWoR,CCCCCCCC[n+]1ccn(C)c1.F[P-](F)(F)(F)(F)F,1-octyl-3-methylimidazolium hexafluorophosphate,
vZjId,310.026,93,632.8,1.387,Guo et al. (2017a),Refractive index,Liquid mixture 2,Liquid mixture 1,,45,AALcwx,CC(C)O,propan-2-ol,ABNWoR,CCCCCCCC[n+]1ccn(C)c1.F[P-](F)(F)(F)(F)F,1-octyl-3-methylimidazolium hexafluorophosphate,
vZjId,310.099,93,632.8,1.3867,Guo et al. (2017a),Refractive index,Liquid mixture 2,Liquid mixture 1,,45,AALcwx,CC(C)O,propan-2-ol,ABNWoR,CCCCCCCC[n+]1ccn(C)c1.F[P-](F)(F)(F)(F)F,1-octyl-3-methylimidazolium hexafluorophosphate,
vZjId,310.158,93,632.8,1.3864,Guo et al. (2017a),Refractive index,Liquid mixture 2,Liquid mixture 1,,45,AALcwx,CC(C)O,propan-2-ol,ABNWoR,CCCCCCCC[n+]1ccn(C)c1.F[P-](F)(F)(F)(F)F,1-octyl-3-methylimidazolium hexafluorophosphate,
vZjId,310.199,93,632.8,1.3861,Guo et al. (2017a),Refractive index,Liquid mixture 2,Liquid mixture 1,,45,AALcwx,CC(C)O,propan-2-ol,ABNWoR,CCCCCCCC[n+]1ccn(C)c1.F[P-](F)(F)(F)(F)F,1-octyl-3-methylimidazolium hexafluorophosphate,
vZjId,310.24,93,632.8,1.3859,Guo et al. (2017a),Refractive index,Liquid mixture 2,Liquid mixture 1,,45,AALcwx,CC(C)O,propan-2-ol,ABNWoR,CCCCCCCC[n+]1ccn(C)c1.F[P-](F)(F)(F)(F)F,1-octyl-3-methylimidazolium hexafluorophosphate,
vZjId,310.275,93,632.8,1.3856,Guo et al. (2017a),Refractive index,Liquid mixture 2,Liquid mixture 1,,45,AALcwx,CC(C)O,propan-2-ol,ABNWoR,CCCCCCCC[n+]1ccn(C)c1.F[P-](F)(F)(F)(F)F,1-octyl-3-methylimidazolium hexafluorophosphate,
vZjId,310.302,93,632.8,1.3853,Guo et al. (2017a),Refractive index,Liquid mixture 2,Liquid mixture 1,,45,AALcwx,CC(C)O,propan-2-ol,ABNWoR,CCCCCCCC[n+]1ccn(C)c1.F[P-](F)(F)(F)(F)F,1-octyl-3-methylimidazolium hexafluorophosphate,
vZjId,310.331,93,632.8,1.3851,Guo et al. (2017a),Refractive index,Liquid mixture 2,Liquid mixture 1,,45,AALcwx,CC(C)O,propan-2-ol,ABNWoR,CCCCCCCC[n+]1ccn(C)c1.F[P-](F)(F)(F)(F)F,1-octyl-3-methylimidazolium hexafluorophosphate,
vZjId,310.354,93,632.8,1.3849,Guo et al. (2017a),Refractive index,Liquid mixture 2,Liquid mixture 1,,45,AALcwx,CC(C)O,propan-2-ol,ABNWoR,CCCCCCCC[n+]1ccn(C)c1.F[P-](F)(F)(F)(F)F,1-octyl-3-methylimidazolium hexafluorophosphate,
vZjId,310.377,93,632.8,1.3846,Guo et al. (2017a),Refractive index,Liquid mixture 2,Liquid mixture 1,,45,AALcwx,CC(C)O,propan-2-ol,ABNWoR,CCCCCCCC[n+]1ccn(C)c1.F[P-](F)(F)(F)(F)F,1-octyl-3-methylimidazolium hexafluorophosphate,
vZjId,310.391,93,632.8,1.3845,Guo et al. (2017a),Refractive index,Liquid mixture 2,Liquid mixture 1,,45,AALcwx,CC(C)O,propan-2-ol,ABNWoR,CCCCCCCC[n+]1ccn(C)c1.F[P-](F)(F)(F)(F)F,1-octyl-3-methylimidazolium hexafluorophosphate,
vZjId,310.406,93,632.8,1.3842,Guo et al. (2017a),Refractive index,Liquid mixture 2,Liquid mixture 1,,45,AALcwx,CC(C)O,propan-2-ol,ABNWoR,CCCCCCCC[n+]1ccn(C)c1.F[P-](F)(F)(F)(F)F,1-octyl-3-methylimidazolium hexafluorophosphate,
vZjId,310.419,93,632.8,1.3841,Guo et al. (2017a),Refractive index,Liquid mixture 2,Liquid mixture 1,,45,AALcwx,CC(C)O,propan-2-ol,ABNWoR,CCCCCCCC[n+]1ccn(C)c1.F[P-](F)(F)(F)(F)F,1-octyl-3-methylimidazolium hexafluorophosphate,
vZjId,310.427,93,632.8,1.3839,Guo et al. (2017a),Refractive index,Liquid mixture 2,Liquid mixture 1,,45,AALcwx,CC(C)O,propan-2-ol,ABNWoR,CCCCCCCC[n+]1ccn(C)c1.F[P-](F)(F)(F)(F)F,1-octyl-3-methylimidazolium hexafluorophosphate,
vZjId,310.438,93,632.8,1.3838,Guo et al. (2017a),Refractive index,Liquid mixture 2,Liquid mixture 1,,45,AALcwx,CC(C)O,propan-2-ol,ABNWoR,CCCCCCCC[n+]1ccn(C)c1.F[P-](F)(F)(F)(F)F,1-octyl-3-methylimidazolium hexafluorophosphate,
vZjId,310.442,93,632.8,1.3835,Guo et al. (2017a),Refractive index,Liquid mixture 2,Liquid mixture 1,,45,AALcwx,CC(C)O,propan-2-ol,ABNWoR,CCCCCCCC[n+]1ccn(C)c1.F[P-](F)(F)(F)(F)F,1-octyl-3-methylimidazolium hexafluorophosphate,
vZjId,310.449,93,632.8,1.3833,Guo et al. (2017a),Refractive index,Liquid mixture 2,Liquid mixture 1,,45,AALcwx,CC(C)O,propan-2-ol,ABNWoR,CCCCCCCC[n+]1ccn(C)c1.F[P-](F)(F)(F)(F)F,1-octyl-3-methylimidazolium hexafluorophosphate,
vZjId,310.453,93,632.8,1.3831,Guo et al. (2017a),Refractive index,Liquid mixture 2,Liquid mixture 1,,45,AALcwx,CC(C)O,propan-2-ol,ABNWoR,CCCCCCCC[n+]1ccn(C)c1.F[P-](F)(F)(F)(F)F,1-octyl-3-methylimidazolium hexafluorophosphate,
vZjId,310.458,93,632.8,1.3829,Guo et al. (2017a),Refractive index,Liquid mixture 2,Liquid mixture 1,,45,AALcwx,CC(C)O,propan-2-ol,ABNWoR,CCCCCCCC[n+]1ccn(C)c1.F[P-](F)(F)(F)(F)F,1-octyl-3-methylimidazolium hexafluorophosphate,
vZjId,310.462,93,632.8,1.3828,Guo et al. (2017a),Refractive index,Liquid mixture 2,Liquid mixture 1,,45,AALcwx,CC(C)O,propan-2-ol,ABNWoR,CCCCCCCC[n+]1ccn(C)c1.F[P-](F)(F)(F)(F)F,1-octyl-3-methylimidazolium hexafluorophosphate,
vZjId,310.467,93,632.8,1.3824,Guo et al. (2017a),Refractive index,Liquid mixture 2,Liquid mixture 1,,45,AALcwx,CC(C)O,propan-2-ol,ABNWoR,CCCCCCCC[n+]1ccn(C)c1.F[P-](F)(F)(F)(F)F,1-octyl-3-methylimidazolium hexafluorophosphate,

File: refindex_csv_data/refindex_setid_vbnmS.csv
setid,Mole fraction of lithium bis((trifluoromethyl)sulfonyl)amide,"Temperature, K","Pressure, kPa",Refractive index (Na D-line),reference,propertiy,phases,compound id 1,smile 1,compound name 1,compound id 2,smile 2,compound name 2,compound id 3,smile 3,compound name 3,Unnamed: 13
vbnmS,0.333,298.15,100,1.4099,Chen et al. (2022a),Refractive index,Liquid,ABDKGa,O=S(=O)([N-]S(=O)(=O)C(F)(F)F)C(F)(F)F.[Li+],lithium bis((trifluoromethyl)sulfonyl)amide,AARQjp,CC(O)C(=O)O,2-hydroxypropanoic acid,,,,
vbnmS,0.333,308.15,100,1.407,Chen et al. (2022a),Refractive index,Liquid,ABDKGa,O=S(=O)([N-]S(=O)(=O)C(F)(F)F)C(F)(F)F.[Li+],lithium bis((trifluoromethyl)sulfonyl)amide,AARQjp,CC(O)C(=O)O,2-hydroxypropanoic acid,,,,
vbnmS,0.333,318.15,100,1.404,Chen et al. (2022a),Refractive index,Liquid,ABDKGa,O=S(=O)([N-]S(=O)(=O)C(F)(F)F)C(F)(F)F.[Li+],lithium bis((trifluoromethyl)sulfonyl)amide,AARQjp,CC(O)C(=O)O,2-hydroxypropanoic acid,,,,
vbnmS,0.333,328.15,100,1.4013,Chen et al. (2022a),Refractive index,Liquid,ABDKGa,O=S(=O)([N-]S(=O)(=O)C(F)(F)F)C(F)(F)F.[Li+],lithium bis((trifluoromethyl)sulfonyl)amide,AARQjp,CC(O)C(=O)O,2-hydroxypropanoic acid,,,,
