Repository: kamranayazheydarov/ILTHERMO-data

# ILThermo Data Processing

This project processes JSON files containing density data and merges them into CSV files. It also updates the CSV files with metadata and SMILES strings for compounds.

## main_functions.py

This script contains the main functions for processing the density data.

## File Descriptions

### #file:compounds.csv

This file contains compound information with the following headers:
- `id` (integer): The unique identifier for each compound.
- `smiles` (string): The SMILES string representation of the compound.

File: refindex_csv_data/refindex_setid_vmDEL.csv
setid,"Temperature, K","Pressure, kPa","Wavelength, A",Refractive index,reference,propertiy,phases,compound id 1,smile 1,compound name 1,compound id 2,smile 2,compound name 2,compound id 3,smile 3,compound name 3,Unnamed: 13
vmDEL,298.15,100,430.1,1.4439,Arosa et al. (2018),Refractive index,Liquid,ABCNhW,CCCCCCCCn1cc[n+](C)c1.F[B-](F)(F)F,1-methyl-3-octylimidazolium tetrafluoroborate,,,,,,,
vmDEL,298.15,100,486.1,1.4387,Arosa et al. (2018),Refractive index,Liquid,ABCNhW,CCCCCCCCn1cc[n+](C)c1.F[B-](F)(F)F,1-methyl-3-octylimidazolium tetrafluoroborate,,,,,,,
vmDEL,298.15,100,589.6,1.4328,Arosa et al. (2018),Refractive index,Liquid,ABCNhW,CCCCCCCCn1cc[n+](C)c1.F[B-](F)(F)F,1-methyl-3-octylimidazolium tetrafluoroborate,,,,,,,
vmDEL,298.15,100,656.3,1.4305,Arosa et al. (2018),Refractive index,Liquid,ABCNhW,CCCCCCCCn1cc[n+](C)c1.F[B-](F)(F)F,1-methyl-3-octylimidazolium tetrafluoroborate,,,,,,,
vmDEL,298.15,100,822.7,1.4268,Arosa et al. (2018),Refractive index,Liquid,ABCNhW,CCCCCCCCn1cc[n+](C)c1.F[B-](F)(F)F,1-methyl-3-octylimidazolium tetrafluoroborate,,,,,,,
vmDEL,303.15,100,430.1,1.4425,Arosa et al. (2018),Refractive index,Liquid,ABCNhW,CCCCCCCCn1cc[n+](C)c1.F[B-](F)(F)F,1-methyl-3-octylimidazolium tetrafluoroborate,,,,,,,
vmDEL,303.15,100,486.1,1.4373,Arosa et al. (2018),Refractive index,Liquid,ABCNhW,CCCCCCCCn1cc[n+](C)c1.F[B-](F)(F)F,1-methyl-3-octylimidazolium tetrafluoroborate,,,,,,,
vmDEL,303.15,100,589.6,1.4315,Arosa et al. (2018),Refractive index,Liquid,ABCNhW,CCCCCCCCn1cc[n+](C)c1.F[B-](F)(F)F,1-methyl-3-octylimidazolium tetrafluoroborate,,,,,,,
vmDEL,303.15,100,656.3,1.4292,Arosa et al. (2018),Refractive index,Liquid,ABCNhW,CCCCCCCCn1cc[n+](C)c1.F[B-](F)(F)F,1-methyl-3-octylimidazolium tetrafluoroborate,,,,,,,
vmDEL,303.15,100,822.7,1.4255,Arosa et al. (2018),Refractive index,Liquid,ABCNhW,CCCCCCCCn1cc[n+](C)c1.F[B-](F)(F)F,1-methyl-3-octylimidazolium tetrafluoroborate,,,,,,,
vmDEL,308.15,100,430.1,1.441,Arosa et al. (2018),Refractive index,Liquid,ABCNhW,CCCCCCCCn1cc[n+](C)c1.F[B-](F)(F)F,1-methyl-3-octylimidazolium tetrafluoroborate,,,,,,,
vmDEL,308.15,100,486.1,1.4359,Arosa et al. (2018),Refractive index,Liquid,ABCNhW,CCCCCCCCn1cc[n+](C)c1.F[B-](F)(F)F,1-methyl-3-octylimidazolium tetrafluoroborate,,,,,,,
vmDEL,308.15,100,589.6,1.4301,Arosa et al. (2018),Refractive index,Liquid,ABCNhW,CCCCCCCCn1cc[n+](C)c1.F[B-](F)(F)F,1-methyl-3-octylimidazolium tetrafluoroborate,,,,,,,
vmDEL,308.15,100,656.3,1.4278,Arosa et al. (2018),Refractive index,Liquid,ABCNhW,CCCCCCCCn1cc[n+](C)c1.F[B-](F)(F)F,1-methyl-3-octylimidazolium tetrafluoroborate,,,,,,,
vmDEL,308.15,100,822.7,1.4241,Arosa et al. (2018),Refractive index,Liquid,ABCNhW,CCCCCCCCn1cc[n+](C)c1.F[B-](F)(F)F,1-methyl-3-octylimidazolium tetrafluoroborate,,,,,,,
vmDEL,313.15,100,430.1,1.4395,Arosa et al. (2018),Refractive index,Liquid,ABCNhW,CCCCCCCCn1cc[n+](C)c1.F[B-](F)(F)F,1-methyl-3-octylimidazolium tetrafluoroborate,,,,,,,
vmDEL,313.15,100,486.1,1.4343,Arosa et al. (2018),Refractive index,Liquid,ABCNhW,CCCCCCCCn1cc[n+](C)c1.F[B-](F)(F)F,1-methyl-3-octylimidazolium tetrafluoroborate,,,,,,,
vmDEL,313.15,100,589.6,1.4285,Arosa et al. (2018),Refractive index,Liquid,ABCNhW,CCCCCCCCn1cc[n+](C)c1.F[B-](F)(F)F,1-methyl-3-octylimidazolium tetrafluoroborate,,,,,,,
vmDEL,313.15,100,656.3,1.4262,Arosa et al. (2018),Refractive index,Liquid,ABCNhW,CCCCCCCCn1cc[n+](C)c1.F[B-](F)(F)F,1-methyl-3-octylimidazolium tetrafluoroborate,,,,,,,
vmDEL,313.15,100,822.7,1.4226,Arosa et al. (2018),Refractive index,Liquid,ABCNhW,CCCCCCCCn1cc[n+](C)c1.F[B-](F)(F)F,1-methyl-3-octylimidazolium tetrafluoroborate,,,,,,,
vmDEL,318.15,100,430.1,1.4381,Arosa et al. (2018),Refractive index,Liquid,ABCNhW,CCCCCCCCn1cc[n+](C)c1.F[B-](F)(F)F,1-methyl-3-octylimidazolium tetrafluoroborate,,,,,,,
vmDEL,318.15,100,486.1,1.4329,Arosa et al. (2018),Refractive index,Liquid,ABCNhW,CCCCCCCCn1cc[n+](C)c1.F[B-](F)(F)F,1-methyl-3-octylimidazolium tetrafluoroborate,,,,,,,
vmDEL,318.15,100,589.6,1.4272,Arosa et al. (2018),Refractive index,Liquid,ABCNhW,CCCCCCCCn1cc[n+](C)c1.F[B-](F)(F)F,1-methyl-3-octylimidazolium tetrafluoroborate,,,,,,,
vmDEL,318.15,100,656.3,1.4249,Arosa et al. (2018),Refractive index,Liquid,ABCNhW,CCCCCCCCn1cc[n+](C)c1.F[B-](F)(F)F,1-methyl-3-octylimidazolium tetrafluoroborate,,,,,,,
vmDEL,318.15,100,822.7,1.4214,Arosa et al. (2018),Refractive index,Liquid,ABCNhW,CCCCCCCCn1cc[n+](C)c1.F[B-](F)(F)F,1-methyl-3-octylimidazolium tetrafluoroborate,,,,,,,
vmDEL,323.15,100,430.1,1.4365,Arosa et al. (2018),Refractive index,Liquid,ABCNhW,CCCCCCCCn1cc[n+](C)c1.F[B-](F)(F)F,1-methyl-3-octylimidazolium tetrafluoroborate,,,,,,,
vmDEL,323.15,100,486.1,1.4314,Arosa et al. (2018),Refractive index,Liquid,ABCNhW,CCCCCCCCn1cc[n+](C)c1.F[B-](F)(F)F,1-methyl-3-octylimidazolium tetrafluoroborate,,,,,,,
vmDEL,323.15,100,589.6,1.4257,Arosa et al. (2018),Refractive index,Liquid,ABCNhW,CCCCCCCCn1cc[n+](C)c1.F[B-](F)(F)F,1-methyl-3-octylimidazolium tetrafluoroborate,,,,,,,
vmDEL,323.15,100,656.3,1.4235,Arosa et al. (2018),Refractive index,Liquid,ABCNhW,CCCCCCCCn1cc[n+](C)c1.F[B-](F)(F)F,1-methyl-3-octylimidazolium tetrafluoroborate,,,,,,,
vmDEL,323.15,100,822.7,1.42,Arosa et al. (2018),Refractive index,Liquid,ABCNhW,CCCCCCCCn1cc[n+](C)c1.F[B-](F)(F)F,1-methyl-3-octylimidazolium tetrafluoroborate,,,,,,,

File: refindex_csv_data/refindex_setid_vnSjV.csv
setid,Mole fraction of 1-octyl-3-methylimidazolium hexafluorophosphate,"Temperature, K","Pressure, kPa","Wavelength, A",Refractive index,reference,propertiy,phases,compound id 1,smile 1,compound name 1,compound id 2,smile 2,compound name 2,compound id 3,smile 3,compound name 3,Unnamed: 13
vnSjV,0,298.206,94,632.8,1.3736,Guo et al. (2017a),Refractive index,Liquid,AALcwx,CC(C)O,propan-2-ol,ABNWoR,CCCCCCCC[n+]1ccn(C)c1.F[P-](F)(F)(F)(F)F,1-octyl-3-methylimidazolium hexafluorophosphate,,,,
vnSjV,0,300.173,94,632.8,1.3728,Guo et al. (2017a),Refractive index,Liquid,AALcwx,CC(C)O,propan-2-ol,ABNWoR,CCCCCCCC[n+]1ccn(C)c1.F[P-](F)(F)(F)(F)F,1-octyl-3-methylimidazolium hexafluorophosphate,,,,
vnSjV,0,302.197,94,632.8,1.3719,Guo et al. (2017a),Refractive index,Liquid,AALcwx,CC(C)O,propan-2-ol,ABNWoR,CCCCCCCC[n+]1ccn(C)c1.F[P-](F)(F)(F)(F)F,1-octyl-3-methylimidazolium hexafluorophosphate,,,,
vnSjV,0,304.243,94,632.8,1.371,Guo et al. (2017a),Refractive index,Liquid,AALcwx,CC(C)O,propan-2-ol,ABNWoR,CCCCCCCC[n+]1ccn(C)c1.F[P-](F)(F)(F)(F)F,1-octyl-3-methylimidazolium hexafluorophosphate,,,,
vnSjV,0,306.217,94,632.8,1.3701,Guo et al. (2017a),Refractive index,Liquid,AALcwx,CC(C)O,propan-2-ol,ABNWoR,CCCCCCCC[n+]1ccn(C)c1.F[P-](F)(F)(F)(F)F,1-octyl-3-methylimidazolium hexafluorophosphate,,,,
vnSjV,0,308.223,94,632.8,1.3693,Guo et al. (2017a),Refractive index,Liquid,AALcwx,CC(C)O,propan-2-ol,ABNWoR,CCCCCCCC[n+]1ccn(C)c1.F[P-](F)(F)(F)(F)F,1-octyl-3-methylimidazolium hexafluorophosphate,,,,
vnSjV,0,310.242,94,632.8,1.3684,Guo et al. (2017a),Refractive index,Liquid,AALcwx,CC(C)O,propan-2-ol,ABNWoR,CCCCCCCC[n+]1ccn(C)c1.F[P-](F)(F)(F)(F)F,1-octyl-3-methylimidazolium hexafluorophosphate,,,,
vnSjV,0,312.201,94,632.8,1.3675,Guo et al. (2017a),Refractive index,Liquid,AALcwx,CC(C)O,propan-2-ol,ABNWoR,CCCCCCCC[n+]1ccn(C)c1.F[P-](F)(F)(F)(F)F,1-octyl-3-methylimidazolium hexafluorophosphate,,,,
vnSjV,0.1,310.49,94,632.8,1.3838,Guo et al. (2017a),Refractive index,Liquid,AALcwx,CC(C)O,propan-2-ol,ABNWoR,CCCCCCCC[n+]1ccn(C)c1.F[P-](F)(F)(F)(F)F,1-octyl-3-methylimidazolium hexafluorophosphate,,,,
vnSjV,0.1,311.504,94,632.8,1.3834,Guo et al. (2017a),Refractive index,Liquid,AALcwx,CC(C)O,propan-2-ol,ABNWoR,CCCCCCCC[n+]1ccn(C)c1.F[P-](F)(F)(F)(F)F,1-octyl-3-methylimidazolium hexafluorophosphate,,,,
vnSjV,0.1,312.491,94,632.8,1.383,Guo et al. (2017a),Refractive index,Liquid,AALcwx,CC(C)O,propan-2-ol,ABNWoR,CCCCCCCC[n+]1ccn(C)c1.F[P-](F)(F)(F)(F)F,1-octyl-3-methylimidazolium hexafluorophosphate,,,,
vnSjV,0.1,313.521,94,632.8,1.3826,Guo et al. (2017a),Refractive index,Liquid,AALcwx,CC(C)O,propan-2-ol,ABNWoR,CCCCCCCC[n+]1ccn(C)c1.F[P-](F)(F)(F)(F)F,1-octyl-3-methylimidazolium hexafluorophosphate,,,,
vnSjV,0.1,314.54,94,632.8,1.3822,Guo et al. (2017a),Refractive index,Liquid,AALcwx,CC(C)O,propan-2-ol,ABNWoR,CCCCCCCC[n+]1ccn(C)c1.F[P-](F)(F)(F)(F)F,1-octyl-3-methylimidazolium hexafluorophosphate,,,,
vnSjV,0.1,315.578,94,632.8,1.3818,Guo et al. (2017a),Refractive index,Liquid,AALcwx,CC(C)O,propan-2-ol,ABNWoR,CCCCCCCC[n+]1ccn(C)c1.F[P-](F)(F)(F)(F)F,1-octyl-3-methylimidazolium hexafluorophosphate,,,,
vnSjV,0.2,309.471,94,632.8,1.3938,Guo et al. (2017a),Refractive index,Liquid,AALcwx,CC(C)O,propan-2-ol,ABNWoR,CCCCCCCC[n+]1ccn(C)c1.F[P-](F)(F)(F)(F)F,1-octyl-3-methylimidazolium hexafluorophosphate,,,,
vnSjV,0.2,310.446,94,632.8,1.3934,Guo et al. (2017a),Refractive index,Liquid,AALcwx,CC(C)O,propan-2-ol,ABNWoR,CCCCCCCC[n+]1ccn(C)c1.F[P-](F)(F)(F)(F)F,1-octyl-3-methylimidazolium hexafluorophosphate,,,,
vnSjV,0.2,311.476,94,632.8,1.3931,Guo et al. (2017a),Refractive index,Liquid,AALcwx,CC(C)O,propan-2-ol,ABNWoR,CCCCCCCC[n+]1ccn(C)c1.F[P-](F)(F)(F)(F)F,1-octyl-3-methylimidazolium hexafluorophosphate,,,,
vnSjV,0.2,312.469,94,632.8,1.3927,Guo et al. (2017a),Refractive index,Liquid,AALcwx,CC(C)O,propan-2-ol,ABNWoR,CCCCCCCC[n+]1ccn(C)c1.F[P-](F)(F)(F)(F)F,1-octyl-3-methylimidazolium hexafluorophosphate,,,,
vnSjV,0.2,313.488,94,632.8,1.3924,Guo et al. (2017a),Refractive index,Liquid,AALcwx,CC(C)O,propan-2-ol,ABNWoR,CCCCCCCC[n+]1ccn(C)c1.F[P-](F)(F)(F)(F)F,1-octyl-3-methylimidazolium hexafluorophosphate,,,,
vnSjV,0.2,314.48,94,632.8,1.392,Guo et al. (2017a),Refractive index,Liquid,AALcwx,CC(C)O,propan-2-ol,ABNWoR,CCCCCCCC[n+]1ccn(C)c1.F[P-](F)(F)(F)(F)F,1-octyl-3-methylimidazolium hexafluorophosphate,,,,
vnSjV,0.2,315.578,94,632.8,1.3916,Guo et al. (2017a),Refractive index,Liquid,AALcwx,CC(C)O,propan-2-ol,ABNWoR,CCCCCCCC[n+]1ccn(C)c1.F[P-](F)(F)(F)(F)F,1-octyl-3-methylimidazolium hexafluorophosphate,,,,
vnSjV,0.3,307.407,94,632.8,1.4009,Guo et al. (2017a),Refractive index,Liquid,AALcwx,CC(C)O,propan-2-ol,ABNWoR,CCCCCCCC[n+]1ccn(C)c1.F[P-](F)(F)(F)(F)F,1-octyl-3-methylimidazolium hexafluorophosphate,,,,
vnSjV,0.3,308.401,94,632.8,1.4006,Guo et al. (2017a),Refractive index,Liquid,AALcwx,CC(C)O,propan-2-ol,ABNWoR,CCCCCCCC[n+]1ccn(C)c1.F[P-](F)(F)(F)(F)F,1-octyl-3-methylimidazolium hexafluorophosphate,,,,
vnSjV,0.3,309.387,94,632.8,1.4003,Guo et al. (2017a),Refractive index,Liquid,AALcwx,CC(C)O,propan-2-ol,ABNWoR,CCCCCCCC[n+]1ccn(C)c1.F[P-](F)(F)(F)(F)F,1-octyl-3-methylimidazolium hexafluorophosphate,,,,
vnSjV,0.3,310.419,94,632.8,1.3999,Guo et al. (2017a),Refractive index,Liquid,AALcwx,CC(C)O,propan-2-ol,ABNWoR,CCCCCCCC[n+]1ccn(C)c1.F[P-](F)(F)(F)(F)F,1-octyl-3-methylimidazolium hexafluorophosphate,,,,
vnSjV,0.3,311.464,94,632.8,1.3996,Guo et al. (2017a),Refractive index,Liquid,AALcwx,CC(C)O,propan-2-ol,ABNWoR,CCCCCCCC[n+]1ccn(C)c1.F[P-](F)(F)(F)(F)F,1-octyl-3-methylimidazolium hexafluorophosphate,,,,
vnSjV,0.3,312.403,94,632.8,1.3993,Guo et al. (2017a),Refractive index,Liquid,AALcwx,CC(C)O,propan-2-ol,ABNWoR,CCCCCCCC[n+]1ccn(C)c1.F[P-](F)(F)(F)(F)F,1-octyl-3-methylimidazolium hexafluorophosphate,,,,
vnSjV,0.3,313.426,94,632.8,1.399,Guo et al. (2017a),Refractive index,Liquid,AALcwx,CC(C)O,propan-2-ol,ABNWoR,CCCCCCCC[n+]1ccn(C)c1.F[P-](F)(F)(F)(F)F,1-octyl-3-methylimidazolium hexafluorophosphate,,,,
vnSjV,0.3,314.463,94,632.8,1.3986,Guo et al. (2017a),Refractive index,Liquid,AALcwx,CC(C)O,propan-2-ol,ABNWoR,CCCCCCCC[n+]1ccn(C)c1.F[P-](F)(F)(F)(F)F,1-octyl-3-methylimidazolium hexafluorophosphate,,,,
vnSjV,0.4,307.296,94,632.8,1.4056,Guo et al. (2017a),Refractive index,Liquid,AALcwx,CC(C)O,propan-2-ol,ABNWoR,CCCCCCCC[n+]1ccn(C)c1.F[P-](F)(F)(F)(F)F,1-octyl-3-methylimidazolium hexafluorophosphate,,,,
vnSjV,0.4,308.292,94,632.8,1.4053,Guo et al. (2017a),Refractive index,Liquid,AALcwx,CC(C)O,propan-2-ol,ABNWoR,CCCCCCCC[n+]1ccn(C)c1.F[P-](F)(F)(F)(F)F,1-octyl-3-methylimidazolium hexafluorophosphate,,,,
vnSjV,0.4,309.354,94,632.8,1.405,Guo et al. (2017a),Refractive index,Liquid,AALcwx,CC(C)O,propan-2-ol,ABNWoR,CCCCCCCC[n+]1ccn(C)c1.F[P-](F)(F)(F)(F)F,1-octyl-3-methylimidazolium hexafluorophosphate,,,,
vnSjV,0.4,310.361,94,632.8,1.4047,Guo et al. (2017a),Refractive index,Liquid,AALcwx,CC(C)O,propan-2-ol,ABNWoR,CCCCCCCC[n+]1ccn(C)c1.F[P-](F)(F)(F)(F)F,1-octyl-3-methylimidazolium hexafluorophosphate,,,,
vnSjV,0.4,311.363,94,632.8,1.4044,Guo et al. (2017a),Refractive index,Liquid,AALcwx,CC(C)O,propan-2-ol,ABNWoR,CCCCCCCC[n+]1ccn(C)c1.F[P-](F)(F)(F)(F)F,1-octyl-3-methylimidazolium hexafluorophosphate,,,,
vnSjV,0.4,312.374,94,632.8,1.4041,Guo et al. (2017a),Refractive index,Liquid,AALcwx,CC(C)O,propan-2-ol,ABNWoR,CCCCCCCC[n+]1ccn(C)c1.F[P-](F)(F)(F)(F)F,1-octyl-3-methylimidazolium hexafluorophosphate,,,,
vnSjV,0.4,313.349,94,632.8,1.4038,Guo et al. (2017a),Refractive index,Liquid,AALcwx,CC(C)O,propan-2-ol,ABNWoR,CCCCCCCC[n+]1ccn(C)c1.F[P-](F)(F)(F)(F)F,1-octyl-3-methylimidazolium hexafluorophosphate,,,,
vnSjV,0.4,314.388,94,632.8,1.4035,Guo et al. (2017a),Refractive index,Liquid,AALcwx,CC(C)O,propan-2-ol,ABNWoR,CCCCCCCC[n+]1ccn(C)c1.F[P-](F)(F)(F)(F)F,1-octyl-3-methylimidazolium hexafluorophosphate,,,,
vnSjV,0.5,307.22,94,632.8,1.4091,Guo et al. (2017a),Refractive index,Liquid,AALcwx,CC(C)O,propan-2-ol,ABNWoR,CCCCCCCC[n+]1ccn(C)c1.F[P-](F)(F)(F)(F)F,1-octyl-3-methylimidazolium hexafluorophosphate,,,,
vnSjV,0.5,308.214,94,632.8,1.4088,Guo et al. (2017a),Refractive index,Liquid,AALcwx,CC(C)O,propan-2-ol,ABNWoR,CCCCCCCC[n+]1ccn(C)c1.F[P-](F)(F)(F)(F)F,1-octyl-3-methylimidazolium hexafluorophosphate,,,,
vnSjV,0.5,309.224,94,632.8,1.4085,Guo et al. (2017a),Refractive index,Liquid,AALcwx,CC(C)O,propan-2-ol,ABNWoR,CCCCCCCC[n+]1ccn(C)c1.F[P-](F)(F)(F)(F)F,1-octyl-3-methylimidazolium hexafluorophosphate,,,,
vnSjV,0.5,310.254,94,632.8,1.4082,Guo et al. (2017a),Refractive index,Liquid,AALcwx,CC(C)O,propan-2-ol,ABNWoR,CCCCCCCC[n+]1ccn(C)c1.F[P-](F)(F)(F)(F)F,1-octyl-3-methylimidazolium hexafluorophosphate,,,,
vnSjV,0.5,311.237,94,632.8,1.4079,Guo et al. (2017a),Refractive index,Liquid,AALcwx,CC(C)O,propan-2-ol,ABNWoR,CCCCCCCC[n+]1ccn(C)c1.F[P-](F)(F)(F)(F)F,1-octyl-3-methylimidazolium hexafluorophosphate,,,,
vnSjV,0.5,312.247,94,632.8,1.4076,Guo et al. (2017a),Refractive index,Liquid,AALcwx,CC(C)O,propan-2-ol,ABNWoR,CCCCCCCC[n+]1ccn(C)c1.F[P-](F)(F)(F)(F)F,1-octyl-3-methylimidazolium hexafluorophosphate,,,,
vnSjV,0.5,313.26,94,632.8,1.4073,Guo et al. (2017a),Refractive index,Liquid,AALcwx,CC(C)O,propan-2-ol,ABNWoR,CCCCCCCC[n+]1ccn(C)c1.F[P-](F)(F)(F)(F)F,1-octyl-3-methylimidazolium hexafluorophosphate,,,,
vnSjV,0.5,314.266,94,632.8,1.407,Guo et al. (2017a),Refractive index,Liquid,AALcwx,CC(C)O,propan-2-ol,ABNWoR,CCCCCCCC[n+]1ccn(C)c1.F[P-](F)(F)(F)(F)F,1-octyl-3-methylimidazolium hexafluorophosphate,,,,
vnSjV,0.601,307.286,94,632.8,1.4119,Guo et al. (2017a),Refractive index,Liquid,AALcwx,CC(C)O,propan-2-ol,ABNWoR,CCCCCCCC[n+]1ccn(C)c1.F[P-](F)(F)(F)(F)F,1-octyl-3-methylimidazolium hexafluorophosphate,,,,
vnSjV,0.601,308.211,94,632.8,1.4116,Guo et al. (2017a),Refractive index,Liquid,AALcwx,CC(C)O,propan-2-ol,ABNWoR,CCCCCCCC[n+]1ccn(C)c1.F[P-](F)(F)(F)(F)F,1-octyl-3-methylimidazolium hexafluorophosphate,,,,
vnSjV,0.601,309.239,94,632.8,1.4113,Guo et al. (2017a),Refractive index,Liquid,AALcwx,CC(C)O,propan-2-ol,ABNWoR,CCCCCCCC[n+]1ccn(C)c1.F[P-](F)(F)(F)(F)F,1-octyl-3-methylimidazolium hexafluorophosphate,,,,
vnSjV,0.601,310.241,94,632.8,1.411,Guo et al. (2017a),Refractive index,Liquid,AALcwx,CC(C)O,propan-2-ol,ABNWoR,CCCCCCCC[n+]1ccn(C)c1.F[P-](F)(F)(F)(F)F,1-octyl-3-methylimidazolium hexafluorophosphate,,,,
vnSjV,0.601,311.225,94,632.8,1.4107,Guo et al. (2017a),Refractive index,Liquid,AALcwx,CC(C)O,propan-2-ol,ABNWoR,CCCCCCCC[n+]1ccn(C)c1.F[P-](F)(F)(F)(F)F,1-octyl-3-methylimidazolium hexafluorophosphate,,,,
vnSjV,0.601,312.239,94,632.8,1.4104,Guo et al. (2017a),Refractive index,Liquid,AALcwx,CC(C)O,propan-2-ol,ABNWoR,CCCCCCCC[n+]1ccn(C)c1.F[P-](F)(F)(F)(F)F,1-octyl-3-methylimidazolium hexafluorophosphate,,,,
vnSjV,0.601,313.206,94,632.8,1.4101,Guo et al. (2017a),Refractive index,Liquid,AALcwx,CC(C)O,propan-2-ol,ABNWoR,CCCCCCCC[n+]1ccn(C)c1.F[P-](F)(F)(F)(F)F,1-octyl-3-methylimidazolium hexafluorophosphate,,,,
vnSjV,0.601,314.225,94,632.8,1.4098,Guo et al. (2017a),Refractive index,Liquid,AALcwx,CC(C)O,propan-2-ol,ABNWoR,CCCCCCCC[n+]1ccn(C)c1.F[P-](F)(F)(F)(F)F,1-octyl-3-methylimidazolium hexafluorophosphate,,,,
vnSjV,0.699,307.304,94,632.8,1.4141,Guo et al. (2017a),Refractive index,Liquid,AALcwx,CC(C)O,propan-2-ol,ABNWoR,CCCCCCCC[n+]1ccn(C)c1.F[P-](F)(F)(F)(F)F,1-octyl-3-methylimidazolium hexafluorophosphate,,,,
vnSjV,0.699,308.193,94,632.8,1.4138,Guo et al. (2017a),Refractive index,Liquid,AALcwx,CC(C)O,propan-2-ol,ABNWoR,CCCCCCCC[n+]1ccn(C)c1.F[P-](F)(F)(F)(F)F,1-octyl-3-methylimidazolium hexafluorophosphate,,,,
vnSjV,0.699,309.268,94,632.8,1.4135,Guo et al. (2017a),Refractive index,Liquid,AALcwx,CC(C)O,propan-2-ol,ABNWoR,CCCCCCCC[n+]1ccn(C)c1.F[P-](F)(F)(F)(F)F,1-octyl-3-methylimidazolium hexafluorophosphate,,,,
vnSjV,0.699,310.313,94,632.8,1.4132,Guo et al. (2017a),Refractive index,Liquid,AALcwx,CC(C)O,propan-2-ol,ABNWoR,CCCCCCCC[n+]1ccn(C)c1.F[P-](F)(F)(F)(F)F,1-octyl-3-methylimidazolium hexafluorophosphate,,,,
vnSjV,0.699,311.253,94,632.8,1.413,Guo et al. (2017a),Refractive index,Liquid,AALcwx,CC(C)O,propan-2-ol,ABNWoR,CCCCCCCC[n+]1ccn(C)c1.F[P-](F)(F)(F)(F)F,1-octyl-3-methylimidazolium hexafluorophosphate,,,,
vnSjV,0.699,312.261,94,632.8,1.4127,Guo et al. (2017a),Refractive index,Liquid,AALcwx,CC(C)O,propan-2-ol,ABNWoR,CCCCCCCC[n+]1ccn(C)c1.F[P-](F)(F)(F)(F)F,1-octyl-3-methylimidazolium hexafluorophosphate,,,,
vnSjV,0.699,313.372,94,632.8,1.4124,Guo et al. (2017a),Refractive index,Liquid,AALcwx,CC(C)O,propan-2-ol,ABNWoR,CCCCCCCC[n+]1ccn(C)c1.F[P-](F)(F)(F)(F)F,1-octyl-3-methylimidazolium hexafluorophosphate,,,,
vnSjV,0.699,314.225,94,632.8,1.4121,Guo et al. (2017a),Refractive index,Liquid,AALcwx,CC(C)O,propan-2-ol,ABNWoR,CCCCCCCC[n+]1ccn(C)c1.F[P-](F)(F)(F)(F)F,1-octyl-3-methylimidazolium hexafluorophosphate,,,,
vnSjV,0.8,307.217,94,632.8,1.4159,Guo et al. (2017a),Refractive index,Liquid,AALcwx,CC(C)O,propan-2-ol,ABNWoR,CCCCCCCC[n+]1ccn(C)c1.F[P-](F)(F)(F)(F)F,1-octyl-3-methylimidazolium hexafluorophosphate,,,,
vnSjV,0.8,308.249,94,632.8,1.4156,Guo et al. (2017a),Refractive index,Liquid,AALcwx,CC(C)O,propan-2-ol,ABNWoR,CCCCCCCC[n+]1ccn(C)c1.F[P-](F)(F)(F)(F)F,1-octyl-3-methylimidazolium hexafluorophosphate,,,,
vnSjV,0.8,309.24,94,632.8,1.4154,Guo et al. (2017a),Refractive index,Liquid,AALcwx,CC(C)O,propan-2-ol,ABNWoR,CCCCCCCC[n+]1ccn(C)c1.F[P-](F)(F)(F)(F)F,1-octyl-3-methylimidazolium hexafluorophosphate,,,,
vnSjV,0.8,310.252,94,632.8,1.4151,Guo et al. (2017a),Refractive index,Liquid,AALcwx,CC(C)O,propan-2-ol,ABNWoR,CCCCCCCC[n+]1ccn(C)c1.F[P-](F)(F)(F)(F)F,1-octyl-3-methylimidazolium hexafluorophosphate,,,,
vnSjV,0.8,311.264,94,632.8,1.4148,Guo et al. (2017a),Refractive index,Liquid,AALcwx,CC(C)O,propan-2-ol,ABNWoR,CCCCCCCC[n+]1ccn(C)c1.F[P-](F)(F)(F)(F)F,1-octyl-3-methylimidazolium hexafluorophosphate,,,,
vnSjV,0.8,312.223,94,632.8,1.4146,Guo et al. (2017a),Refractive index,Liquid,AALcwx,CC(C)O,propan-2-ol,ABNWoR,CCCCCCCC[n+]1ccn(C)c1.F[P-](F)(F)(F)(F)F,1-octyl-3-methylimidazolium hexafluorophosphate,,,,
vnSjV,0.8,313.248,94,632.8,1.4143,Guo et al. (2017a),Refractive index,Liquid,AALcwx,CC(C)O,propan-2-ol,ABNWoR,CCCCCCCC[n+]1ccn(C)c1.F[P-](F)(F)(F)(F)F,1-octyl-3-methylimidazolium hexafluorophosphate,,,,
vnSjV,0.8,314.291,94,632.8,1.414,Guo et al. (2017a),Refractive index,Liquid,AALcwx,CC(C)O,propan-2-ol,ABNWoR,CCCCCCCC[n+]1ccn(C)c1.F[P-](F)(F)(F)(F)F,1-octyl-3-methylimidazolium hexafluorophosphate,,,,
vnSjV,0.901,307.28,94,632.8,1.4177,Guo et al. (2017a),Refractive index,Liquid,AALcwx,CC(C)O,propan-2-ol,ABNWoR,CCCCCCCC[n+]1ccn(C)c1.F[P-](F)(F)(F)(F)F,1-octyl-3-methylimidazolium hexafluorophosphate,,,,
vnSjV,0.901,308.234,94,632.8,1.4174,Guo et al. (2017a),Refractive index,Liquid,AALcwx,CC(C)O,propan-2-ol,ABNWoR,CCCCCCCC[n+]1ccn(C)c1.F[P-](F)(F)(F)(F)F,1-octyl-3-methylimidazolium hexafluorophosphate,,,,
vnSjV,0.901,309.245,94,632.8,1.4171,Guo et al. (2017a),Refractive index,Liquid,AALcwx,CC(C)O,propan-2-ol,ABNWoR,CCCCCCCC[n+]1ccn(C)c1.F[P-](F)(F)(F)(F)F,1-octyl-3-methylimidazolium hexafluorophosphate,,,,
vnSjV,0.901,310.34,94,632.8,1.4168,Guo et al. (2017a),Refractive index,Liquid,AALcwx,CC(C)O,propan-2-ol,ABNWoR,CCCCCCCC[n+]1ccn(C)c1.F[P-](F)(F)(F)(F)F,1-octyl-3-methylimidazolium hexafluorophosphate,,,,
vnSjV,0.901,311.25,94,632.8,1.4166,Guo et al. (2017a),Refractive index,Liquid,AALcwx,CC(C)O,propan-2-ol,ABNWoR,CCCCCCCC[n+]1ccn(C)c1.F[P-](F)(F)(F)(F)F,1-octyl-3-methylimidazolium hexafluorophosphate,,,,
vnSjV,0.901,312.347,94,632.8,1.4163,Guo et al. (2017a),Refractive index,Liquid,AALcwx,CC(C)O,propan-2-ol,ABNWoR,CCCCCCCC[n+]1ccn(C)c1.F[P-](F)(F)(F)(F)F,1-octyl-3-methylimidazolium hexafluorophosphate,,,,
vnSjV,0.901,313.26,94,632.8,1.416,Guo et al. (2017a),Refractive index,Liquid,AALcwx,CC(C)O,propan-2-ol,ABNWoR,CCCCCCCC[n+]1ccn(C)c1.F[P-](F)(F)(F)(F)F,1-octyl-3-methylimidazolium hexafluorophosphate,,,,
vnSjV,0.901,314.291,94,632.8,1.4157,Guo et al. (2017a),Refractive index,Liquid,AALcwx,CC(C)O,propan-2-ol,ABNWoR,CCCCCCCC[n+]1ccn(C)c1.F[P-](F)(F)(F)(F)F,1-octyl-3-methylimidazolium hexafluorophosphate,,,,
vnSjV,1,298.186,94,632.8,1.4215,Guo et al. (2017a),Refractive index,Liquid,AALcwx,CC(C)O,propan-2-ol,ABNWoR,CCCCCCCC[n+]1ccn(C)c1.F[P-](F)(F)(F)(F)F,1-octyl-3-methylimidazolium hexafluorophosphate,,,,
vnSjV,1,300.196,94,632.8,1.421,Guo et al. (2017a),Refractive index,Liquid,AALcwx,CC(C)O,propan-2-ol,ABNWoR,CCCCCCCC[n+]1ccn(C)c1.F[P-](F)(F)(F)(F)F,1-octyl-3-methylimidazolium hexafluorophosphate,,,,
vnSjV,1,302.192,94,632.8,1.4204,Guo et al. (2017a),Refractive index,Liquid,AALcwx,CC(C)O,propan-2-ol,ABNWoR,CCCCCCCC[n+]1ccn(C)c1.F[P-](F)(F)(F)(F)F,1-octyl-3-methylimidazolium hexafluorophosphate,,,,
vnSjV,1,304.197,94,632.8,1.4199,Guo et al. (2017a),Refractive index,Liquid,AALcwx,CC(C)O,propan-2-ol,ABNWoR,CCCCCCCC[n+]1ccn(C)c1.F[P-](F)(F)(F)(F)F,1-octyl-3-methylimidazolium hexafluorophosphate,,,,
vnSjV,1,306.222,94,632.8,1.4193,Guo et al. (2017a),Refractive index,Liquid,AALcwx,CC(C)O,propan-2-ol,ABNWoR,CCCCCCCC[n+]1ccn(C)c1.F[P-](F)(F)(F)(F)F,1-octyl-3-methylimidazolium hexafluorophosphate,,,,
vnSjV,1,308.236,94,632.8,1.4188,Guo et al. (2017a),Refractive index,Liquid,AALcwx,CC(C)O,propan-2-ol,ABNWoR,CCCCCCCC[n+]1ccn(C)c1.F[P-](F)(F)(F)(F)F,1-octyl-3-methylimidazolium hexafluorophosphate,,,,
vnSjV,1,310.251,94,632.8,1.4183,Guo et al. (2017a),Refractive index,Liquid,AALcwx,CC(C)O,propan-2-ol,ABNWoR,CCCCCCCC[n+]1ccn(C)c1.F[P-](F)(F)(F)(F)F,1-octyl-3-methylimidazolium hexafluorophosphate,,,,
vnSjV,1,312.243,94,632.8,1.4178,Guo et al. (2017a),Refractive index,Liquid,AALcwx,CC(C)O,propan-2-ol,ABNWoR,CCCCCCCC[n+]1ccn(C)c1.F[P-](F)(F)(F)(F)F,1-octyl-3-methylimidazolium hexafluorophosphate,,,,

File: refindex_csv_data/refindex_setid_wAqFG.csv
setid,"Temperature, K","Pressure, kPa","Wavelength, A",Refractive index,reference,propertiy,phases,compound id 1,smile 1,compound name 1,compound id 2,smile 2,compound name 2,compound id 3,smile 3,compound name 3,Unnamed: 13
wAqFG,293,100,450,1.498,Mero et al. (2022),Refractive index,Liquid,AAsFoi,C(CCC(=O)C)(=O)[O-].C(C)[N+]1(CCCC1)C,1-ethyl-1-methylpyrrolidinium levulinate,,,,,,,
wAqFG,293,100,532,1.4913,Mero et al. (2022),Refractive index,Liquid,AAsFoi,C(CCC(=O)C)(=O)[O-].C(C)[N+]1(CCCC1)C,1-ethyl-1-methylpyrrolidinium levulinate,,,,,,,
wAqFG,293,100,633,1.4866,Mero et al. (2022),Refractive index,Liquid,AAsFoi,C(CCC(=O)C)(=O)[O-].C(C)[N+]1(CCCC1)C,1-ethyl-1-methylpyrrolidinium levulinate,,,,,,,
wAqFG,293,100,964,1.4803,Mero et al. (2022),Refractive index,Liquid,AAsFoi,C(CCC(=O)C)(=O)[O-].C(C)[N+]1(CCCC1)C,1-ethyl-1-methylpyrrolidinium levulinate,,,,,,,
wAqFG,293,100,1551,1.478,Mero et al. (2022),Refractive index,Liquid,AAsFoi,C(CCC(=O)C)(=O)[O-].C(C)[N+]1(CCCC1)C,1-ethyl-1-methylpyrrolidinium levulinate,,,,,,,
wAqFG,353,100,450,1.4816,Mero et al. (2022),Refractive index,Liquid,AAsFoi,C(CCC(=O)C)(=O)[O-].C(C)[N+]1(CCCC1)C,1-ethyl-1-methylpyrrolidinium levulinate,,,,,,,
wAqFG,353,100,532,1.4752,Mero et al. (2022),Refractive index,Liquid,AAsFoi,C(CCC(=O)C)(=O)[O-].C(C)[N+]1(CCCC1)C,1-ethyl-1-methylpyrrolidinium levulinate,,,,,,,
wAqFG,353,100,633,1.4705,Mero et al. (2022),Refractive index,Liquid,AAsFoi,C(CCC(=O)C)(=O)[O-].C(C)[N+]1(CCCC1)C,1-ethyl-1-methylpyrrolidinium levulinate,,,,,,,
wAqFG,353,100,964,1.4645,Mero et al. (2022),Refractive index,Liquid,AAsFoi,C(CCC(=O)C)(=O)[O-].C(C)[N+]1(CCCC1)C,1-ethyl-1-methylpyrrolidinium levulinate,,,,,,,
wAqFG,353,100,1551,1.4623,Mero et al. (2022),Refractive index,Liquid,AAsFoi,C(CCC(=O)C)(=O)[O-].C(C)[N+]1(CCCC1)C,1-ethyl-1-methylpyrrolidinium levulinate,,,,,,,
wAqFG,358.1,100,450,1.4802,Mero et al. (2022),Refractive index,Liquid,AAsFoi,C(CCC(=O)C)(=O)[O-].C(C)[N+]1(CCCC1)C,1-ethyl-1-methylpyrrolidinium levulinate,,,,,,,
wAqFG,358.1,100,532,1.4738,Mero et al. (2022),Refractive index,Liquid,AAsFoi,C(CCC(=O)C)(=O)[O-].C(C)[N+]1(CCCC1)C,1-ethyl-1-methylpyrrolidinium levulinate,,,,,,,
wAqFG,358.1,100,633,1.4692,Mero et al. (2022),Refractive index,Liquid,AAsFoi,C(CCC(=O)C)(=O)[O-].C(C)[N+]1(CCCC1)C,1-ethyl-1-methylpyrrolidinium levulinate,,,,,,,
wAqFG,358.1,100,964,1.4632,Mero et al. (2022),Refractive index,Liquid,AAsFoi,C(CCC(=O)C)(=O)[O-].C(C)[N+]1(CCCC1)C,1-ethyl-1-methylpyrrolidinium levulinate,,,,,,,
wAqFG,358.1,100,1551,1.4609,Mero et al. (2022),Refractive index,Liquid,AAsFoi,C(CCC(=O)C)(=O)[O-].C(C)[N+]1(CCCC1)C,1-ethyl-1-methylpyrrolidinium levulinate,,,,,,,
wAqFG,363,100,450,1.4789,Mero et al. (2022),Refractive index,Liquid,AAsFoi,C(CCC(=O)C)(=O)[O-].C(C)[N+]1(CCCC1)C,1-ethyl-1-methylpyrrolidinium levulinate,,,,,,,
wAqFG,363,100,532,1.4724,Mero et al. (2022),Refractive index,Liquid,AAsFoi,C(CCC(=O)C)(=O)[O-].C(C)[N+]1(CCCC1)C,1-ethyl-1-methylpyrrolidinium levulinate,,,,,,,
wAqFG,363,100,633,1.4679,Mero et al. (2022),Refractive index,Liquid,AAsFoi,C(CCC(=O)C)(=O)[O-].C(C)[N+]1(CCCC1)C,1-ethyl-1-methylpyrrolidinium levulinate,,,,,,,
wAqFG,363,100,964,1.4619,Mero et al. (2022),Refractive index,Liquid,AAsFoi,C(CCC(=O)C)(=O)[O-].C(C)[N+]1(CCCC1)C,1-ethyl-1-methylpyrrolidinium levulinate,,,,,,,
wAqFG,363,100,1551,1.4596,Mero et al. (2022),Refractive index,Liquid,AAsFoi,C(CCC(=O)C)(=O)[O-].C(C)[N+]1(CCCC1)C,1-ethyl-1-methylpyrrolidinium levulinate,,,,,,,
wAqFG,368.1,100,450,1.4775,Mero et al. (2022),Refractive index,Liquid,AAsFoi,C(CCC(=O)C)(=O)[O-].C(C)[N+]1(CCCC1)C,1-ethyl-1-methylpyrrolidinium levulinate,,,,,,,
wAqFG,368.1,100,532,1.4711,Mero et al. (2022),Refractive index,Liquid,AAsFoi,C(CCC(=O)C)(=O)[O-].C(C)[N+]1(CCCC1)C,1-ethyl-1-methylpyrrolidinium levulinate,,,,,,,
wAqFG,368.1,100,633,1.4665,Mero et al. (2022),Refractive index,Liquid,AAsFoi,C(CCC(=O)C)(=O)[O-].C(C)[N+]1(CCCC1)C,1-ethyl-1-methylpyrrolidinium levulinate,,,,,,,
wAqFG,368.1,100,964,1.4605,Mero et al. (2022),Refractive index,Liquid,AAsFoi,C(CCC(=O)C)(=O)[O-].C(C)[N+]1(CCCC1)C,1-ethyl-1-methylpyrrolidinium levulinate,,,,,,,
wAqFG,368.1,100,1551,1.4583,Mero et al. (2022),Refractive index,Liquid,AAsFoi,C(CCC(=O)C)(=O)[O-].C(C)[N+]1(CCCC1)C,1-ethyl-1-methylpyrrolidinium levulinate,,,,,,,
wAqFG,373,100,450,1.4761,Mero et al. (2022),Refractive index,Liquid,AAsFoi,C(CCC(=O)C)(=O)[O-].C(C)[N+]1(CCCC1)C,1-ethyl-1-methylpyrrolidinium levulinate,,,,,,,
wAqFG,373,100,532,1.4697,Mero et al. (2022),Refractive index,Liquid,AAsFoi,C(CCC(=O)C)(=O)[O-].C(C)[N+]1(CCCC1)C,1-ethyl-1-methylpyrrolidinium levulinate,,,,,,,
wAqFG,373,100,633,1.4652,Mero et al. (2022),Refractive index,Liquid,AAsFoi,C(CCC(=O)C)(=O)[O-].C(C)[N+]1(CCCC1)C,1-ethyl-1-methylpyrrolidinium levulinate,,,,,,,
wAqFG,373,100,964,1.4592,Mero et al. (2022),Refractive index,Liquid,AAsFoi,C(CCC(=O)C)(=O)[O-].C(C)[N+]1(CCCC1)C,1-ethyl-1-methylpyrrolidinium levulinate,,,,,,,
wAqFG,373,100,1551,1.457,Mero et al. (2022),Refractive index,Liquid,AAsFoi,C(CCC(=O)C)(=O)[O-].C(C)[N+]1(CCCC1)C,1-ethyl-1-methylpyrrolidinium levulinate,,,,,,,
wAqFG,378.15,100,450,1.4747,Mero et al. (2022),Refractive index,Liquid,AAsFoi,C(CCC(=O)C)(=O)[O-].C(C)[N+]1(CCCC1)C,1-ethyl-1-methylpyrrolidinium levulinate,,,,,,,
wAqFG,378.15,100,532,1.4684,Mero et al. (2022),Refractive index,Liquid,AAsFoi,C(CCC(=O)C)(=O)[O-].C(C)[N+]1(CCCC1)C,1-ethyl-1-methylpyrrolidinium levulinate,,,,,,,
wAqFG,378.15,100,633,1.4638,Mero et al. (2022),Refractive index,Liquid,AAsFoi,C(CCC(=O)C)(=O)[O-].C(C)[N+]1(CCCC1)C,1-ethyl-1-methylpyrrolidinium levulinate,,,,,,,
wAqFG,378.15,100,964,1.4579,Mero et al. (2022),Refractive index,Liquid,AAsFoi,C(CCC(=O)C)(=O)[O-].C(C)[N+]1(CCCC1)C,1-ethyl-1-methylpyrrolidinium levulinate,,,,,,,
wAqFG,378.15,100,1551,1.4556,Mero et al. (2022),Refractive index,Liquid,AAsFoi,C(CCC(=O)C)(=O)[O-].C(C)[N+]1(CCCC1)C,1-ethyl-1-methylpyrrolidinium levulinate,,,,,,,
wAqFG,383.1,100,450,1.4734,Mero et al. (2022),Refractive index,Liquid,AAsFoi,C(CCC(=O)C)(=O)[O-].C(C)[N+]1(CCCC1)C,1-ethyl-1-methylpyrrolidinium levulinate,,,,,,,
wAqFG,383.1,100,532,1.467,Mero et al. (2022),Refractive index,Liquid,AAsFoi,C(CCC(=O)C)(=O)[O-].C(C)[N+]1(CCCC1)C,1-ethyl-1-methylpyrrolidinium levulinate,,,,,,,
wAqFG,383.1,100,633,1.4625,Mero et al. (2022),Refractive index,Liquid,AAsFoi,C(CCC(=O)C)(=O)[O-].C(C)[N+]1(CCCC1)C,1-ethyl-1-methylpyrrolidinium levulinate,,,,,,,
wAqFG,383.1,100,964,1.4565,Mero et al. (2022),Refractive index,Liquid,AAsFoi,C(CCC(=O)C)(=O)[O-].C(C)[N+]1(CCCC1)C,1-ethyl-1-methylpyrrolidinium levulinate,,,,,,,
wAqFG,383.1,100,1551,1.4543,Mero et al. (2022),Refractive index,Liquid,AAsFoi,C(CCC(=O)C)(=O)[O-].C(C)[N+]1(CCCC1)C,1-ethyl-1-methylpyrrolidinium levulinate,,,,,,,
wAqFG,388.15,100,450,1.472,Mero et al. (2022),Refractive index,Liquid,AAsFoi,C(CCC(=O)C)(=O)[O-].C(C)[N+]1(CCCC1)C,1-ethyl-1-methylpyrrolidinium levulinate,,,,,,,
wAqFG,388.15,100,532,1.4656,Mero et al. (2022),Refractive index,Liquid,AAsFoi,C(CCC(=O)C)(=O)[O-].C(C)[N+]1(CCCC1)C,1-ethyl-1-methylpyrrolidinium levulinate,,,,,,,
wAqFG,388.15,100,633,1.4611,Mero et al. (2022),Refractive index,Liquid,AAsFoi,C(CCC(=O)C)(=O)[O-].C(C)[N+]1(CCCC1)C,1-ethyl-1-methylpyrrolidinium levulinate,,,,,,,
wAqFG,388.15,100,964,1.4552,Mero et al. (2022),Refractive index,Liquid,AAsFoi,C(CCC(=O)C)(=O)[O-].C(C)[N+]1(CCCC1)C,1-ethyl-1-methylpyrrolidinium levulinate,,,,,,,
wAqFG,388.15,100,1551,1.453,Mero et al. (2022),Refractive index,Liquid,AAsFoi,C(CCC(=O)C)(=O)[O-].C(C)[N+]1(CCCC1)C,1-ethyl-1-methylpyrrolidinium levulinate,,,,,,,
wAqFG,393.1,100,450,1.4706,Mero et al. (2022),Refractive index,Liquid,AAsFoi,C(CCC(=O)C)(=O)[O-].C(C)[N+]1(CCCC1)C,1-ethyl-1-methylpyrrolidinium levulinate,,,,,,,
wAqFG,393.1,100,532,1.4643,Mero et al. (2022),Refractive index,Liquid,AAsFoi,C(CCC(=O)C)(=O)[O-].C(C)[N+]1(CCCC1)C,1-ethyl-1-methylpyrrolidinium levulinate,,,,,,,
wAqFG,393.1,100,633,1.4598,Mero et al. (2022),Refractive index,Liquid,AAsFoi,C(CCC(=O)C)(=O)[O-].C(C)[N+]1(CCCC1)C,1-ethyl-1-methylpyrrolidinium levulinate,,,,,,,
wAqFG,393.1,100,964,1.4539,Mero et al. (2022),Refractive index,Liquid,AAsFoi,C(CCC(=O)C)(=O)[O-].C(C)[N+]1(CCCC1)C,1-ethyl-1-methylpyrrolidinium levulinate,,,,,,,
wAqFG,393.1,100,1551,1.4517,Mero et al. (2022),Refractive index,Liquid,AAsFoi,C(CCC(=O)C)(=O)[O-].C(C)[N+]1(CCCC1)C,1-ethyl-1-methylpyrrolidinium levulinate,,,,,,,
wAqFG,398.15,100,450,1.4692,Mero et al. (2022),Refractive index,Liquid,AAsFoi,C(CCC(=O)C)(=O)[O-].C(C)[N+]1(CCCC1)C,1-ethyl-1-methylpyrrolidinium levulinate,,,,,,,
wAqFG,398.15,100,532,1.4629,Mero et al. (2022),Refractive index,Liquid,AAsFoi,C(CCC(=O)C)(=O)[O-].C(C)[N+]1(CCCC1)C,1-ethyl-1-methylpyrrolidinium levulinate,,,,,,,
wAqFG,398.15,100,633,1.4584,Mero et al. (2022),Refractive index,Liquid,AAsFoi,C(CCC(=O)C)(=O)[O-].C(C)[N+]1(CCCC1)C,1-ethyl-1-methylpyrrolidinium levulinate,,,,,,,
wAqFG,398.15,100,964,1.4525,Mero et al. (2022),Refractive index,Liquid,AAsFoi,C(CCC(=O)C)(=O)[O-].C(C)[N+]1(CCCC1)C,1-ethyl-1-methylpyrrolidinium levulinate,,,,,,,
wAqFG,398.15,100,1551,1.4503,Mero et al. (2022),Refractive index,Liquid,AAsFoi,C(CCC(=O)C)(=O)[O-].C(C)[N+]1(CCCC1)C,1-ethyl-1-methylpyrrolidinium levulinate,,,,,,,
wAqFG,403.1,100,450,1.4678,Mero et al. (2022),Refractive index,Liquid,AAsFoi,C(CCC(=O)C)(=O)[O-].C(C)[N+]1(CCCC1)C,1-ethyl-1-methylpyrrolidinium levulinate,,,,,,,
wAqFG,403.1,100,532,1.4616,Mero et al. (2022),Refractive index,Liquid,AAsFoi,C(CCC(=O)C)(=O)[O-].C(C)[N+]1(CCCC1)C,1-ethyl-1-methylpyrrolidinium levulinate,,,,,,,
wAqFG,403.1,100,633,1.4571,Mero et al. (2022),Refractive index,Liquid,AAsFoi,C(CCC(=O)C)(=O)[O-].C(C)[N+]1(CCCC1)C,1-ethyl-1-methylpyrrolidinium levulinate,,,,,,,
wAqFG,403.1,100,964,1.4512,Mero et al. (2022),Refractive index,Liquid,AAsFoi,C(CCC(=O)C)(=O)[O-].C(C)[N+]1(CCCC1)C,1-ethyl-1-methylpyrrolidinium levulinate,,,,,,,
wAqFG,403.1,100,1551,1.449,Mero et al. (2022),Refractive index,Liquid,AAsFoi,C(CCC(=O)C)(=O)[O-].C(C)[N+]1(CCCC1)C,1-ethyl-1-methylpyrrolidinium levulinate,,,,,,,

File: refindex_csv_data/refindex_setid_wqGmJ.csv
setid,"Temperature, K","Pressure, kPa","Wavelength, A",Refractive index,reference,propertiy,phases,compound id 1,smile 1,compound name 1,compound id 2,smile 2,compound name 2,compound id 3,smile 3,compound name 3,Unnamed: 13
wqGmJ,295.02,101,633,1.3609,Perez-Sanchez et al. (2013),Refractive index,Liquid mixture 2,Liquid mixture 1,,14,ABSBzL,OCCC(F)(F)C(F)(F)C(F)(F)C(F)(F)C(F)(F)C(F)(F)F,"1H,1H,2H,2H-perfluorooctanol",AArYBF,CCCC[n+]1ccn(C)c1.F[B-](F)(F)F,1-butyl-3-methylimidazolium tetrafluoroborate,
wqGmJ,296.75,101,633,1.3635,Perez-Sanchez et al. (2013),Refractive index,Liquid mixture 2,Liquid mixture 1,,14,ABSBzL,OCCC(F)(F)C(F)(F)C(F)(F)C(F)(F)C(F)(F)C(F)(F)F,"1H,1H,2H,2H-perfluorooctanol",AArYBF,CCCC[n+]1ccn(C)c1.F[B-](F)(F)F,1-butyl-3-methylimidazolium tetrafluoroborate,
wqGmJ,297.47,101,633,1.3648,Perez-Sanchez et al. (2013),Refractive index,Liquid mixture 2,Liquid mixture 1,,14,ABSBzL,OCCC(F)(F)C(F)(F)C(F)(F)C(F)(F)C(F)(F)C(F)(F)F,"1H,1H,2H,2H-perfluorooctanol",AArYBF,CCCC[n+]1ccn(C)c1.F[B-](F)(F)F,1-butyl-3-methylimidazolium tetrafluoroborate,
wqGmJ,297.98,101,633,1.3658,Perez-Sanchez et al. (2013),Refractive index,Liquid mixture 2,Liquid mixture 1,,14,ABSBzL,OCCC(F)(F)C(F)(F)C(F)(F)C(F)(F)C(F)(F)C(F)(F)F,"1H,1H,2H,2H-perfluorooctanol",AArYBF,CCCC[n+]1ccn(C)c1.F[B-](F)(F)F,1-butyl-3-methylimidazolium tetrafluoroborate,
wqGmJ,298.73,101,633,1.3673,Perez-Sanchez et al. (2013),Refractive index,Liquid mixture 2,Liquid mixture 1,,14,ABSBzL,OCCC(F)(F)C(F)(F)C(F)(F)C(F)(F)C(F)(F)C(F)(F)F,"1H,1H,2H,2H-perfluorooctanol",AArYBF,CCCC[n+]1ccn(C)c1.F[B-](F)(F)F,1-butyl-3-methylimidazolium tetrafluoroborate,
wqGmJ,299.44,101,633,1.3686,Perez-Sanchez et al. (2013),Refractive index,Liquid mixture 2,Liquid mixture 1,,14,ABSBzL,OCCC(F)(F)C(F)(F)C(F)(F)C(F)(F)C(F)(F)C(F)(F)F,"1H,1H,2H,2H-perfluorooctanol",AArYBF,CCCC[n+]1ccn(C)c1.F[B-](F)(F)F,1-butyl-3-methylimidazolium tetrafluoroborate,
wqGmJ,299.96,101,633,1.3701,Perez-Sanchez et al. (2013),Refractive index,Liquid mixture 2,Liquid mixture 1,,14,ABSBzL,OCCC(F)(F)C(F)(F)C(F)(F)C(F)(F)C(F)(F)C(F)(F)F,"1H,1H,2H,2H-perfluorooctanol",AArYBF,CCCC[n+]1ccn(C)c1.F[B-](F)(F)F,1-butyl-3-methylimidazolium tetrafluoroborate,
wqGmJ,300.43,101,633,1.3712,Perez-Sanchez et al. (2013),Refractive index,Liquid mixture 2,Liquid mixture 1,,14,ABSBzL,OCCC(F)(F)C(F)(F)C(F)(F)C(F)(F)C(F)(F)C(F)(F)F,"1H,1H,2H,2H-perfluorooctanol",AArYBF,CCCC[n+]1ccn(C)c1.F[B-](F)(F)F,1-butyl-3-methylimidazolium tetrafluoroborate,
wqGmJ,300.92,101,633,1.3726,Perez-Sanchez et al. (2013),Refractive index,Liquid mixture 2,Liquid mixture 1,,14,ABSBzL,OCCC(F)(F)C(F)(F)C(F)(F)C(F)(F)C(F)(F)C(F)(F)F,"1H,1H,2H,2H-perfluorooctanol",AArYBF,CCCC[n+]1ccn(C)c1.F[B-](F)(F)F,1-butyl-3-methylimidazolium tetrafluoroborate,
wqGmJ,301.42,101,633,1.3736,Perez-Sanchez et al. (2013),Refractive index,Liquid mixture 2,Liquid mixture 1,,14,ABSBzL,OCCC(F)(F)C(F)(F)C(F)(F)C(F)(F)C(F)(F)C(F)(F)F,"1H,1H,2H,2H-perfluorooctanol",AArYBF,CCCC[n+]1ccn(C)c1.F[B-](F)(F)F,1-butyl-3-methylimidazolium tetrafluoroborate,
wqGmJ,301.96,101,633,1.3757,Perez-Sanchez et al. (2013),Refractive index,Liquid mixture 2,Liquid mixture 1,,14,ABSBzL,OCCC(F)(F)C(F)(F)C(F)(F)C(F)(F)C(F)(F)C(F)(F)F,"1H,1H,2H,2H-perfluorooctanol",AArYBF,CCCC[n+]1ccn(C)c1.F[B-](F)(F)F,1-butyl-3-methylimidazolium tetrafluoroborate,
wqGmJ,302.44,101,633,1.378,Perez-Sanchez et al. (2013),Refractive index,Liquid mixture 2,Liquid mixture 1,,14,ABSBzL,OCCC(F)(F)C(F)(F)C(F)(F)C(F)(F)C(F)(F)C(F)(F)F,"1H,1H,2H,2H-perfluorooctanol",AArYBF,CCCC[n+]1ccn(C)c1.F[B-](F)(F)F,1-butyl-3-methylimidazolium tetrafluoroborate,
wqGmJ,302.94,101,633,1.3803,Perez-Sanchez et al. (2013),Refractive index,Liquid mixture 2,Liquid mixture 1,,14,ABSBzL,OCCC(F)(F)C(F)(F)C(F)(F)C(F)(F)C(F)(F)C(F)(F)F,"1H,1H,2H,2H-perfluorooctanol",AArYBF,CCCC[n+]1ccn(C)c1.F[B-](F)(F)F,1-butyl-3-methylimidazolium tetrafluoroborate,
wqGmJ,303.54,101,633,1.3852,Perez-Sanchez et al. (2013),Refractive index,Liquid mixture 2,Liquid mixture 1,,14,ABSBzL,OCCC(F)(F)C(F)(F)C(F)(F)C(F)(F)C(F)(F)C(F)(F)F,"1H,1H,2H,2H-perfluorooctanol",AArYBF,CCCC[n+]1ccn(C)c1.F[B-](F)(F)F,1-butyl-3-methylimidazolium tetrafluoroborate,

File: refindex_csv_data/refindex_setid_wtWml.csv
setid,"Temperature, K",Mole fraction of 1-hexyl-3-methylimidazolium tetrafluoroborate,"Pressure, kPa",Refractive index (Na D-line),reference,propertiy,phases,compound id 1,smile 1,compound name 1,compound id 2,smile 2,compound name 2,compound id 3,smile 3,compound name 3,Unnamed: 13
wtWml,293.15,0,101.3,1.572,Master and Malek (2020),Refractive index,Liquid,AAwscj,CCCCCC[n+]1ccn(C)c1.F[B-](F)(F)F,1-hexyl-3-methylimidazolium tetrafluoroborate,AAUfPO,CNc1ccccc1,N-methylaniline,,,,
wtWml,293.15,0.1058,101.3,1.54768,Master and Malek (2020),Refractive index,Liquid,AAwscj,CCCCCC[n+]1ccn(C)c1.F[B-](F)(F)F,1-hexyl-3-methylimidazolium tetrafluoroborate,AAUfPO,CNc1ccccc1,N-methylaniline,,,,
wtWml,293.15,0.2201,101.3,1.52363,Master and Malek (2020),Refractive index,Liquid,AAwscj,CCCCCC[n+]1ccn(C)c1.F[B-](F)(F)F,1-hexyl-3-methylimidazolium tetrafluoroborate,AAUfPO,CNc1ccccc1,N-methylaniline,,,,
wtWml,293.15,0.3079,101.3,1.50696,Master and Malek (2020),Refractive index,Liquid,AAwscj,CCCCCC[n+]1ccn(C)c1.F[B-](F)(F)F,1-hexyl-3-methylimidazolium tetrafluoroborate,AAUfPO,CNc1ccccc1,N-methylaniline,,,,
wtWml,293.15,0.395,101.3,1.49405,Master and Malek (2020),Refractive index,Liquid,AAwscj,CCCCCC[n+]1ccn(C)c1.F[B-](F)(F)F,1-hexyl-3-methylimidazolium tetrafluoroborate,AAUfPO,CNc1ccccc1,N-methylaniline,,,,
wtWml,293.15,0.501,101.3,1.48128,Master and Malek (2020),Refractive index,Liquid,AAwscj,CCCCCC[n+]1ccn(C)c1.F[B-](F)(F)F,1-hexyl-3-methylimidazolium tetrafluoroborate,AAUfPO,CNc1ccccc1,N-methylaniline,,,,
wtWml,293.15,0.6034,101.3,1.46934,Master and Malek (2020),Refractive index,Liquid,AAwscj,CCCCCC[n+]1ccn(C)c1.F[B-](F)(F)F,1-hexyl-3-methylimidazolium tetrafluoroborate,AAUfPO,CNc1ccccc1,N-methylaniline,,,,
wtWml,293.15,0.7024,101.3,1.46021,Master and Malek (2020),Refractive index,Liquid,AAwscj,CCCCCC[n+]1ccn(C)c1.F[B-](F)(F)F,1-hexyl-3-methylimidazolium tetrafluoroborate,AAUfPO,CNc1ccccc1,N-methylaniline,,,,
wtWml,293.15,0.804,101.3,1.45108,Master and Malek (2020),Refractive index,Liquid,AAwscj,CCCCCC[n+]1ccn(C)c1.F[B-](F)(F)F,1-hexyl-3-methylimidazolium tetrafluoroborate,AAUfPO,CNc1ccccc1,N-methylaniline,,,,
wtWml,293.15,0.8984,101.3,1.4421,Master and Malek (2020),Refractive index,Liquid,AAwscj,CCCCCC[n+]1ccn(C)c1.F[B-](F)(F)F,1-hexyl-3-methylimidazolium tetrafluoroborate,AAUfPO,CNc1ccccc1,N-methylaniline,,,,
wtWml,293.15,1,101.3,1.42923,Master and Malek (2020),Refractive index,Liquid,AAwscj,CCCCCC[n+]1ccn(C)c1.F[B-](F)(F)F,1-hexyl-3-methylimidazolium tetrafluoroborate,AAUfPO,CNc1ccccc1,N-methylaniline,,,,
wtWml,298.15,0,101.3,1.5695,Master and Malek (2020),Refractive index,Liquid,AAwscj,CCCCCC[n+]1ccn(C)c1.F[B-](F)(F)F,1-hexyl-3-methylimidazolium tetrafluoroborate,AAUfPO,CNc1ccccc1,N-methylaniline,,,,
wtWml,298.15,0.1058,101.3,1.54608,Master and Malek (2020),Refractive index,Liquid,AAwscj,CCCCCC[n+]1ccn(C)c1.F[B-](F)(F)F,1-hexyl-3-methylimidazolium tetrafluoroborate,AAUfPO,CNc1ccccc1,N-methylaniline,,,,
wtWml,298.15,0.2201,101.3,1.52203,Master and Malek (2020),Refractive index,Liquid,AAwscj,CCCCCC[n+]1ccn(C)c1.F[B-](F)(F)F,1-hexyl-3-methylimidazolium tetrafluoroborate,AAUfPO,CNc1ccccc1,N-methylaniline,,,,
wtWml,298.15,0.3079,101.3,1.50583,Master and Malek (2020),Refractive index,Liquid,AAwscj,CCCCCC[n+]1ccn(C)c1.F[B-](F)(F)F,1-hexyl-3-methylimidazolium tetrafluoroborate,AAUfPO,CNc1ccccc1,N-methylaniline,,,,
wtWml,298.15,0.395,101.3,1.49291,Master and Malek (2020),Refractive index,Liquid,AAwscj,CCCCCC[n+]1ccn(C)c1.F[B-](F)(F)F,1-hexyl-3-methylimidazolium tetrafluoroborate,AAUfPO,CNc1ccccc1,N-methylaniline,,,,
wtWml,298.15,0.501,101.3,1.47995,Master and Malek (2020),Refractive index,Liquid,AAwscj,CCCCCC[n+]1ccn(C)c1.F[B-](F)(F)F,1-hexyl-3-methylimidazolium tetrafluoroborate,AAUfPO,CNc1ccccc1,N-methylaniline,,,,
wtWml,298.15,0.6034,101.3,1.46854,Master and Malek (2020),Refractive index,Liquid,AAwscj,CCCCCC[n+]1ccn(C)c1.F[B-](F)(F)F,1-hexyl-3-methylimidazolium tetrafluoroborate,AAUfPO,CNc1ccccc1,N-methylaniline,,,,
wtWml,298.15,0.7024,101.3,1.45946,Master and Malek (2020),Refractive index,Liquid,AAwscj,CCCCCC[n+]1ccn(C)c1.F[B-](F)(F)F,1-hexyl-3-methylimidazolium tetrafluoroborate,AAUfPO,CNc1ccccc1,N-methylaniline,,,,
wtWml,298.15,0.804,101.3,1.44998,Master and Malek (2020),Refractive index,Liquid,AAwscj,CCCCCC[n+]1ccn(C)c1.F[B-](F)(F)F,1-hexyl-3-methylimidazolium tetrafluoroborate,AAUfPO,CNc1ccccc1,N-methylaniline,,,,
wtWml,298.15,0.8984,101.3,1.44086,Master and Malek (2020),Refractive index,Liquid,AAwscj,CCCCCC[n+]1ccn(C)c1.F[B-](F)(F)F,1-hexyl-3-methylimidazolium tetrafluoroborate,AAUfPO,CNc1ccccc1,N-methylaniline,,,,
wtWml,298.15,1,101.3,1.4279,Master and Malek (2020),Refractive index,Liquid,AAwscj,CCCCCC[n+]1ccn(C)c1.F[B-](F)(F)F,1-hexyl-3-methylimidazolium tetrafluoroborate,AAUfPO,CNc1ccccc1,N-methylaniline,,,,
wtWml,303.15,0,101.3,1.56705,Master and Malek (2020),Refractive index,Liquid,AAwscj,CCCCCC[n+]1ccn(C)c1.F[B-](F)(F)F,1-hexyl-3-methylimidazolium tetrafluoroborate,AAUfPO,CNc1ccccc1,N-methylaniline,,,,
wtWml,303.15,0.1058,101.3,1.54426,Master and Malek (2020),Refractive index,Liquid,AAwscj,CCCCCC[n+]1ccn(C)c1.F[B-](F)(F)F,1-hexyl-3-methylimidazolium tetrafluoroborate,AAUfPO,CNc1ccccc1,N-methylaniline,,,,
wtWml,303.15,0.2201,101.3,1.52049,Master and Malek (2020),Refractive index,Liquid,AAwscj,CCCCCC[n+]1ccn(C)c1.F[B-](F)(F)F,1-hexyl-3-methylimidazolium tetrafluoroborate,AAUfPO,CNc1ccccc1,N-methylaniline,,,,
wtWml,303.15,0.3079,101.3,1.50454,Master and Malek (2020),Refractive index,Liquid,AAwscj,CCCCCC[n+]1ccn(C)c1.F[B-](F)(F)F,1-hexyl-3-methylimidazolium tetrafluoroborate,AAUfPO,CNc1ccccc1,N-methylaniline,,,,
wtWml,303.15,0.395,101.3,1.49166,Master and Malek (2020),Refractive index,Liquid,AAwscj,CCCCCC[n+]1ccn(C)c1.F[B-](F)(F)F,1-hexyl-3-methylimidazolium tetrafluoroborate,AAUfPO,CNc1ccccc1,N-methylaniline,,,,
wtWml,303.15,0.501,101.3,1.47876,Master and Malek (2020),Refractive index,Liquid,AAwscj,CCCCCC[n+]1ccn(C)c1.F[B-](F)(F)F,1-hexyl-3-methylimidazolium tetrafluoroborate,AAUfPO,CNc1ccccc1,N-methylaniline,,,,
wtWml,303.15,0.6034,101.3,1.46748,Master and Malek (2020),Refractive index,Liquid,AAwscj,CCCCCC[n+]1ccn(C)c1.F[B-](F)(F)F,1-hexyl-3-methylimidazolium tetrafluoroborate,AAUfPO,CNc1ccccc1,N-methylaniline,,,,
wtWml,303.15,0.7024,101.3,1.45835,Master and Malek (2020),Refractive index,Liquid,AAwscj,CCCCCC[n+]1ccn(C)c1.F[B-](F)(F)F,1-hexyl-3-methylimidazolium tetrafluoroborate,AAUfPO,CNc1ccccc1,N-methylaniline,,,,
wtWml,303.15,0.804,101.3,1.44909,Master and Malek (2020),Refractive index,Liquid,AAwscj,CCCCCC[n+]1ccn(C)c1.F[B-](F)(F)F,1-hexyl-3-methylimidazolium tetrafluoroborate,AAUfPO,CNc1ccccc1,N-methylaniline,,,,
wtWml,303.15,0.8984,101.3,1.43974,Master and Malek (2020),Refractive index,Liquid,AAwscj,CCCCCC[n+]1ccn(C)c1.F[B-](F)(F)F,1-hexyl-3-methylimidazolium tetrafluoroborate,AAUfPO,CNc1ccccc1,N-methylaniline,,,,
wtWml,303.15,1,101.3,1.4265,Master and Malek (2020),Refractive index,Liquid,AAwscj,CCCCCC[n+]1ccn(C)c1.F[B-](F)(F)F,1-hexyl-3-methylimidazolium tetrafluoroborate,AAUfPO,CNc1ccccc1,N-methylaniline,,,,
wtWml,308.15,0,101.3,1.56464,Master and Malek (2020),Refractive index,Liquid,AAwscj,CCCCCC[n+]1ccn(C)c1.F[B-](F)(F)F,1-hexyl-3-methylimidazolium tetrafluoroborate,AAUfPO,CNc1ccccc1,N-methylaniline,,,,
wtWml,308.15,0.1058,101.3,1.54218,Master and Malek (2020),Refractive index,Liquid,AAwscj,CCCCCC[n+]1ccn(C)c1.F[B-](F)(F)F,1-hexyl-3-methylimidazolium tetrafluoroborate,AAUfPO,CNc1ccccc1,N-methylaniline,,,,
wtWml,308.15,0.2201,101.3,1.51882,Master and Malek (2020),Refractive index,Liquid,AAwscj,CCCCCC[n+]1ccn(C)c1.F[B-](F)(F)F,1-hexyl-3-methylimidazolium tetrafluoroborate,AAUfPO,CNc1ccccc1,N-methylaniline,,,,
wtWml,308.15,0.3079,101.3,1.50268,Master and Malek (2020),Refractive index,Liquid,AAwscj,CCCCCC[n+]1ccn(C)c1.F[B-](F)(F)F,1-hexyl-3-methylimidazolium tetrafluoroborate,AAUfPO,CNc1ccccc1,N-methylaniline,,,,
wtWml,308.15,0.395,101.3,1.4901,Master and Malek (2020),Refractive index,Liquid,AAwscj,CCCCCC[n+]1ccn(C)c1.F[B-](F)(F)F,1-hexyl-3-methylimidazolium tetrafluoroborate,AAUfPO,CNc1ccccc1,N-methylaniline,,,,
wtWml,308.15,0.501,101.3,1.47716,Master and Malek (2020),Refractive index,Liquid,AAwscj,CCCCCC[n+]1ccn(C)c1.F[B-](F)(F)F,1-hexyl-3-methylimidazolium tetrafluoroborate,AAUfPO,CNc1ccccc1,N-methylaniline,,,,
wtWml,308.15,0.6034,101.3,1.46639,Master and Malek (2020),Refractive index,Liquid,AAwscj,CCCCCC[n+]1ccn(C)c1.F[B-](F)(F)F,1-hexyl-3-methylimidazolium tetrafluoroborate,AAUfPO,CNc1ccccc1,N-methylaniline,,,,
wtWml,308.15,0.7024,101.3,1.45695,Master and Malek (2020),Refractive index,Liquid,AAwscj,CCCCCC[n+]1ccn(C)c1.F[B-](F)(F)F,1-hexyl-3-methylimidazolium tetrafluoroborate,AAUfPO,CNc1ccccc1,N-methylaniline,,,,
wtWml,308.15,0.804,101.3,1.44796,Master and Malek (2020),Refractive index,Liquid,AAwscj,CCCCCC[n+]1ccn(C)c1.F[B-](F)(F)F,1-hexyl-3-methylimidazolium tetrafluoroborate,AAUfPO,CNc1ccccc1,N-methylaniline,,,,
wtWml,308.15,0.8984,101.3,1.43854,Master and Malek (2020),Refractive index,Liquid,AAwscj,CCCCCC[n+]1ccn(C)c1.F[B-](F)(F)F,1-hexyl-3-methylimidazolium tetrafluoroborate,AAUfPO,CNc1ccccc1,N-methylaniline,,,,
wtWml,308.15,1,101.3,1.42497,Master and Malek (2020),Refractive index,Liquid,AAwscj,CCCCCC[n+]1ccn(C)c1.F[B-](F)(F)F,1-hexyl-3-methylimidazolium tetrafluoroborate,AAUfPO,CNc1ccccc1,N-methylaniline,,,,
wtWml,313.15,0,101.3,1.56226,Master and Malek (2020),Refractive index,Liquid,AAwscj,CCCCCC[n+]1ccn(C)c1.F[B-](F)(F)F,1-hexyl-3-methylimidazolium tetrafluoroborate,AAUfPO,CNc1ccccc1,N-methylaniline,,,,
wtWml,313.15,0.1058,101.3,1.54052,Master and Malek (2020),Refractive index,Liquid,AAwscj,CCCCCC[n+]1ccn(C)c1.F[B-](F)(F)F,1-hexyl-3-methylimidazolium tetrafluoroborate,AAUfPO,CNc1ccccc1,N-methylaniline,,,,
wtWml,313.15,0.2201,101.3,1.51746,Master and Malek (2020),Refractive index,Liquid,AAwscj,CCCCCC[n+]1ccn(C)c1.F[B-](F)(F)F,1-hexyl-3-methylimidazolium tetrafluoroborate,AAUfPO,CNc1ccccc1,N-methylaniline,,,,
wtWml,313.15,0.3079,101.3,1.50181,Master and Malek (2020),Refractive index,Liquid,AAwscj,CCCCCC[n+]1ccn(C)c1.F[B-](F)(F)F,1-hexyl-3-methylimidazolium tetrafluoroborate,AAUfPO,CNc1ccccc1,N-methylaniline,,,,
wtWml,313.15,0.395,101.3,1.48841,Master and Malek (2020),Refractive index,Liquid,AAwscj,CCCCCC[n+]1ccn(C)c1.F[B-](F)(F)F,1-hexyl-3-methylimidazolium tetrafluoroborate,AAUfPO,CNc1ccccc1,N-methylaniline,,,,
wtWml,313.15,0.501,101.3,1.47559,Master and Malek (2020),Refractive index,Liquid,AAwscj,CCCCCC[n+]1ccn(C)c1.F[B-](F)(F)F,1-hexyl-3-methylimidazolium tetrafluoroborate,AAUfPO,CNc1ccccc1,N-methylaniline,,,,
wtWml,313.15,0.6034,101.3,1.46485,Master and Malek (2020),Refractive index,Liquid,AAwscj,CCCCCC[n+]1ccn(C)c1.F[B-](F)(F)F,1-hexyl-3-methylimidazolium tetrafluoroborate,AAUfPO,CNc1ccccc1,N-methylaniline,,,,
wtWml,313.15,0.7024,101.3,1.45589,Master and Malek (2020),Refractive index,Liquid,AAwscj,CCCCCC[n+]1ccn(C)c1.F[B-](F)(F)F,1-hexyl-3-methylimidazolium tetrafluoroborate,AAUfPO,CNc1ccccc1,N-methylaniline,,,,
wtWml,313.15,0.804,101.3,1.44673,Master and Malek (2020),Refractive index,Liquid,AAwscj,CCCCCC[n+]1ccn(C)c1.F[B-](F)(F)F,1-hexyl-3-methylimidazolium tetrafluoroborate,AAUfPO,CNc1ccccc1,N-methylaniline,,,,
wtWml,313.15,0.8984,101.3,1.43723,Master and Malek (2020),Refractive index,Liquid,AAwscj,CCCCCC[n+]1ccn(C)c1.F[B-](F)(F)F,1-hexyl-3-methylimidazolium tetrafluoroborate,AAUfPO,CNc1ccccc1,N-methylaniline,,,,
wtWml,313.15,1,101.3,1.42368,Master and Malek (2020),Refractive index,Liquid,AAwscj,CCCCCC[n+]1ccn(C)c1.F[B-](F)(F)F,1-hexyl-3-methylimidazolium tetrafluoroborate,AAUfPO,CNc1ccccc1,N-methylaniline,,,,
wtWml,318.15,0,101.3,1.55997,Master and Malek (2020),Refractive index,Liquid,AAwscj,CCCCCC[n+]1ccn(C)c1.F[B-](F)(F)F,1-hexyl-3-methylimidazolium tetrafluoroborate,AAUfPO,CNc1ccccc1,N-methylaniline,,,,
wtWml,318.15,0.1058,101.3,1.53842,Master and Malek (2020),Refractive index,Liquid,AAwscj,CCCCCC[n+]1ccn(C)c1.F[B-](F)(F)F,1-hexyl-3-methylimidazolium tetrafluoroborate,AAUfPO,CNc1ccccc1,N-methylaniline,,,,
wtWml,318.15,0.2201,101.3,1.51564,Master and Malek (2020),Refractive index,Liquid,AAwscj,CCCCCC[n+]1ccn(C)c1.F[B-](F)(F)F,1-hexyl-3-methylimidazolium tetrafluoroborate,AAUfPO,CNc1ccccc1,N-methylaniline,,,,
wtWml,318.15,0.3079,101.3,1.50057,Master and Malek (2020),Refractive index,Liquid,AAwscj,CCCCCC[n+]1ccn(C)c1.F[B-](F)(F)F,1-hexyl-3-methylimidazolium tetrafluoroborate,AAUfPO,CNc1ccccc1,N-methylaniline,,,,
wtWml,318.15,0.395,101.3,1.48703,Master and Malek (2020),Refractive index,Liquid,AAwscj,CCCCCC[n+]1ccn(C)c1.F[B-](F)(F)F,1-hexyl-3-methylimidazolium tetrafluoroborate,AAUfPO,CNc1ccccc1,N-methylaniline,,,,
wtWml,318.15,0.501,101.3,1.47402,Master and Malek (2020),Refractive index,Liquid,AAwscj,CCCCCC[n+]1ccn(C)c1.F[B-](F)(F)F,1-hexyl-3-methylimidazolium tetrafluoroborate,AAUfPO,CNc1ccccc1,N-methylaniline,,,,
wtWml,318.15,0.6034,101.3,1.4633,Master and Malek (2020),Refractive index,Liquid,AAwscj,CCCCCC[n+]1ccn(C)c1.F[B-](F)(F)F,1-hexyl-3-methylimidazolium tetrafluoroborate,AAUfPO,CNc1ccccc1,N-methylaniline,,,,
wtWml,318.15,0.7024,101.3,1.45445,Master and Malek (2020),Refractive index,Liquid,AAwscj,CCCCCC[n+]1ccn(C)c1.F[B-](F)(F)F,1-hexyl-3-methylimidazolium tetrafluoroborate,AAUfPO,CNc1ccccc1,N-methylaniline,,,,
wtWml,318.15,0.804,101.3,1.44539,Master and Malek (2020),Refractive index,Liquid,AAwscj,CCCCCC[n+]1ccn(C)c1.F[B-](F)(F)F,1-hexyl-3-methylimidazolium tetrafluoroborate,AAUfPO,CNc1ccccc1,N-methylaniline,,,,
wtWml,318.15,0.8984,101.3,1.43646,Master and Malek (2020),Refractive index,Liquid,AAwscj,CCCCCC[n+]1ccn(C)c1.F[B-](F)(F)F,1-hexyl-3-methylimidazolium tetrafluoroborate,AAUfPO,CNc1ccccc1,N-methylaniline,,,,
wtWml,318.15,1,101.3,1.42268,Master and Malek (2020),Refractive index,Liquid,AAwscj,CCCCCC[n+]1ccn(C)c1.F[B-](F)(F)F,1-hexyl-3-methylimidazolium tetrafluoroborate,AAUfPO,CNc1ccccc1,N-methylaniline,,,,
wtWml,323.15,0,101.3,1.55725,Master and Malek (2020),Refractive index,Liquid,AAwscj,CCCCCC[n+]1ccn(C)c1.F[B-](F)(F)F,1-hexyl-3-methylimidazolium tetrafluoroborate,AAUfPO,CNc1ccccc1,N-methylaniline,,,,
wtWml,323.15,0.1058,101.3,1.53628,Master and Malek (2020),Refractive index,Liquid,AAwscj,CCCCCC[n+]1ccn(C)c1.F[B-](F)(F)F,1-hexyl-3-methylimidazolium tetrafluoroborate,AAUfPO,CNc1ccccc1,N-methylaniline,,,,
wtWml,323.15,0.2201,101.3,1.51384,Master and Malek (2020),Refractive index,Liquid,AAwscj,CCCCCC[n+]1ccn(C)c1.F[B-](F)(F)F,1-hexyl-3-methylimidazolium tetrafluoroborate,AAUfPO,CNc1ccccc1,N-methylaniline,,,,
wtWml,323.15,0.3079,101.3,1.49889,Master and Malek (2020),Refractive index,Liquid,AAwscj,CCCCCC[n+]1ccn(C)c1.F[B-](F)(F)F,1-hexyl-3-methylimidazolium tetrafluoroborate,AAUfPO,CNc1ccccc1,N-methylaniline,,,,
wtWml,323.15,0.395,101.3,1.48558,Master and Malek (2020),Refractive index,Liquid,AAwscj,CCCCCC[n+]1ccn(C)c1.F[B-](F)(F)F,1-hexyl-3-methylimidazolium tetrafluoroborate,AAUfPO,CNc1ccccc1,N-methylaniline,,,,
wtWml,323.15,0.501,101.3,1.47248,Master and Malek (2020),Refractive index,Liquid,AAwscj,CCCCCC[n+]1ccn(C)c1.F[B-](F)(F)F,1-hexyl-3-methylimidazolium tetrafluoroborate,AAUfPO,CNc1ccccc1,N-methylaniline,,,,
wtWml,323.15,0.6034,101.3,1.46181,Master and Malek (2020),Refractive index,Liquid,AAwscj,CCCCCC[n+]1ccn(C)c1.F[B-](F)(F)F,1-hexyl-3-methylimidazolium tetrafluoroborate,AAUfPO,CNc1ccccc1,N-methylaniline,,,,
wtWml,323.15,0.7024,101.3,1.45314,Master and Malek (2020),Refractive index,Liquid,AAwscj,CCCCCC[n+]1ccn(C)c1.F[B-](F)(F)F,1-hexyl-3-methylimidazolium tetrafluoroborate,AAUfPO,CNc1ccccc1,N-methylaniline,,,,
wtWml,323.15,0.804,101.3,1.44427,Master and Malek (2020),Refractive index,Liquid,AAwscj,CCCCCC[n+]1ccn(C)c1.F[B-](F)(F)F,1-hexyl-3-methylimidazolium tetrafluoroborate,AAUfPO,CNc1ccccc1,N-methylaniline,,,,
wtWml,323.15,0.8984,101.3,1.43529,Master and Malek (2020),Refractive index,Liquid,AAwscj,CCCCCC[n+]1ccn(C)c1.F[B-](F)(F)F,1-hexyl-3-methylimidazolium tetrafluoroborate,AAUfPO,CNc1ccccc1,N-methylaniline,,,,
wtWml,323.15,1,101.3,1.42126,Master and Malek (2020),Refractive index,Liquid,AAwscj,CCCCCC[n+]1ccn(C)c1.F[B-](F)(F)F,1-hexyl-3-methylimidazolium tetrafluoroborate,AAUfPO,CNc1ccccc1,N-methylaniline,,,,
