Repository: kamranayazheydarov/ILTHERMO-data

# ILThermo Data Processing

This project processes JSON files containing density data and merges them into CSV files. It also updates the CSV files with metadata and SMILES strings for compounds.

## main_functions.py

This script contains the main functions for processing the density data.

## File Descriptions

### #file:compounds.csv

This file contains compound information with the following headers:
- `id` (integer): The unique identifier for each compound.
- `smiles` (string): The SMILES string representation of the compound.

File: refindex_csv_data/refindex_setid_wvgIH.csv
setid,"Temperature, K",Mole fraction of N-(2-methoxyethyl)-N-methylpyrrolidinium dicyanamide,"Pressure, kPa",Refractive index (Na D-line),reference,propertiy,phases,compound id 1,smile 1,compound name 1,compound id 2,smile 2,compound name 2,compound id 3,smile 3,compound name 3,Unnamed: 13
wvgIH,288.15,0,100,1.345,Fang et al. (2022),Refractive index,Liquid,AAoWKo,[N-](C#N)C#N.COCC[N+]1(CCCC1)C,N-(2-methoxyethyl)-N-methylpyrrolidinium dicyanamide,AAHueB,CC#N,acetonitrile,,,,
wvgIH,288.15,0.1001,100,1.4055,Fang et al. (2022),Refractive index,Liquid,AAoWKo,[N-](C#N)C#N.COCC[N+]1(CCCC1)C,N-(2-methoxyethyl)-N-methylpyrrolidinium dicyanamide,AAHueB,CC#N,acetonitrile,,,,
wvgIH,288.15,0.2,100,1.4408,Fang et al. (2022),Refractive index,Liquid,AAoWKo,[N-](C#N)C#N.COCC[N+]1(CCCC1)C,N-(2-methoxyethyl)-N-methylpyrrolidinium dicyanamide,AAHueB,CC#N,acetonitrile,,,,
wvgIH,288.15,0.3,100,1.4591,Fang et al. (2022),Refractive index,Liquid,AAoWKo,[N-](C#N)C#N.COCC[N+]1(CCCC1)C,N-(2-methoxyethyl)-N-methylpyrrolidinium dicyanamide,AAHueB,CC#N,acetonitrile,,,,
wvgIH,288.15,0.4,100,1.4757,Fang et al. (2022),Refractive index,Liquid,AAoWKo,[N-](C#N)C#N.COCC[N+]1(CCCC1)C,N-(2-methoxyethyl)-N-methylpyrrolidinium dicyanamide,AAHueB,CC#N,acetonitrile,,,,
wvgIH,288.15,0.5002,100,1.4885,Fang et al. (2022),Refractive index,Liquid,AAoWKo,[N-](C#N)C#N.COCC[N+]1(CCCC1)C,N-(2-methoxyethyl)-N-methylpyrrolidinium dicyanamide,AAHueB,CC#N,acetonitrile,,,,
wvgIH,288.15,0.6002,100,1.499,Fang et al. (2022),Refractive index,Liquid,AAoWKo,[N-](C#N)C#N.COCC[N+]1(CCCC1)C,N-(2-methoxyethyl)-N-methylpyrrolidinium dicyanamide,AAHueB,CC#N,acetonitrile,,,,
wvgIH,288.15,0.7001,100,1.5061,Fang et al. (2022),Refractive index,Liquid,AAoWKo,[N-](C#N)C#N.COCC[N+]1(CCCC1)C,N-(2-methoxyethyl)-N-methylpyrrolidinium dicyanamide,AAHueB,CC#N,acetonitrile,,,,
wvgIH,288.15,0.8,100,1.5127,Fang et al. (2022),Refractive index,Liquid,AAoWKo,[N-](C#N)C#N.COCC[N+]1(CCCC1)C,N-(2-methoxyethyl)-N-methylpyrrolidinium dicyanamide,AAHueB,CC#N,acetonitrile,,,,
wvgIH,288.15,0.8999,100,1.5168,Fang et al. (2022),Refractive index,Liquid,AAoWKo,[N-](C#N)C#N.COCC[N+]1(CCCC1)C,N-(2-methoxyethyl)-N-methylpyrrolidinium dicyanamide,AAHueB,CC#N,acetonitrile,,,,
wvgIH,288.15,1,100,1.5192,Fang et al. (2022),Refractive index,Liquid,AAoWKo,[N-](C#N)C#N.COCC[N+]1(CCCC1)C,N-(2-methoxyethyl)-N-methylpyrrolidinium dicyanamide,AAHueB,CC#N,acetonitrile,,,,
wvgIH,293.15,0,100,1.3428,Fang et al. (2022),Refractive index,Liquid,AAoWKo,[N-](C#N)C#N.COCC[N+]1(CCCC1)C,N-(2-methoxyethyl)-N-methylpyrrolidinium dicyanamide,AAHueB,CC#N,acetonitrile,,,,
wvgIH,293.15,0.1001,100,1.4039,Fang et al. (2022),Refractive index,Liquid,AAoWKo,[N-](C#N)C#N.COCC[N+]1(CCCC1)C,N-(2-methoxyethyl)-N-methylpyrrolidinium dicyanamide,AAHueB,CC#N,acetonitrile,,,,
wvgIH,293.15,0.2,100,1.4395,Fang et al. (2022),Refractive index,Liquid,AAoWKo,[N-](C#N)C#N.COCC[N+]1(CCCC1)C,N-(2-methoxyethyl)-N-methylpyrrolidinium dicyanamide,AAHueB,CC#N,acetonitrile,,,,
wvgIH,293.15,0.3,100,1.458,Fang et al. (2022),Refractive index,Liquid,AAoWKo,[N-](C#N)C#N.COCC[N+]1(CCCC1)C,N-(2-methoxyethyl)-N-methylpyrrolidinium dicyanamide,AAHueB,CC#N,acetonitrile,,,,
wvgIH,293.15,0.4,100,1.475,Fang et al. (2022),Refractive index,Liquid,AAoWKo,[N-](C#N)C#N.COCC[N+]1(CCCC1)C,N-(2-methoxyethyl)-N-methylpyrrolidinium dicyanamide,AAHueB,CC#N,acetonitrile,,,,
wvgIH,293.15,0.5002,100,1.4874,Fang et al. (2022),Refractive index,Liquid,AAoWKo,[N-](C#N)C#N.COCC[N+]1(CCCC1)C,N-(2-methoxyethyl)-N-methylpyrrolidinium dicyanamide,AAHueB,CC#N,acetonitrile,,,,
wvgIH,293.15,0.6002,100,1.4972,Fang et al. (2022),Refractive index,Liquid,AAoWKo,[N-](C#N)C#N.COCC[N+]1(CCCC1)C,N-(2-methoxyethyl)-N-methylpyrrolidinium dicyanamide,AAHueB,CC#N,acetonitrile,,,,
wvgIH,293.15,0.7001,100,1.5049,Fang et al. (2022),Refractive index,Liquid,AAoWKo,[N-](C#N)C#N.COCC[N+]1(CCCC1)C,N-(2-methoxyethyl)-N-methylpyrrolidinium dicyanamide,AAHueB,CC#N,acetonitrile,,,,
wvgIH,293.15,0.8,100,1.5106,Fang et al. (2022),Refractive index,Liquid,AAoWKo,[N-](C#N)C#N.COCC[N+]1(CCCC1)C,N-(2-methoxyethyl)-N-methylpyrrolidinium dicyanamide,AAHueB,CC#N,acetonitrile,,,,
wvgIH,293.15,0.8999,100,1.5151,Fang et al. (2022),Refractive index,Liquid,AAoWKo,[N-](C#N)C#N.COCC[N+]1(CCCC1)C,N-(2-methoxyethyl)-N-methylpyrrolidinium dicyanamide,AAHueB,CC#N,acetonitrile,,,,
wvgIH,293.15,1,100,1.5181,Fang et al. (2022),Refractive index,Liquid,AAoWKo,[N-](C#N)C#N.COCC[N+]1(CCCC1)C,N-(2-methoxyethyl)-N-methylpyrrolidinium dicyanamide,AAHueB,CC#N,acetonitrile,,,,
wvgIH,298.15,0,100,1.341,Fang et al. (2022),Refractive index,Liquid,AAoWKo,[N-](C#N)C#N.COCC[N+]1(CCCC1)C,N-(2-methoxyethyl)-N-methylpyrrolidinium dicyanamide,AAHueB,CC#N,acetonitrile,,,,
wvgIH,298.15,0.1001,100,1.401,Fang et al. (2022),Refractive index,Liquid,AAoWKo,[N-](C#N)C#N.COCC[N+]1(CCCC1)C,N-(2-methoxyethyl)-N-methylpyrrolidinium dicyanamide,AAHueB,CC#N,acetonitrile,,,,
wvgIH,298.15,0.2,100,1.4342,Fang et al. (2022),Refractive index,Liquid,AAoWKo,[N-](C#N)C#N.COCC[N+]1(CCCC1)C,N-(2-methoxyethyl)-N-methylpyrrolidinium dicyanamide,AAHueB,CC#N,acetonitrile,,,,
wvgIH,298.15,0.3,100,1.4559,Fang et al. (2022),Refractive index,Liquid,AAoWKo,[N-](C#N)C#N.COCC[N+]1(CCCC1)C,N-(2-methoxyethyl)-N-methylpyrrolidinium dicyanamide,AAHueB,CC#N,acetonitrile,,,,
wvgIH,298.15,0.4,100,1.473,Fang et al. (2022),Refractive index,Liquid,AAoWKo,[N-](C#N)C#N.COCC[N+]1(CCCC1)C,N-(2-methoxyethyl)-N-methylpyrrolidinium dicyanamide,AAHueB,CC#N,acetonitrile,,,,
wvgIH,298.15,0.5002,100,1.4859,Fang et al. (2022),Refractive index,Liquid,AAoWKo,[N-](C#N)C#N.COCC[N+]1(CCCC1)C,N-(2-methoxyethyl)-N-methylpyrrolidinium dicyanamide,AAHueB,CC#N,acetonitrile,,,,
wvgIH,298.15,0.6002,100,1.4956,Fang et al. (2022),Refractive index,Liquid,AAoWKo,[N-](C#N)C#N.COCC[N+]1(CCCC1)C,N-(2-methoxyethyl)-N-methylpyrrolidinium dicyanamide,AAHueB,CC#N,acetonitrile,,,,
wvgIH,298.15,0.7001,100,1.503,Fang et al. (2022),Refractive index,Liquid,AAoWKo,[N-](C#N)C#N.COCC[N+]1(CCCC1)C,N-(2-methoxyethyl)-N-methylpyrrolidinium dicyanamide,AAHueB,CC#N,acetonitrile,,,,
wvgIH,298.15,0.8,100,1.509,Fang et al. (2022),Refractive index,Liquid,AAoWKo,[N-](C#N)C#N.COCC[N+]1(CCCC1)C,N-(2-methoxyethyl)-N-methylpyrrolidinium dicyanamide,AAHueB,CC#N,acetonitrile,,,,
wvgIH,298.15,0.8999,100,1.5141,Fang et al. (2022),Refractive index,Liquid,AAoWKo,[N-](C#N)C#N.COCC[N+]1(CCCC1)C,N-(2-methoxyethyl)-N-methylpyrrolidinium dicyanamide,AAHueB,CC#N,acetonitrile,,,,
wvgIH,298.15,1,100,1.5169,Fang et al. (2022),Refractive index,Liquid,AAoWKo,[N-](C#N)C#N.COCC[N+]1(CCCC1)C,N-(2-methoxyethyl)-N-methylpyrrolidinium dicyanamide,AAHueB,CC#N,acetonitrile,,,,
wvgIH,303.15,0,100,1.3384,Fang et al. (2022),Refractive index,Liquid,AAoWKo,[N-](C#N)C#N.COCC[N+]1(CCCC1)C,N-(2-methoxyethyl)-N-methylpyrrolidinium dicyanamide,AAHueB,CC#N,acetonitrile,,,,
wvgIH,303.15,0.1001,100,1.3995,Fang et al. (2022),Refractive index,Liquid,AAoWKo,[N-](C#N)C#N.COCC[N+]1(CCCC1)C,N-(2-methoxyethyl)-N-methylpyrrolidinium dicyanamide,AAHueB,CC#N,acetonitrile,,,,
wvgIH,303.15,0.2,100,1.4329,Fang et al. (2022),Refractive index,Liquid,AAoWKo,[N-](C#N)C#N.COCC[N+]1(CCCC1)C,N-(2-methoxyethyl)-N-methylpyrrolidinium dicyanamide,AAHueB,CC#N,acetonitrile,,,,
wvgIH,303.15,0.3,100,1.4548,Fang et al. (2022),Refractive index,Liquid,AAoWKo,[N-](C#N)C#N.COCC[N+]1(CCCC1)C,N-(2-methoxyethyl)-N-methylpyrrolidinium dicyanamide,AAHueB,CC#N,acetonitrile,,,,
wvgIH,303.15,0.4,100,1.4715,Fang et al. (2022),Refractive index,Liquid,AAoWKo,[N-](C#N)C#N.COCC[N+]1(CCCC1)C,N-(2-methoxyethyl)-N-methylpyrrolidinium dicyanamide,AAHueB,CC#N,acetonitrile,,,,
wvgIH,303.15,0.5002,100,1.4847,Fang et al. (2022),Refractive index,Liquid,AAoWKo,[N-](C#N)C#N.COCC[N+]1(CCCC1)C,N-(2-methoxyethyl)-N-methylpyrrolidinium dicyanamide,AAHueB,CC#N,acetonitrile,,,,
wvgIH,303.15,0.6002,100,1.494,Fang et al. (2022),Refractive index,Liquid,AAoWKo,[N-](C#N)C#N.COCC[N+]1(CCCC1)C,N-(2-methoxyethyl)-N-methylpyrrolidinium dicyanamide,AAHueB,CC#N,acetonitrile,,,,
wvgIH,303.15,0.7001,100,1.5018,Fang et al. (2022),Refractive index,Liquid,AAoWKo,[N-](C#N)C#N.COCC[N+]1(CCCC1)C,N-(2-methoxyethyl)-N-methylpyrrolidinium dicyanamide,AAHueB,CC#N,acetonitrile,,,,
wvgIH,303.15,0.8,100,1.5077,Fang et al. (2022),Refractive index,Liquid,AAoWKo,[N-](C#N)C#N.COCC[N+]1(CCCC1)C,N-(2-methoxyethyl)-N-methylpyrrolidinium dicyanamide,AAHueB,CC#N,acetonitrile,,,,
wvgIH,303.15,0.8999,100,1.5123,Fang et al. (2022),Refractive index,Liquid,AAoWKo,[N-](C#N)C#N.COCC[N+]1(CCCC1)C,N-(2-methoxyethyl)-N-methylpyrrolidinium dicyanamide,AAHueB,CC#N,acetonitrile,,,,
wvgIH,303.15,1,100,1.5159,Fang et al. (2022),Refractive index,Liquid,AAoWKo,[N-](C#N)C#N.COCC[N+]1(CCCC1)C,N-(2-methoxyethyl)-N-methylpyrrolidinium dicyanamide,AAHueB,CC#N,acetonitrile,,,,
wvgIH,308.15,0,100,1.336,Fang et al. (2022),Refractive index,Liquid,AAoWKo,[N-](C#N)C#N.COCC[N+]1(CCCC1)C,N-(2-methoxyethyl)-N-methylpyrrolidinium dicyanamide,AAHueB,CC#N,acetonitrile,,,,
wvgIH,308.15,0.1001,100,1.3958,Fang et al. (2022),Refractive index,Liquid,AAoWKo,[N-](C#N)C#N.COCC[N+]1(CCCC1)C,N-(2-methoxyethyl)-N-methylpyrrolidinium dicyanamide,AAHueB,CC#N,acetonitrile,,,,
wvgIH,308.15,0.2,100,1.4309,Fang et al. (2022),Refractive index,Liquid,AAoWKo,[N-](C#N)C#N.COCC[N+]1(CCCC1)C,N-(2-methoxyethyl)-N-methylpyrrolidinium dicyanamide,AAHueB,CC#N,acetonitrile,,,,
wvgIH,308.15,0.3,100,1.4529,Fang et al. (2022),Refractive index,Liquid,AAoWKo,[N-](C#N)C#N.COCC[N+]1(CCCC1)C,N-(2-methoxyethyl)-N-methylpyrrolidinium dicyanamide,AAHueB,CC#N,acetonitrile,,,,
wvgIH,308.15,0.4,100,1.4701,Fang et al. (2022),Refractive index,Liquid,AAoWKo,[N-](C#N)C#N.COCC[N+]1(CCCC1)C,N-(2-methoxyethyl)-N-methylpyrrolidinium dicyanamide,AAHueB,CC#N,acetonitrile,,,,
wvgIH,308.15,0.5002,100,1.483,Fang et al. (2022),Refractive index,Liquid,AAoWKo,[N-](C#N)C#N.COCC[N+]1(CCCC1)C,N-(2-methoxyethyl)-N-methylpyrrolidinium dicyanamide,AAHueB,CC#N,acetonitrile,,,,
wvgIH,308.15,0.6002,100,1.4928,Fang et al. (2022),Refractive index,Liquid,AAoWKo,[N-](C#N)C#N.COCC[N+]1(CCCC1)C,N-(2-methoxyethyl)-N-methylpyrrolidinium dicyanamide,AAHueB,CC#N,acetonitrile,,,,
wvgIH,308.15,0.7001,100,1.5004,Fang et al. (2022),Refractive index,Liquid,AAoWKo,[N-](C#N)C#N.COCC[N+]1(CCCC1)C,N-(2-methoxyethyl)-N-methylpyrrolidinium dicyanamide,AAHueB,CC#N,acetonitrile,,,,
wvgIH,308.15,0.8,100,1.5061,Fang et al. (2022),Refractive index,Liquid,AAoWKo,[N-](C#N)C#N.COCC[N+]1(CCCC1)C,N-(2-methoxyethyl)-N-methylpyrrolidinium dicyanamide,AAHueB,CC#N,acetonitrile,,,,
wvgIH,308.15,0.8999,100,1.5111,Fang et al. (2022),Refractive index,Liquid,AAoWKo,[N-](C#N)C#N.COCC[N+]1(CCCC1)C,N-(2-methoxyethyl)-N-methylpyrrolidinium dicyanamide,AAHueB,CC#N,acetonitrile,,,,
wvgIH,308.15,1,100,1.5148,Fang et al. (2022),Refractive index,Liquid,AAoWKo,[N-](C#N)C#N.COCC[N+]1(CCCC1)C,N-(2-methoxyethyl)-N-methylpyrrolidinium dicyanamide,AAHueB,CC#N,acetonitrile,,,,
wvgIH,313.15,0,100,1.3341,Fang et al. (2022),Refractive index,Liquid,AAoWKo,[N-](C#N)C#N.COCC[N+]1(CCCC1)C,N-(2-methoxyethyl)-N-methylpyrrolidinium dicyanamide,AAHueB,CC#N,acetonitrile,,,,
wvgIH,313.15,0.1001,100,1.3939,Fang et al. (2022),Refractive index,Liquid,AAoWKo,[N-](C#N)C#N.COCC[N+]1(CCCC1)C,N-(2-methoxyethyl)-N-methylpyrrolidinium dicyanamide,AAHueB,CC#N,acetonitrile,,,,
wvgIH,313.15,0.2,100,1.4288,Fang et al. (2022),Refractive index,Liquid,AAoWKo,[N-](C#N)C#N.COCC[N+]1(CCCC1)C,N-(2-methoxyethyl)-N-methylpyrrolidinium dicyanamide,AAHueB,CC#N,acetonitrile,,,,
wvgIH,313.15,0.3,100,1.4512,Fang et al. (2022),Refractive index,Liquid,AAoWKo,[N-](C#N)C#N.COCC[N+]1(CCCC1)C,N-(2-methoxyethyl)-N-methylpyrrolidinium dicyanamide,AAHueB,CC#N,acetonitrile,,,,
wvgIH,313.15,0.4,100,1.4679,Fang et al. (2022),Refractive index,Liquid,AAoWKo,[N-](C#N)C#N.COCC[N+]1(CCCC1)C,N-(2-methoxyethyl)-N-methylpyrrolidinium dicyanamide,AAHueB,CC#N,acetonitrile,,,,
wvgIH,313.15,0.5002,100,1.4812,Fang et al. (2022),Refractive index,Liquid,AAoWKo,[N-](C#N)C#N.COCC[N+]1(CCCC1)C,N-(2-methoxyethyl)-N-methylpyrrolidinium dicyanamide,AAHueB,CC#N,acetonitrile,,,,
wvgIH,313.15,0.6002,100,1.4912,Fang et al. (2022),Refractive index,Liquid,AAoWKo,[N-](C#N)C#N.COCC[N+]1(CCCC1)C,N-(2-methoxyethyl)-N-methylpyrrolidinium dicyanamide,AAHueB,CC#N,acetonitrile,,,,
wvgIH,313.15,0.7001,100,1.4989,Fang et al. (2022),Refractive index,Liquid,AAoWKo,[N-](C#N)C#N.COCC[N+]1(CCCC1)C,N-(2-methoxyethyl)-N-methylpyrrolidinium dicyanamide,AAHueB,CC#N,acetonitrile,,,,
wvgIH,313.15,0.8,100,1.5048,Fang et al. (2022),Refractive index,Liquid,AAoWKo,[N-](C#N)C#N.COCC[N+]1(CCCC1)C,N-(2-methoxyethyl)-N-methylpyrrolidinium dicyanamide,AAHueB,CC#N,acetonitrile,,,,
wvgIH,313.15,0.8999,100,1.5098,Fang et al. (2022),Refractive index,Liquid,AAoWKo,[N-](C#N)C#N.COCC[N+]1(CCCC1)C,N-(2-methoxyethyl)-N-methylpyrrolidinium dicyanamide,AAHueB,CC#N,acetonitrile,,,,
wvgIH,313.15,1,100,1.5138,Fang et al. (2022),Refractive index,Liquid,AAoWKo,[N-](C#N)C#N.COCC[N+]1(CCCC1)C,N-(2-methoxyethyl)-N-methylpyrrolidinium dicyanamide,AAHueB,CC#N,acetonitrile,,,,
wvgIH,318.15,0,100,1.3319,Fang et al. (2022),Refractive index,Liquid,AAoWKo,[N-](C#N)C#N.COCC[N+]1(CCCC1)C,N-(2-methoxyethyl)-N-methylpyrrolidinium dicyanamide,AAHueB,CC#N,acetonitrile,,,,
wvgIH,318.15,0.1001,100,1.3918,Fang et al. (2022),Refractive index,Liquid,AAoWKo,[N-](C#N)C#N.COCC[N+]1(CCCC1)C,N-(2-methoxyethyl)-N-methylpyrrolidinium dicyanamide,AAHueB,CC#N,acetonitrile,,,,
wvgIH,318.15,0.2,100,1.427,Fang et al. (2022),Refractive index,Liquid,AAoWKo,[N-](C#N)C#N.COCC[N+]1(CCCC1)C,N-(2-methoxyethyl)-N-methylpyrrolidinium dicyanamide,AAHueB,CC#N,acetonitrile,,,,
wvgIH,318.15,0.3,100,1.4497,Fang et al. (2022),Refractive index,Liquid,AAoWKo,[N-](C#N)C#N.COCC[N+]1(CCCC1)C,N-(2-methoxyethyl)-N-methylpyrrolidinium dicyanamide,AAHueB,CC#N,acetonitrile,,,,
wvgIH,318.15,0.4,100,1.4671,Fang et al. (2022),Refractive index,Liquid,AAoWKo,[N-](C#N)C#N.COCC[N+]1(CCCC1)C,N-(2-methoxyethyl)-N-methylpyrrolidinium dicyanamide,AAHueB,CC#N,acetonitrile,,,,
wvgIH,318.15,0.5002,100,1.4799,Fang et al. (2022),Refractive index,Liquid,AAoWKo,[N-](C#N)C#N.COCC[N+]1(CCCC1)C,N-(2-methoxyethyl)-N-methylpyrrolidinium dicyanamide,AAHueB,CC#N,acetonitrile,,,,
wvgIH,318.15,0.6002,100,1.4895,Fang et al. (2022),Refractive index,Liquid,AAoWKo,[N-](C#N)C#N.COCC[N+]1(CCCC1)C,N-(2-methoxyethyl)-N-methylpyrrolidinium dicyanamide,AAHueB,CC#N,acetonitrile,,,,
wvgIH,318.15,0.7001,100,1.4975,Fang et al. (2022),Refractive index,Liquid,AAoWKo,[N-](C#N)C#N.COCC[N+]1(CCCC1)C,N-(2-methoxyethyl)-N-methylpyrrolidinium dicyanamide,AAHueB,CC#N,acetonitrile,,,,
wvgIH,318.15,0.8,100,1.5032,Fang et al. (2022),Refractive index,Liquid,AAoWKo,[N-](C#N)C#N.COCC[N+]1(CCCC1)C,N-(2-methoxyethyl)-N-methylpyrrolidinium dicyanamide,AAHueB,CC#N,acetonitrile,,,,
wvgIH,318.15,0.8999,100,1.5082,Fang et al. (2022),Refractive index,Liquid,AAoWKo,[N-](C#N)C#N.COCC[N+]1(CCCC1)C,N-(2-methoxyethyl)-N-methylpyrrolidinium dicyanamide,AAHueB,CC#N,acetonitrile,,,,
wvgIH,318.15,1,100,1.5126,Fang et al. (2022),Refractive index,Liquid,AAoWKo,[N-](C#N)C#N.COCC[N+]1(CCCC1)C,N-(2-methoxyethyl)-N-methylpyrrolidinium dicyanamide,AAHueB,CC#N,acetonitrile,,,,

File: refindex_csv_data/refindex_setid_wyMoH.csv
setid,Mole fraction of 1-ethyl-3-methylimidazolium thiocyanate,"Temperature, K","Pressure, kPa",Refractive index (Na D-line),reference,propertiy,phases,compound id 1,smile 1,compound name 1,compound id 2,smile 2,compound name 2,compound id 3,smile 3,compound name 3,Unnamed: 13
wyMoH,0.2,298.15,101,1.5974,Anantharaj and Banerjee (2011),Refractive index,Liquid,AAYrly,c1ccc2ncccc2c1,quinoline,AAgcST,CC[n+]1ccn(C)c1.N#C[S-],1-ethyl-3-methylimidazolium thiocyanate,,,,
wyMoH,0.3,298.15,101,1.5968,Anantharaj and Banerjee (2011),Refractive index,Liquid,AAYrly,c1ccc2ncccc2c1,quinoline,AAgcST,CC[n+]1ccn(C)c1.N#C[S-],1-ethyl-3-methylimidazolium thiocyanate,,,,
wyMoH,0.4,298.15,101,1.5756,Anantharaj and Banerjee (2011),Refractive index,Liquid,AAYrly,c1ccc2ncccc2c1,quinoline,AAgcST,CC[n+]1ccn(C)c1.N#C[S-],1-ethyl-3-methylimidazolium thiocyanate,,,,
wyMoH,0.5,298.15,101,1.5746,Anantharaj and Banerjee (2011),Refractive index,Liquid,AAYrly,c1ccc2ncccc2c1,quinoline,AAgcST,CC[n+]1ccn(C)c1.N#C[S-],1-ethyl-3-methylimidazolium thiocyanate,,,,
wyMoH,0.6,298.15,101,1.5727,Anantharaj and Banerjee (2011),Refractive index,Liquid,AAYrly,c1ccc2ncccc2c1,quinoline,AAgcST,CC[n+]1ccn(C)c1.N#C[S-],1-ethyl-3-methylimidazolium thiocyanate,,,,
wyMoH,0.7,298.15,101,1.5675,Anantharaj and Banerjee (2011),Refractive index,Liquid,AAYrly,c1ccc2ncccc2c1,quinoline,AAgcST,CC[n+]1ccn(C)c1.N#C[S-],1-ethyl-3-methylimidazolium thiocyanate,,,,
wyMoH,0.8,298.15,101,1.5587,Anantharaj and Banerjee (2011),Refractive index,Liquid,AAYrly,c1ccc2ncccc2c1,quinoline,AAgcST,CC[n+]1ccn(C)c1.N#C[S-],1-ethyl-3-methylimidazolium thiocyanate,,,,

File: refindex_csv_data/refindex_setid_xGZfp.csv
setid,"Temperature, K","Pressure, kPa","Wavelength, A",Refractive index,reference,propertiy,phases,compound id 1,smile 1,compound name 1,compound id 2,smile 2,compound name 2,compound id 3,smile 3,compound name 3,Unnamed: 13
xGZfp,285.208,100,632.8,1.3679,Tao et al. (2017a),Refractive index,Liquid mixture 1,Liquid mixture 2,,38,AAIsrh,CCO,ethanol,AAquMR,CCCC[n+]1ccccc1.F[B-](F)(F)F,1-butylpyridinium tetrafluoroborate,
xGZfp,286.713,100,632.8,1.368,Tao et al. (2017a),Refractive index,Liquid mixture 1,Liquid mixture 2,,38,AAIsrh,CCO,ethanol,AAquMR,CCCC[n+]1ccccc1.F[B-](F)(F)F,1-butylpyridinium tetrafluoroborate,
xGZfp,288.273,100,632.8,1.3682,Tao et al. (2017a),Refractive index,Liquid mixture 1,Liquid mixture 2,,38,AAIsrh,CCO,ethanol,AAquMR,CCCC[n+]1ccccc1.F[B-](F)(F)F,1-butylpyridinium tetrafluoroborate,
xGZfp,289.761,100,632.8,1.3685,Tao et al. (2017a),Refractive index,Liquid mixture 1,Liquid mixture 2,,38,AAIsrh,CCO,ethanol,AAquMR,CCCC[n+]1ccccc1.F[B-](F)(F)F,1-butylpyridinium tetrafluoroborate,
xGZfp,290.887,100,632.8,1.3689,Tao et al. (2017a),Refractive index,Liquid mixture 1,Liquid mixture 2,,38,AAIsrh,CCO,ethanol,AAquMR,CCCC[n+]1ccccc1.F[B-](F)(F)F,1-butylpyridinium tetrafluoroborate,
xGZfp,291.919,100,632.8,1.3694,Tao et al. (2017a),Refractive index,Liquid mixture 1,Liquid mixture 2,,38,AAIsrh,CCO,ethanol,AAquMR,CCCC[n+]1ccccc1.F[B-](F)(F)F,1-butylpyridinium tetrafluoroborate,
xGZfp,292.822,100,632.8,1.37,Tao et al. (2017a),Refractive index,Liquid mixture 1,Liquid mixture 2,,38,AAIsrh,CCO,ethanol,AAquMR,CCCC[n+]1ccccc1.F[B-](F)(F)F,1-butylpyridinium tetrafluoroborate,
xGZfp,293.556,100,632.8,1.3707,Tao et al. (2017a),Refractive index,Liquid mixture 1,Liquid mixture 2,,38,AAIsrh,CCO,ethanol,AAquMR,CCCC[n+]1ccccc1.F[B-](F)(F)F,1-butylpyridinium tetrafluoroborate,
xGZfp,294.146,100,632.8,1.3714,Tao et al. (2017a),Refractive index,Liquid mixture 1,Liquid mixture 2,,38,AAIsrh,CCO,ethanol,AAquMR,CCCC[n+]1ccccc1.F[B-](F)(F)F,1-butylpyridinium tetrafluoroborate,
xGZfp,294.691,100,632.8,1.3723,Tao et al. (2017a),Refractive index,Liquid mixture 1,Liquid mixture 2,,38,AAIsrh,CCO,ethanol,AAquMR,CCCC[n+]1ccccc1.F[B-](F)(F)F,1-butylpyridinium tetrafluoroborate,
xGZfp,295.154,100,632.8,1.3734,Tao et al. (2017a),Refractive index,Liquid mixture 1,Liquid mixture 2,,38,AAIsrh,CCO,ethanol,AAquMR,CCCC[n+]1ccccc1.F[B-](F)(F)F,1-butylpyridinium tetrafluoroborate,
xGZfp,295.344,100,632.8,1.3739,Tao et al. (2017a),Refractive index,Liquid mixture 1,Liquid mixture 2,,38,AAIsrh,CCO,ethanol,AAquMR,CCCC[n+]1ccccc1.F[B-](F)(F)F,1-butylpyridinium tetrafluoroborate,
xGZfp,295.473,100,632.8,1.3744,Tao et al. (2017a),Refractive index,Liquid mixture 1,Liquid mixture 2,,38,AAIsrh,CCO,ethanol,AAquMR,CCCC[n+]1ccccc1.F[B-](F)(F)F,1-butylpyridinium tetrafluoroborate,
xGZfp,295.57,100,632.8,1.3748,Tao et al. (2017a),Refractive index,Liquid mixture 1,Liquid mixture 2,,38,AAIsrh,CCO,ethanol,AAquMR,CCCC[n+]1ccccc1.F[B-](F)(F)F,1-butylpyridinium tetrafluoroborate,
xGZfp,295.661,100,632.8,1.3751,Tao et al. (2017a),Refractive index,Liquid mixture 1,Liquid mixture 2,,38,AAIsrh,CCO,ethanol,AAquMR,CCCC[n+]1ccccc1.F[B-](F)(F)F,1-butylpyridinium tetrafluoroborate,
xGZfp,295.745,100,632.8,1.3755,Tao et al. (2017a),Refractive index,Liquid mixture 1,Liquid mixture 2,,38,AAIsrh,CCO,ethanol,AAquMR,CCCC[n+]1ccccc1.F[B-](F)(F)F,1-butylpyridinium tetrafluoroborate,
xGZfp,295.816,100,632.8,1.3759,Tao et al. (2017a),Refractive index,Liquid mixture 1,Liquid mixture 2,,38,AAIsrh,CCO,ethanol,AAquMR,CCCC[n+]1ccccc1.F[B-](F)(F)F,1-butylpyridinium tetrafluoroborate,
xGZfp,295.868,100,632.8,1.3761,Tao et al. (2017a),Refractive index,Liquid mixture 1,Liquid mixture 2,,38,AAIsrh,CCO,ethanol,AAquMR,CCCC[n+]1ccccc1.F[B-](F)(F)F,1-butylpyridinium tetrafluoroborate,
xGZfp,295.942,100,632.8,1.3764,Tao et al. (2017a),Refractive index,Liquid mixture 1,Liquid mixture 2,,38,AAIsrh,CCO,ethanol,AAquMR,CCCC[n+]1ccccc1.F[B-](F)(F)F,1-butylpyridinium tetrafluoroborate,
xGZfp,295.986,100,632.8,1.3767,Tao et al. (2017a),Refractive index,Liquid mixture 1,Liquid mixture 2,,38,AAIsrh,CCO,ethanol,AAquMR,CCCC[n+]1ccccc1.F[B-](F)(F)F,1-butylpyridinium tetrafluoroborate,
xGZfp,296.017,100,632.8,1.3769,Tao et al. (2017a),Refractive index,Liquid mixture 1,Liquid mixture 2,,38,AAIsrh,CCO,ethanol,AAquMR,CCCC[n+]1ccccc1.F[B-](F)(F)F,1-butylpyridinium tetrafluoroborate,
xGZfp,296.061,100,632.8,1.3772,Tao et al. (2017a),Refractive index,Liquid mixture 1,Liquid mixture 2,,38,AAIsrh,CCO,ethanol,AAquMR,CCCC[n+]1ccccc1.F[B-](F)(F)F,1-butylpyridinium tetrafluoroborate,
xGZfp,296.099,100,632.8,1.3775,Tao et al. (2017a),Refractive index,Liquid mixture 1,Liquid mixture 2,,38,AAIsrh,CCO,ethanol,AAquMR,CCCC[n+]1ccccc1.F[B-](F)(F)F,1-butylpyridinium tetrafluoroborate,
xGZfp,296.138,100,632.8,1.3778,Tao et al. (2017a),Refractive index,Liquid mixture 1,Liquid mixture 2,,38,AAIsrh,CCO,ethanol,AAquMR,CCCC[n+]1ccccc1.F[B-](F)(F)F,1-butylpyridinium tetrafluoroborate,
xGZfp,296.174,100,632.8,1.378,Tao et al. (2017a),Refractive index,Liquid mixture 1,Liquid mixture 2,,38,AAIsrh,CCO,ethanol,AAquMR,CCCC[n+]1ccccc1.F[B-](F)(F)F,1-butylpyridinium tetrafluoroborate,
xGZfp,296.19,100,632.8,1.3783,Tao et al. (2017a),Refractive index,Liquid mixture 1,Liquid mixture 2,,38,AAIsrh,CCO,ethanol,AAquMR,CCCC[n+]1ccccc1.F[B-](F)(F)F,1-butylpyridinium tetrafluoroborate,
xGZfp,296.231,100,632.8,1.3787,Tao et al. (2017a),Refractive index,Liquid mixture 1,Liquid mixture 2,,38,AAIsrh,CCO,ethanol,AAquMR,CCCC[n+]1ccccc1.F[B-](F)(F)F,1-butylpyridinium tetrafluoroborate,
xGZfp,296.252,100,632.8,1.379,Tao et al. (2017a),Refractive index,Liquid mixture 1,Liquid mixture 2,,38,AAIsrh,CCO,ethanol,AAquMR,CCCC[n+]1ccccc1.F[B-](F)(F)F,1-butylpyridinium tetrafluoroborate,
xGZfp,296.284,100,632.8,1.3794,Tao et al. (2017a),Refractive index,Liquid mixture 1,Liquid mixture 2,,38,AAIsrh,CCO,ethanol,AAquMR,CCCC[n+]1ccccc1.F[B-](F)(F)F,1-butylpyridinium tetrafluoroborate,
xGZfp,296.315,100,632.8,1.3799,Tao et al. (2017a),Refractive index,Liquid mixture 1,Liquid mixture 2,,38,AAIsrh,CCO,ethanol,AAquMR,CCCC[n+]1ccccc1.F[B-](F)(F)F,1-butylpyridinium tetrafluoroborate,
xGZfp,296.341,100,632.8,1.3804,Tao et al. (2017a),Refractive index,Liquid mixture 1,Liquid mixture 2,,38,AAIsrh,CCO,ethanol,AAquMR,CCCC[n+]1ccccc1.F[B-](F)(F)F,1-butylpyridinium tetrafluoroborate,
xGZfp,296.352,100,632.8,1.3806,Tao et al. (2017a),Refractive index,Liquid mixture 1,Liquid mixture 2,,38,AAIsrh,CCO,ethanol,AAquMR,CCCC[n+]1ccccc1.F[B-](F)(F)F,1-butylpyridinium tetrafluoroborate,
xGZfp,296.37,100,632.8,1.3809,Tao et al. (2017a),Refractive index,Liquid mixture 1,Liquid mixture 2,,38,AAIsrh,CCO,ethanol,AAquMR,CCCC[n+]1ccccc1.F[B-](F)(F)F,1-butylpyridinium tetrafluoroborate,
xGZfp,296.383,100,632.8,1.3813,Tao et al. (2017a),Refractive index,Liquid mixture 1,Liquid mixture 2,,38,AAIsrh,CCO,ethanol,AAquMR,CCCC[n+]1ccccc1.F[B-](F)(F)F,1-butylpyridinium tetrafluoroborate,
xGZfp,296.398,100,632.8,1.3818,Tao et al. (2017a),Refractive index,Liquid mixture 1,Liquid mixture 2,,38,AAIsrh,CCO,ethanol,AAquMR,CCCC[n+]1ccccc1.F[B-](F)(F)F,1-butylpyridinium tetrafluoroborate,
xGZfp,296.407,100,632.8,1.3821,Tao et al. (2017a),Refractive index,Liquid mixture 1,Liquid mixture 2,,38,AAIsrh,CCO,ethanol,AAquMR,CCCC[n+]1ccccc1.F[B-](F)(F)F,1-butylpyridinium tetrafluoroborate,
xGZfp,296.421,100,632.8,1.3826,Tao et al. (2017a),Refractive index,Liquid mixture 1,Liquid mixture 2,,38,AAIsrh,CCO,ethanol,AAquMR,CCCC[n+]1ccccc1.F[B-](F)(F)F,1-butylpyridinium tetrafluoroborate,
xGZfp,296.432,100,632.8,1.3832,Tao et al. (2017a),Refractive index,Liquid mixture 1,Liquid mixture 2,,38,AAIsrh,CCO,ethanol,AAquMR,CCCC[n+]1ccccc1.F[B-](F)(F)F,1-butylpyridinium tetrafluoroborate,

File: refindex_csv_data/refindex_setid_xNCST.csv
setid,"Temperature, K","Pressure, kPa","Wavelength, A",Refractive index,reference,propertiy,phases,compound id 1,smile 1,compound name 1,compound id 2,smile 2,compound name 2,compound id 3,smile 3,compound name 3,Unnamed: 13
xNCST,298.15,100,430.1,1.4324,Arosa et al. (2018),Refractive index,Liquid,AArYBF,CCCC[n+]1ccn(C)c1.F[B-](F)(F)F,1-butyl-3-methylimidazolium tetrafluoroborate,,,,,,,
xNCST,298.15,100,486.1,1.4272,Arosa et al. (2018),Refractive index,Liquid,AArYBF,CCCC[n+]1ccn(C)c1.F[B-](F)(F)F,1-butyl-3-methylimidazolium tetrafluoroborate,,,,,,,
xNCST,298.15,100,589.6,1.4215,Arosa et al. (2018),Refractive index,Liquid,AArYBF,CCCC[n+]1ccn(C)c1.F[B-](F)(F)F,1-butyl-3-methylimidazolium tetrafluoroborate,,,,,,,
xNCST,298.15,100,656.3,1.4192,Arosa et al. (2018),Refractive index,Liquid,AArYBF,CCCC[n+]1ccn(C)c1.F[B-](F)(F)F,1-butyl-3-methylimidazolium tetrafluoroborate,,,,,,,
xNCST,298.15,100,822.7,1.4156,Arosa et al. (2018),Refractive index,Liquid,AArYBF,CCCC[n+]1ccn(C)c1.F[B-](F)(F)F,1-butyl-3-methylimidazolium tetrafluoroborate,,,,,,,
xNCST,303.15,100,430.1,1.4309,Arosa et al. (2018),Refractive index,Liquid,AArYBF,CCCC[n+]1ccn(C)c1.F[B-](F)(F)F,1-butyl-3-methylimidazolium tetrafluoroborate,,,,,,,
xNCST,303.15,100,486.1,1.4257,Arosa et al. (2018),Refractive index,Liquid,AArYBF,CCCC[n+]1ccn(C)c1.F[B-](F)(F)F,1-butyl-3-methylimidazolium tetrafluoroborate,,,,,,,
xNCST,303.15,100,589.6,1.42,Arosa et al. (2018),Refractive index,Liquid,AArYBF,CCCC[n+]1ccn(C)c1.F[B-](F)(F)F,1-butyl-3-methylimidazolium tetrafluoroborate,,,,,,,
xNCST,303.15,100,656.3,1.4177,Arosa et al. (2018),Refractive index,Liquid,AArYBF,CCCC[n+]1ccn(C)c1.F[B-](F)(F)F,1-butyl-3-methylimidazolium tetrafluoroborate,,,,,,,
xNCST,303.15,100,822.7,1.4141,Arosa et al. (2018),Refractive index,Liquid,AArYBF,CCCC[n+]1ccn(C)c1.F[B-](F)(F)F,1-butyl-3-methylimidazolium tetrafluoroborate,,,,,,,
xNCST,308.15,100,430.1,1.4293,Arosa et al. (2018),Refractive index,Liquid,AArYBF,CCCC[n+]1ccn(C)c1.F[B-](F)(F)F,1-butyl-3-methylimidazolium tetrafluoroborate,,,,,,,
xNCST,308.15,100,486.1,1.4243,Arosa et al. (2018),Refractive index,Liquid,AArYBF,CCCC[n+]1ccn(C)c1.F[B-](F)(F)F,1-butyl-3-methylimidazolium tetrafluoroborate,,,,,,,
xNCST,308.15,100,589.6,1.4186,Arosa et al. (2018),Refractive index,Liquid,AArYBF,CCCC[n+]1ccn(C)c1.F[B-](F)(F)F,1-butyl-3-methylimidazolium tetrafluoroborate,,,,,,,
xNCST,308.15,100,656.3,1.4164,Arosa et al. (2018),Refractive index,Liquid,AArYBF,CCCC[n+]1ccn(C)c1.F[B-](F)(F)F,1-butyl-3-methylimidazolium tetrafluoroborate,,,,,,,
xNCST,308.15,100,822.7,1.4129,Arosa et al. (2018),Refractive index,Liquid,AArYBF,CCCC[n+]1ccn(C)c1.F[B-](F)(F)F,1-butyl-3-methylimidazolium tetrafluoroborate,,,,,,,
xNCST,313.15,100,430.1,1.4279,Arosa et al. (2018),Refractive index,Liquid,AArYBF,CCCC[n+]1ccn(C)c1.F[B-](F)(F)F,1-butyl-3-methylimidazolium tetrafluoroborate,,,,,,,
xNCST,313.15,100,486.1,1.4229,Arosa et al. (2018),Refractive index,Liquid,AArYBF,CCCC[n+]1ccn(C)c1.F[B-](F)(F)F,1-butyl-3-methylimidazolium tetrafluoroborate,,,,,,,
xNCST,313.15,100,589.6,1.4173,Arosa et al. (2018),Refractive index,Liquid,AArYBF,CCCC[n+]1ccn(C)c1.F[B-](F)(F)F,1-butyl-3-methylimidazolium tetrafluoroborate,,,,,,,
xNCST,313.15,100,656.3,1.4151,Arosa et al. (2018),Refractive index,Liquid,AArYBF,CCCC[n+]1ccn(C)c1.F[B-](F)(F)F,1-butyl-3-methylimidazolium tetrafluoroborate,,,,,,,
xNCST,313.15,100,822.7,1.4116,Arosa et al. (2018),Refractive index,Liquid,AArYBF,CCCC[n+]1ccn(C)c1.F[B-](F)(F)F,1-butyl-3-methylimidazolium tetrafluoroborate,,,,,,,
xNCST,318.15,100,430.1,1.4266,Arosa et al. (2018),Refractive index,Liquid,AArYBF,CCCC[n+]1ccn(C)c1.F[B-](F)(F)F,1-butyl-3-methylimidazolium tetrafluoroborate,,,,,,,
xNCST,318.15,100,486.1,1.4216,Arosa et al. (2018),Refractive index,Liquid,AArYBF,CCCC[n+]1ccn(C)c1.F[B-](F)(F)F,1-butyl-3-methylimidazolium tetrafluoroborate,,,,,,,
xNCST,318.15,100,589.6,1.416,Arosa et al. (2018),Refractive index,Liquid,AArYBF,CCCC[n+]1ccn(C)c1.F[B-](F)(F)F,1-butyl-3-methylimidazolium tetrafluoroborate,,,,,,,
xNCST,318.15,100,656.3,1.4138,Arosa et al. (2018),Refractive index,Liquid,AArYBF,CCCC[n+]1ccn(C)c1.F[B-](F)(F)F,1-butyl-3-methylimidazolium tetrafluoroborate,,,,,,,
xNCST,318.15,100,822.7,1.4103,Arosa et al. (2018),Refractive index,Liquid,AArYBF,CCCC[n+]1ccn(C)c1.F[B-](F)(F)F,1-butyl-3-methylimidazolium tetrafluoroborate,,,,,,,
xNCST,323.15,100,430.1,1.4251,Arosa et al. (2018),Refractive index,Liquid,AArYBF,CCCC[n+]1ccn(C)c1.F[B-](F)(F)F,1-butyl-3-methylimidazolium tetrafluoroborate,,,,,,,
xNCST,323.15,100,486.1,1.4201,Arosa et al. (2018),Refractive index,Liquid,AArYBF,CCCC[n+]1ccn(C)c1.F[B-](F)(F)F,1-butyl-3-methylimidazolium tetrafluoroborate,,,,,,,
xNCST,323.15,100,589.6,1.4146,Arosa et al. (2018),Refractive index,Liquid,AArYBF,CCCC[n+]1ccn(C)c1.F[B-](F)(F)F,1-butyl-3-methylimidazolium tetrafluoroborate,,,,,,,
xNCST,323.15,100,656.3,1.4124,Arosa et al. (2018),Refractive index,Liquid,AArYBF,CCCC[n+]1ccn(C)c1.F[B-](F)(F)F,1-butyl-3-methylimidazolium tetrafluoroborate,,,,,,,
xNCST,323.15,100,822.7,1.409,Arosa et al. (2018),Refractive index,Liquid,AArYBF,CCCC[n+]1ccn(C)c1.F[B-](F)(F)F,1-butyl-3-methylimidazolium tetrafluoroborate,,,,,,,
