Repository: kamranayazheydarov/ILTHERMO-data

# ILThermo Data Processing

This project processes JSON files containing density data and merges them into CSV files. It also updates the CSV files with metadata and SMILES strings for compounds.

## main_functions.py

This script contains the main functions for processing the density data.

## File Descriptions

### #file:compounds.csv

This file contains compound information with the following headers:
- `id` (integer): The unique identifier for each compound.
- `smiles` (string): The SMILES string representation of the compound.

File: refindex_csv_data/refindex_setid_xVZZD.csv
setid,"Temperature, K",Mole fraction of 1-ethyl-3-methyl-1H-imidazolium tricyanomethanide,"Pressure, kPa",Refractive index (Na D-line),reference,propertiy,phases,compound id 1,smile 1,compound name 1,compound id 2,smile 2,compound name 2,compound id 3,smile 3,compound name 3,Unnamed: 13
xVZZD,293.15,0,101,1.5135,Gouveia et al. (2016a),Refractive index,Liquid,AAmkSk,CC[n+]1ccn(C)c1.N#C[C-](C#N)C#N,1-ethyl-3-methyl-1H-imidazolium tricyanomethanide,AAtNQC,CC[n+]1ccn(C)c1.NCCS(=O)(=O)[O-],1-ethyl-3-methylimidazolium taurinate,,,,
xVZZD,293.15,0.2503,101,1.51268,Gouveia et al. (2016a),Refractive index,Liquid,AAmkSk,CC[n+]1ccn(C)c1.N#C[C-](C#N)C#N,1-ethyl-3-methyl-1H-imidazolium tricyanomethanide,AAtNQC,CC[n+]1ccn(C)c1.NCCS(=O)(=O)[O-],1-ethyl-3-methylimidazolium taurinate,,,,
xVZZD,293.15,0.5001,101,1.51322,Gouveia et al. (2016a),Refractive index,Liquid,AAmkSk,CC[n+]1ccn(C)c1.N#C[C-](C#N)C#N,1-ethyl-3-methyl-1H-imidazolium tricyanomethanide,AAtNQC,CC[n+]1ccn(C)c1.NCCS(=O)(=O)[O-],1-ethyl-3-methylimidazolium taurinate,,,,
xVZZD,293.15,0.7496,101,1.51365,Gouveia et al. (2016a),Refractive index,Liquid,AAmkSk,CC[n+]1ccn(C)c1.N#C[C-](C#N)C#N,1-ethyl-3-methyl-1H-imidazolium tricyanomethanide,AAtNQC,CC[n+]1ccn(C)c1.NCCS(=O)(=O)[O-],1-ethyl-3-methylimidazolium taurinate,,,,
xVZZD,293.15,1,101,1.51454,Gouveia et al. (2016a),Refractive index,Liquid,AAmkSk,CC[n+]1ccn(C)c1.N#C[C-](C#N)C#N,1-ethyl-3-methyl-1H-imidazolium tricyanomethanide,AAtNQC,CC[n+]1ccn(C)c1.NCCS(=O)(=O)[O-],1-ethyl-3-methylimidazolium taurinate,,,,
xVZZD,298.15,0,101,1.51217,Gouveia et al. (2016a),Refractive index,Liquid,AAmkSk,CC[n+]1ccn(C)c1.N#C[C-](C#N)C#N,1-ethyl-3-methyl-1H-imidazolium tricyanomethanide,AAtNQC,CC[n+]1ccn(C)c1.NCCS(=O)(=O)[O-],1-ethyl-3-methylimidazolium taurinate,,,,
xVZZD,298.15,0.2503,101,1.51131,Gouveia et al. (2016a),Refractive index,Liquid,AAmkSk,CC[n+]1ccn(C)c1.N#C[C-](C#N)C#N,1-ethyl-3-methyl-1H-imidazolium tricyanomethanide,AAtNQC,CC[n+]1ccn(C)c1.NCCS(=O)(=O)[O-],1-ethyl-3-methylimidazolium taurinate,,,,
xVZZD,298.15,0.5001,101,1.51166,Gouveia et al. (2016a),Refractive index,Liquid,AAmkSk,CC[n+]1ccn(C)c1.N#C[C-](C#N)C#N,1-ethyl-3-methyl-1H-imidazolium tricyanomethanide,AAtNQC,CC[n+]1ccn(C)c1.NCCS(=O)(=O)[O-],1-ethyl-3-methylimidazolium taurinate,,,,
xVZZD,298.15,0.7496,101,1.5121,Gouveia et al. (2016a),Refractive index,Liquid,AAmkSk,CC[n+]1ccn(C)c1.N#C[C-](C#N)C#N,1-ethyl-3-methyl-1H-imidazolium tricyanomethanide,AAtNQC,CC[n+]1ccn(C)c1.NCCS(=O)(=O)[O-],1-ethyl-3-methylimidazolium taurinate,,,,
xVZZD,298.15,1,101,1.51286,Gouveia et al. (2016a),Refractive index,Liquid,AAmkSk,CC[n+]1ccn(C)c1.N#C[C-](C#N)C#N,1-ethyl-3-methyl-1H-imidazolium tricyanomethanide,AAtNQC,CC[n+]1ccn(C)c1.NCCS(=O)(=O)[O-],1-ethyl-3-methylimidazolium taurinate,,,,
xVZZD,303.15,0,101,1.51084,Gouveia et al. (2016a),Refractive index,Liquid,AAmkSk,CC[n+]1ccn(C)c1.N#C[C-](C#N)C#N,1-ethyl-3-methyl-1H-imidazolium tricyanomethanide,AAtNQC,CC[n+]1ccn(C)c1.NCCS(=O)(=O)[O-],1-ethyl-3-methylimidazolium taurinate,,,,
xVZZD,303.15,0.2503,101,1.50995,Gouveia et al. (2016a),Refractive index,Liquid,AAmkSk,CC[n+]1ccn(C)c1.N#C[C-](C#N)C#N,1-ethyl-3-methyl-1H-imidazolium tricyanomethanide,AAtNQC,CC[n+]1ccn(C)c1.NCCS(=O)(=O)[O-],1-ethyl-3-methylimidazolium taurinate,,,,
xVZZD,303.15,0.5001,101,1.5102,Gouveia et al. (2016a),Refractive index,Liquid,AAmkSk,CC[n+]1ccn(C)c1.N#C[C-](C#N)C#N,1-ethyl-3-methyl-1H-imidazolium tricyanomethanide,AAtNQC,CC[n+]1ccn(C)c1.NCCS(=O)(=O)[O-],1-ethyl-3-methylimidazolium taurinate,,,,
xVZZD,303.15,0.7496,101,1.51054,Gouveia et al. (2016a),Refractive index,Liquid,AAmkSk,CC[n+]1ccn(C)c1.N#C[C-](C#N)C#N,1-ethyl-3-methyl-1H-imidazolium tricyanomethanide,AAtNQC,CC[n+]1ccn(C)c1.NCCS(=O)(=O)[O-],1-ethyl-3-methylimidazolium taurinate,,,,
xVZZD,303.15,1,101,1.51114,Gouveia et al. (2016a),Refractive index,Liquid,AAmkSk,CC[n+]1ccn(C)c1.N#C[C-](C#N)C#N,1-ethyl-3-methyl-1H-imidazolium tricyanomethanide,AAtNQC,CC[n+]1ccn(C)c1.NCCS(=O)(=O)[O-],1-ethyl-3-methylimidazolium taurinate,,,,
xVZZD,308.15,0,101,1.5095,Gouveia et al. (2016a),Refractive index,Liquid,AAmkSk,CC[n+]1ccn(C)c1.N#C[C-](C#N)C#N,1-ethyl-3-methyl-1H-imidazolium tricyanomethanide,AAtNQC,CC[n+]1ccn(C)c1.NCCS(=O)(=O)[O-],1-ethyl-3-methylimidazolium taurinate,,,,
xVZZD,308.15,0.2503,101,1.50858,Gouveia et al. (2016a),Refractive index,Liquid,AAmkSk,CC[n+]1ccn(C)c1.N#C[C-](C#N)C#N,1-ethyl-3-methyl-1H-imidazolium tricyanomethanide,AAtNQC,CC[n+]1ccn(C)c1.NCCS(=O)(=O)[O-],1-ethyl-3-methylimidazolium taurinate,,,,
xVZZD,308.15,0.5001,101,1.50871,Gouveia et al. (2016a),Refractive index,Liquid,AAmkSk,CC[n+]1ccn(C)c1.N#C[C-](C#N)C#N,1-ethyl-3-methyl-1H-imidazolium tricyanomethanide,AAtNQC,CC[n+]1ccn(C)c1.NCCS(=O)(=O)[O-],1-ethyl-3-methylimidazolium taurinate,,,,
xVZZD,308.15,0.7496,101,1.50894,Gouveia et al. (2016a),Refractive index,Liquid,AAmkSk,CC[n+]1ccn(C)c1.N#C[C-](C#N)C#N,1-ethyl-3-methyl-1H-imidazolium tricyanomethanide,AAtNQC,CC[n+]1ccn(C)c1.NCCS(=O)(=O)[O-],1-ethyl-3-methylimidazolium taurinate,,,,
xVZZD,308.15,1,101,1.50938,Gouveia et al. (2016a),Refractive index,Liquid,AAmkSk,CC[n+]1ccn(C)c1.N#C[C-](C#N)C#N,1-ethyl-3-methyl-1H-imidazolium tricyanomethanide,AAtNQC,CC[n+]1ccn(C)c1.NCCS(=O)(=O)[O-],1-ethyl-3-methylimidazolium taurinate,,,,
xVZZD,313.15,0,101,1.50816,Gouveia et al. (2016a),Refractive index,Liquid,AAmkSk,CC[n+]1ccn(C)c1.N#C[C-](C#N)C#N,1-ethyl-3-methyl-1H-imidazolium tricyanomethanide,AAtNQC,CC[n+]1ccn(C)c1.NCCS(=O)(=O)[O-],1-ethyl-3-methylimidazolium taurinate,,,,
xVZZD,313.15,0.2503,101,1.50716,Gouveia et al. (2016a),Refractive index,Liquid,AAmkSk,CC[n+]1ccn(C)c1.N#C[C-](C#N)C#N,1-ethyl-3-methyl-1H-imidazolium tricyanomethanide,AAtNQC,CC[n+]1ccn(C)c1.NCCS(=O)(=O)[O-],1-ethyl-3-methylimidazolium taurinate,,,,
xVZZD,313.15,0.5001,101,1.50723,Gouveia et al. (2016a),Refractive index,Liquid,AAmkSk,CC[n+]1ccn(C)c1.N#C[C-](C#N)C#N,1-ethyl-3-methyl-1H-imidazolium tricyanomethanide,AAtNQC,CC[n+]1ccn(C)c1.NCCS(=O)(=O)[O-],1-ethyl-3-methylimidazolium taurinate,,,,
xVZZD,313.15,0.7496,101,1.50736,Gouveia et al. (2016a),Refractive index,Liquid,AAmkSk,CC[n+]1ccn(C)c1.N#C[C-](C#N)C#N,1-ethyl-3-methyl-1H-imidazolium tricyanomethanide,AAtNQC,CC[n+]1ccn(C)c1.NCCS(=O)(=O)[O-],1-ethyl-3-methylimidazolium taurinate,,,,
xVZZD,313.15,1,101,1.50765,Gouveia et al. (2016a),Refractive index,Liquid,AAmkSk,CC[n+]1ccn(C)c1.N#C[C-](C#N)C#N,1-ethyl-3-methyl-1H-imidazolium tricyanomethanide,AAtNQC,CC[n+]1ccn(C)c1.NCCS(=O)(=O)[O-],1-ethyl-3-methylimidazolium taurinate,,,,
xVZZD,318.15,0,101,1.5068,Gouveia et al. (2016a),Refractive index,Liquid,AAmkSk,CC[n+]1ccn(C)c1.N#C[C-](C#N)C#N,1-ethyl-3-methyl-1H-imidazolium tricyanomethanide,AAtNQC,CC[n+]1ccn(C)c1.NCCS(=O)(=O)[O-],1-ethyl-3-methylimidazolium taurinate,,,,
xVZZD,318.15,0.2503,101,1.50578,Gouveia et al. (2016a),Refractive index,Liquid,AAmkSk,CC[n+]1ccn(C)c1.N#C[C-](C#N)C#N,1-ethyl-3-methyl-1H-imidazolium tricyanomethanide,AAtNQC,CC[n+]1ccn(C)c1.NCCS(=O)(=O)[O-],1-ethyl-3-methylimidazolium taurinate,,,,
xVZZD,318.15,0.5001,101,1.50574,Gouveia et al. (2016a),Refractive index,Liquid,AAmkSk,CC[n+]1ccn(C)c1.N#C[C-](C#N)C#N,1-ethyl-3-methyl-1H-imidazolium tricyanomethanide,AAtNQC,CC[n+]1ccn(C)c1.NCCS(=O)(=O)[O-],1-ethyl-3-methylimidazolium taurinate,,,,
xVZZD,318.15,0.7496,101,1.50576,Gouveia et al. (2016a),Refractive index,Liquid,AAmkSk,CC[n+]1ccn(C)c1.N#C[C-](C#N)C#N,1-ethyl-3-methyl-1H-imidazolium tricyanomethanide,AAtNQC,CC[n+]1ccn(C)c1.NCCS(=O)(=O)[O-],1-ethyl-3-methylimidazolium taurinate,,,,
xVZZD,318.15,1,101,1.50595,Gouveia et al. (2016a),Refractive index,Liquid,AAmkSk,CC[n+]1ccn(C)c1.N#C[C-](C#N)C#N,1-ethyl-3-methyl-1H-imidazolium tricyanomethanide,AAtNQC,CC[n+]1ccn(C)c1.NCCS(=O)(=O)[O-],1-ethyl-3-methylimidazolium taurinate,,,,
xVZZD,323.15,0,101,1.50543,Gouveia et al. (2016a),Refractive index,Liquid,AAmkSk,CC[n+]1ccn(C)c1.N#C[C-](C#N)C#N,1-ethyl-3-methyl-1H-imidazolium tricyanomethanide,AAtNQC,CC[n+]1ccn(C)c1.NCCS(=O)(=O)[O-],1-ethyl-3-methylimidazolium taurinate,,,,
xVZZD,323.15,0.2503,101,1.50436,Gouveia et al. (2016a),Refractive index,Liquid,AAmkSk,CC[n+]1ccn(C)c1.N#C[C-](C#N)C#N,1-ethyl-3-methyl-1H-imidazolium tricyanomethanide,AAtNQC,CC[n+]1ccn(C)c1.NCCS(=O)(=O)[O-],1-ethyl-3-methylimidazolium taurinate,,,,
xVZZD,323.15,0.5001,101,1.50428,Gouveia et al. (2016a),Refractive index,Liquid,AAmkSk,CC[n+]1ccn(C)c1.N#C[C-](C#N)C#N,1-ethyl-3-methyl-1H-imidazolium tricyanomethanide,AAtNQC,CC[n+]1ccn(C)c1.NCCS(=O)(=O)[O-],1-ethyl-3-methylimidazolium taurinate,,,,
xVZZD,323.15,0.7496,101,1.5042,Gouveia et al. (2016a),Refractive index,Liquid,AAmkSk,CC[n+]1ccn(C)c1.N#C[C-](C#N)C#N,1-ethyl-3-methyl-1H-imidazolium tricyanomethanide,AAtNQC,CC[n+]1ccn(C)c1.NCCS(=O)(=O)[O-],1-ethyl-3-methylimidazolium taurinate,,,,
xVZZD,323.15,1,101,1.50419,Gouveia et al. (2016a),Refractive index,Liquid,AAmkSk,CC[n+]1ccn(C)c1.N#C[C-](C#N)C#N,1-ethyl-3-methyl-1H-imidazolium tricyanomethanide,AAtNQC,CC[n+]1ccn(C)c1.NCCS(=O)(=O)[O-],1-ethyl-3-methylimidazolium taurinate,,,,
xVZZD,328.15,0,101,1.50403,Gouveia et al. (2016a),Refractive index,Liquid,AAmkSk,CC[n+]1ccn(C)c1.N#C[C-](C#N)C#N,1-ethyl-3-methyl-1H-imidazolium tricyanomethanide,AAtNQC,CC[n+]1ccn(C)c1.NCCS(=O)(=O)[O-],1-ethyl-3-methylimidazolium taurinate,,,,
xVZZD,328.15,0.2503,101,1.50296,Gouveia et al. (2016a),Refractive index,Liquid,AAmkSk,CC[n+]1ccn(C)c1.N#C[C-](C#N)C#N,1-ethyl-3-methyl-1H-imidazolium tricyanomethanide,AAtNQC,CC[n+]1ccn(C)c1.NCCS(=O)(=O)[O-],1-ethyl-3-methylimidazolium taurinate,,,,
xVZZD,328.15,0.5001,101,1.50286,Gouveia et al. (2016a),Refractive index,Liquid,AAmkSk,CC[n+]1ccn(C)c1.N#C[C-](C#N)C#N,1-ethyl-3-methyl-1H-imidazolium tricyanomethanide,AAtNQC,CC[n+]1ccn(C)c1.NCCS(=O)(=O)[O-],1-ethyl-3-methylimidazolium taurinate,,,,
xVZZD,328.15,0.7496,101,1.50267,Gouveia et al. (2016a),Refractive index,Liquid,AAmkSk,CC[n+]1ccn(C)c1.N#C[C-](C#N)C#N,1-ethyl-3-methyl-1H-imidazolium tricyanomethanide,AAtNQC,CC[n+]1ccn(C)c1.NCCS(=O)(=O)[O-],1-ethyl-3-methylimidazolium taurinate,,,,
xVZZD,328.15,1,101,1.50255,Gouveia et al. (2016a),Refractive index,Liquid,AAmkSk,CC[n+]1ccn(C)c1.N#C[C-](C#N)C#N,1-ethyl-3-methyl-1H-imidazolium tricyanomethanide,AAtNQC,CC[n+]1ccn(C)c1.NCCS(=O)(=O)[O-],1-ethyl-3-methylimidazolium taurinate,,,,
xVZZD,333.15,0,101,1.5027,Gouveia et al. (2016a),Refractive index,Liquid,AAmkSk,CC[n+]1ccn(C)c1.N#C[C-](C#N)C#N,1-ethyl-3-methyl-1H-imidazolium tricyanomethanide,AAtNQC,CC[n+]1ccn(C)c1.NCCS(=O)(=O)[O-],1-ethyl-3-methylimidazolium taurinate,,,,
xVZZD,333.15,0.2503,101,1.50159,Gouveia et al. (2016a),Refractive index,Liquid,AAmkSk,CC[n+]1ccn(C)c1.N#C[C-](C#N)C#N,1-ethyl-3-methyl-1H-imidazolium tricyanomethanide,AAtNQC,CC[n+]1ccn(C)c1.NCCS(=O)(=O)[O-],1-ethyl-3-methylimidazolium taurinate,,,,
xVZZD,333.15,0.5001,101,1.50142,Gouveia et al. (2016a),Refractive index,Liquid,AAmkSk,CC[n+]1ccn(C)c1.N#C[C-](C#N)C#N,1-ethyl-3-methyl-1H-imidazolium tricyanomethanide,AAtNQC,CC[n+]1ccn(C)c1.NCCS(=O)(=O)[O-],1-ethyl-3-methylimidazolium taurinate,,,,
xVZZD,333.15,0.7496,101,1.50113,Gouveia et al. (2016a),Refractive index,Liquid,AAmkSk,CC[n+]1ccn(C)c1.N#C[C-](C#N)C#N,1-ethyl-3-methyl-1H-imidazolium tricyanomethanide,AAtNQC,CC[n+]1ccn(C)c1.NCCS(=O)(=O)[O-],1-ethyl-3-methylimidazolium taurinate,,,,
xVZZD,333.15,1,101,1.50087,Gouveia et al. (2016a),Refractive index,Liquid,AAmkSk,CC[n+]1ccn(C)c1.N#C[C-](C#N)C#N,1-ethyl-3-methyl-1H-imidazolium tricyanomethanide,AAtNQC,CC[n+]1ccn(C)c1.NCCS(=O)(=O)[O-],1-ethyl-3-methylimidazolium taurinate,,,,
xVZZD,338.15,0,101,1.50136,Gouveia et al. (2016a),Refractive index,Liquid,AAmkSk,CC[n+]1ccn(C)c1.N#C[C-](C#N)C#N,1-ethyl-3-methyl-1H-imidazolium tricyanomethanide,AAtNQC,CC[n+]1ccn(C)c1.NCCS(=O)(=O)[O-],1-ethyl-3-methylimidazolium taurinate,,,,
xVZZD,338.15,0.2503,101,1.50019,Gouveia et al. (2016a),Refractive index,Liquid,AAmkSk,CC[n+]1ccn(C)c1.N#C[C-](C#N)C#N,1-ethyl-3-methyl-1H-imidazolium tricyanomethanide,AAtNQC,CC[n+]1ccn(C)c1.NCCS(=O)(=O)[O-],1-ethyl-3-methylimidazolium taurinate,,,,
xVZZD,338.15,0.5001,101,1.49996,Gouveia et al. (2016a),Refractive index,Liquid,AAmkSk,CC[n+]1ccn(C)c1.N#C[C-](C#N)C#N,1-ethyl-3-methyl-1H-imidazolium tricyanomethanide,AAtNQC,CC[n+]1ccn(C)c1.NCCS(=O)(=O)[O-],1-ethyl-3-methylimidazolium taurinate,,,,
xVZZD,338.15,0.7496,101,1.49959,Gouveia et al. (2016a),Refractive index,Liquid,AAmkSk,CC[n+]1ccn(C)c1.N#C[C-](C#N)C#N,1-ethyl-3-methyl-1H-imidazolium tricyanomethanide,AAtNQC,CC[n+]1ccn(C)c1.NCCS(=O)(=O)[O-],1-ethyl-3-methylimidazolium taurinate,,,,
xVZZD,338.15,1,101,1.49921,Gouveia et al. (2016a),Refractive index,Liquid,AAmkSk,CC[n+]1ccn(C)c1.N#C[C-](C#N)C#N,1-ethyl-3-methyl-1H-imidazolium tricyanomethanide,AAtNQC,CC[n+]1ccn(C)c1.NCCS(=O)(=O)[O-],1-ethyl-3-methylimidazolium taurinate,,,,
xVZZD,343.15,0,101,1.49997,Gouveia et al. (2016a),Refractive index,Liquid,AAmkSk,CC[n+]1ccn(C)c1.N#C[C-](C#N)C#N,1-ethyl-3-methyl-1H-imidazolium tricyanomethanide,AAtNQC,CC[n+]1ccn(C)c1.NCCS(=O)(=O)[O-],1-ethyl-3-methylimidazolium taurinate,,,,
xVZZD,343.15,0.2503,101,1.49878,Gouveia et al. (2016a),Refractive index,Liquid,AAmkSk,CC[n+]1ccn(C)c1.N#C[C-](C#N)C#N,1-ethyl-3-methyl-1H-imidazolium tricyanomethanide,AAtNQC,CC[n+]1ccn(C)c1.NCCS(=O)(=O)[O-],1-ethyl-3-methylimidazolium taurinate,,,,
xVZZD,343.15,0.5001,101,1.49854,Gouveia et al. (2016a),Refractive index,Liquid,AAmkSk,CC[n+]1ccn(C)c1.N#C[C-](C#N)C#N,1-ethyl-3-methyl-1H-imidazolium tricyanomethanide,AAtNQC,CC[n+]1ccn(C)c1.NCCS(=O)(=O)[O-],1-ethyl-3-methylimidazolium taurinate,,,,
xVZZD,343.15,0.7496,101,1.4981,Gouveia et al. (2016a),Refractive index,Liquid,AAmkSk,CC[n+]1ccn(C)c1.N#C[C-](C#N)C#N,1-ethyl-3-methyl-1H-imidazolium tricyanomethanide,AAtNQC,CC[n+]1ccn(C)c1.NCCS(=O)(=O)[O-],1-ethyl-3-methylimidazolium taurinate,,,,
xVZZD,343.15,1,101,1.49757,Gouveia et al. (2016a),Refractive index,Liquid,AAmkSk,CC[n+]1ccn(C)c1.N#C[C-](C#N)C#N,1-ethyl-3-methyl-1H-imidazolium tricyanomethanide,AAtNQC,CC[n+]1ccn(C)c1.NCCS(=O)(=O)[O-],1-ethyl-3-methylimidazolium taurinate,,,,
xVZZD,348.15,0,101,1.4986,Gouveia et al. (2016a),Refractive index,Liquid,AAmkSk,CC[n+]1ccn(C)c1.N#C[C-](C#N)C#N,1-ethyl-3-methyl-1H-imidazolium tricyanomethanide,AAtNQC,CC[n+]1ccn(C)c1.NCCS(=O)(=O)[O-],1-ethyl-3-methylimidazolium taurinate,,,,
xVZZD,348.15,0.2503,101,1.49742,Gouveia et al. (2016a),Refractive index,Liquid,AAmkSk,CC[n+]1ccn(C)c1.N#C[C-](C#N)C#N,1-ethyl-3-methyl-1H-imidazolium tricyanomethanide,AAtNQC,CC[n+]1ccn(C)c1.NCCS(=O)(=O)[O-],1-ethyl-3-methylimidazolium taurinate,,,,
xVZZD,348.15,0.5001,101,1.49709,Gouveia et al. (2016a),Refractive index,Liquid,AAmkSk,CC[n+]1ccn(C)c1.N#C[C-](C#N)C#N,1-ethyl-3-methyl-1H-imidazolium tricyanomethanide,AAtNQC,CC[n+]1ccn(C)c1.NCCS(=O)(=O)[O-],1-ethyl-3-methylimidazolium taurinate,,,,
xVZZD,348.15,0.7496,101,1.49657,Gouveia et al. (2016a),Refractive index,Liquid,AAmkSk,CC[n+]1ccn(C)c1.N#C[C-](C#N)C#N,1-ethyl-3-methyl-1H-imidazolium tricyanomethanide,AAtNQC,CC[n+]1ccn(C)c1.NCCS(=O)(=O)[O-],1-ethyl-3-methylimidazolium taurinate,,,,
xVZZD,348.15,1,101,1.49593,Gouveia et al. (2016a),Refractive index,Liquid,AAmkSk,CC[n+]1ccn(C)c1.N#C[C-](C#N)C#N,1-ethyl-3-methyl-1H-imidazolium tricyanomethanide,AAtNQC,CC[n+]1ccn(C)c1.NCCS(=O)(=O)[O-],1-ethyl-3-methylimidazolium taurinate,,,,
xVZZD,353.15,0,101,1.49726,Gouveia et al. (2016a),Refractive index,Liquid,AAmkSk,CC[n+]1ccn(C)c1.N#C[C-](C#N)C#N,1-ethyl-3-methyl-1H-imidazolium tricyanomethanide,AAtNQC,CC[n+]1ccn(C)c1.NCCS(=O)(=O)[O-],1-ethyl-3-methylimidazolium taurinate,,,,
xVZZD,353.15,0.2503,101,1.49603,Gouveia et al. (2016a),Refractive index,Liquid,AAmkSk,CC[n+]1ccn(C)c1.N#C[C-](C#N)C#N,1-ethyl-3-methyl-1H-imidazolium tricyanomethanide,AAtNQC,CC[n+]1ccn(C)c1.NCCS(=O)(=O)[O-],1-ethyl-3-methylimidazolium taurinate,,,,
xVZZD,353.15,0.5001,101,1.49563,Gouveia et al. (2016a),Refractive index,Liquid,AAmkSk,CC[n+]1ccn(C)c1.N#C[C-](C#N)C#N,1-ethyl-3-methyl-1H-imidazolium tricyanomethanide,AAtNQC,CC[n+]1ccn(C)c1.NCCS(=O)(=O)[O-],1-ethyl-3-methylimidazolium taurinate,,,,
xVZZD,353.15,0.7496,101,1.49505,Gouveia et al. (2016a),Refractive index,Liquid,AAmkSk,CC[n+]1ccn(C)c1.N#C[C-](C#N)C#N,1-ethyl-3-methyl-1H-imidazolium tricyanomethanide,AAtNQC,CC[n+]1ccn(C)c1.NCCS(=O)(=O)[O-],1-ethyl-3-methylimidazolium taurinate,,,,
xVZZD,353.15,1,101,1.49429,Gouveia et al. (2016a),Refractive index,Liquid,AAmkSk,CC[n+]1ccn(C)c1.N#C[C-](C#N)C#N,1-ethyl-3-methyl-1H-imidazolium tricyanomethanide,AAtNQC,CC[n+]1ccn(C)c1.NCCS(=O)(=O)[O-],1-ethyl-3-methylimidazolium taurinate,,,,

File: refindex_csv_data/refindex_setid_xXPkA.csv
setid,"Temperature, K","Pressure, kPa","Wavelength, A",Refractive index,reference,propertiy,phases,compound id 1,smile 1,compound name 1,compound id 2,smile 2,compound name 2,compound id 3,smile 3,compound name 3,Unnamed: 13
xXPkA,298.15,100,430.1,1.4401,Arosa et al. (2018),Refractive index,Liquid,ABiCtA,CCCCCC[n+]1ccn(C)c1.O=S(=O)([N-]S(=O)(=O)C(F)(F)F)C(F)(F)F,1-hexyl-3-methylimidazolium bis[(trifluoromethyl)sulfonyl]imide,,,,,,,
xXPkA,298.15,100,486.1,1.4351,Arosa et al. (2018),Refractive index,Liquid,ABiCtA,CCCCCC[n+]1ccn(C)c1.O=S(=O)([N-]S(=O)(=O)C(F)(F)F)C(F)(F)F,1-hexyl-3-methylimidazolium bis[(trifluoromethyl)sulfonyl]imide,,,,,,,
xXPkA,298.15,100,589.6,1.4293,Arosa et al. (2018),Refractive index,Liquid,ABiCtA,CCCCCC[n+]1ccn(C)c1.O=S(=O)([N-]S(=O)(=O)C(F)(F)F)C(F)(F)F,1-hexyl-3-methylimidazolium bis[(trifluoromethyl)sulfonyl]imide,,,,,,,
xXPkA,298.15,100,656.3,1.427,Arosa et al. (2018),Refractive index,Liquid,ABiCtA,CCCCCC[n+]1ccn(C)c1.O=S(=O)([N-]S(=O)(=O)C(F)(F)F)C(F)(F)F,1-hexyl-3-methylimidazolium bis[(trifluoromethyl)sulfonyl]imide,,,,,,,
xXPkA,298.15,100,822.7,1.4234,Arosa et al. (2018),Refractive index,Liquid,ABiCtA,CCCCCC[n+]1ccn(C)c1.O=S(=O)([N-]S(=O)(=O)C(F)(F)F)C(F)(F)F,1-hexyl-3-methylimidazolium bis[(trifluoromethyl)sulfonyl]imide,,,,,,,
xXPkA,303.15,100,430.1,1.4386,Arosa et al. (2018),Refractive index,Liquid,ABiCtA,CCCCCC[n+]1ccn(C)c1.O=S(=O)([N-]S(=O)(=O)C(F)(F)F)C(F)(F)F,1-hexyl-3-methylimidazolium bis[(trifluoromethyl)sulfonyl]imide,,,,,,,
xXPkA,303.15,100,486.1,1.4336,Arosa et al. (2018),Refractive index,Liquid,ABiCtA,CCCCCC[n+]1ccn(C)c1.O=S(=O)([N-]S(=O)(=O)C(F)(F)F)C(F)(F)F,1-hexyl-3-methylimidazolium bis[(trifluoromethyl)sulfonyl]imide,,,,,,,
xXPkA,303.15,100,589.6,1.4279,Arosa et al. (2018),Refractive index,Liquid,ABiCtA,CCCCCC[n+]1ccn(C)c1.O=S(=O)([N-]S(=O)(=O)C(F)(F)F)C(F)(F)F,1-hexyl-3-methylimidazolium bis[(trifluoromethyl)sulfonyl]imide,,,,,,,
xXPkA,303.15,100,656.3,1.4257,Arosa et al. (2018),Refractive index,Liquid,ABiCtA,CCCCCC[n+]1ccn(C)c1.O=S(=O)([N-]S(=O)(=O)C(F)(F)F)C(F)(F)F,1-hexyl-3-methylimidazolium bis[(trifluoromethyl)sulfonyl]imide,,,,,,,
xXPkA,303.15,100,822.7,1.4221,Arosa et al. (2018),Refractive index,Liquid,ABiCtA,CCCCCC[n+]1ccn(C)c1.O=S(=O)([N-]S(=O)(=O)C(F)(F)F)C(F)(F)F,1-hexyl-3-methylimidazolium bis[(trifluoromethyl)sulfonyl]imide,,,,,,,
xXPkA,308.15,100,430.1,1.437,Arosa et al. (2018),Refractive index,Liquid,ABiCtA,CCCCCC[n+]1ccn(C)c1.O=S(=O)([N-]S(=O)(=O)C(F)(F)F)C(F)(F)F,1-hexyl-3-methylimidazolium bis[(trifluoromethyl)sulfonyl]imide,,,,,,,
xXPkA,308.15,100,486.1,1.432,Arosa et al. (2018),Refractive index,Liquid,ABiCtA,CCCCCC[n+]1ccn(C)c1.O=S(=O)([N-]S(=O)(=O)C(F)(F)F)C(F)(F)F,1-hexyl-3-methylimidazolium bis[(trifluoromethyl)sulfonyl]imide,,,,,,,
xXPkA,308.15,100,589.6,1.4263,Arosa et al. (2018),Refractive index,Liquid,ABiCtA,CCCCCC[n+]1ccn(C)c1.O=S(=O)([N-]S(=O)(=O)C(F)(F)F)C(F)(F)F,1-hexyl-3-methylimidazolium bis[(trifluoromethyl)sulfonyl]imide,,,,,,,
xXPkA,308.15,100,656.3,1.424,Arosa et al. (2018),Refractive index,Liquid,ABiCtA,CCCCCC[n+]1ccn(C)c1.O=S(=O)([N-]S(=O)(=O)C(F)(F)F)C(F)(F)F,1-hexyl-3-methylimidazolium bis[(trifluoromethyl)sulfonyl]imide,,,,,,,
xXPkA,308.15,100,822.7,1.4204,Arosa et al. (2018),Refractive index,Liquid,ABiCtA,CCCCCC[n+]1ccn(C)c1.O=S(=O)([N-]S(=O)(=O)C(F)(F)F)C(F)(F)F,1-hexyl-3-methylimidazolium bis[(trifluoromethyl)sulfonyl]imide,,,,,,,
xXPkA,313.15,100,430.1,1.4355,Arosa et al. (2018),Refractive index,Liquid,ABiCtA,CCCCCC[n+]1ccn(C)c1.O=S(=O)([N-]S(=O)(=O)C(F)(F)F)C(F)(F)F,1-hexyl-3-methylimidazolium bis[(trifluoromethyl)sulfonyl]imide,,,,,,,
xXPkA,313.15,100,486.1,1.4305,Arosa et al. (2018),Refractive index,Liquid,ABiCtA,CCCCCC[n+]1ccn(C)c1.O=S(=O)([N-]S(=O)(=O)C(F)(F)F)C(F)(F)F,1-hexyl-3-methylimidazolium bis[(trifluoromethyl)sulfonyl]imide,,,,,,,
xXPkA,313.15,100,589.6,1.4249,Arosa et al. (2018),Refractive index,Liquid,ABiCtA,CCCCCC[n+]1ccn(C)c1.O=S(=O)([N-]S(=O)(=O)C(F)(F)F)C(F)(F)F,1-hexyl-3-methylimidazolium bis[(trifluoromethyl)sulfonyl]imide,,,,,,,
xXPkA,313.15,100,656.3,1.4226,Arosa et al. (2018),Refractive index,Liquid,ABiCtA,CCCCCC[n+]1ccn(C)c1.O=S(=O)([N-]S(=O)(=O)C(F)(F)F)C(F)(F)F,1-hexyl-3-methylimidazolium bis[(trifluoromethyl)sulfonyl]imide,,,,,,,
xXPkA,313.15,100,822.7,1.4192,Arosa et al. (2018),Refractive index,Liquid,ABiCtA,CCCCCC[n+]1ccn(C)c1.O=S(=O)([N-]S(=O)(=O)C(F)(F)F)C(F)(F)F,1-hexyl-3-methylimidazolium bis[(trifluoromethyl)sulfonyl]imide,,,,,,,
xXPkA,318.15,100,430.1,1.4338,Arosa et al. (2018),Refractive index,Liquid,ABiCtA,CCCCCC[n+]1ccn(C)c1.O=S(=O)([N-]S(=O)(=O)C(F)(F)F)C(F)(F)F,1-hexyl-3-methylimidazolium bis[(trifluoromethyl)sulfonyl]imide,,,,,,,
xXPkA,318.15,100,486.1,1.4289,Arosa et al. (2018),Refractive index,Liquid,ABiCtA,CCCCCC[n+]1ccn(C)c1.O=S(=O)([N-]S(=O)(=O)C(F)(F)F)C(F)(F)F,1-hexyl-3-methylimidazolium bis[(trifluoromethyl)sulfonyl]imide,,,,,,,
xXPkA,318.15,100,589.6,1.4233,Arosa et al. (2018),Refractive index,Liquid,ABiCtA,CCCCCC[n+]1ccn(C)c1.O=S(=O)([N-]S(=O)(=O)C(F)(F)F)C(F)(F)F,1-hexyl-3-methylimidazolium bis[(trifluoromethyl)sulfonyl]imide,,,,,,,
xXPkA,318.15,100,656.3,1.4211,Arosa et al. (2018),Refractive index,Liquid,ABiCtA,CCCCCC[n+]1ccn(C)c1.O=S(=O)([N-]S(=O)(=O)C(F)(F)F)C(F)(F)F,1-hexyl-3-methylimidazolium bis[(trifluoromethyl)sulfonyl]imide,,,,,,,
xXPkA,318.15,100,822.7,1.4176,Arosa et al. (2018),Refractive index,Liquid,ABiCtA,CCCCCC[n+]1ccn(C)c1.O=S(=O)([N-]S(=O)(=O)C(F)(F)F)C(F)(F)F,1-hexyl-3-methylimidazolium bis[(trifluoromethyl)sulfonyl]imide,,,,,,,
xXPkA,323.15,100,430.1,1.4321,Arosa et al. (2018),Refractive index,Liquid,ABiCtA,CCCCCC[n+]1ccn(C)c1.O=S(=O)([N-]S(=O)(=O)C(F)(F)F)C(F)(F)F,1-hexyl-3-methylimidazolium bis[(trifluoromethyl)sulfonyl]imide,,,,,,,
xXPkA,323.15,100,486.1,1.4272,Arosa et al. (2018),Refractive index,Liquid,ABiCtA,CCCCCC[n+]1ccn(C)c1.O=S(=O)([N-]S(=O)(=O)C(F)(F)F)C(F)(F)F,1-hexyl-3-methylimidazolium bis[(trifluoromethyl)sulfonyl]imide,,,,,,,
xXPkA,323.15,100,589.6,1.4217,Arosa et al. (2018),Refractive index,Liquid,ABiCtA,CCCCCC[n+]1ccn(C)c1.O=S(=O)([N-]S(=O)(=O)C(F)(F)F)C(F)(F)F,1-hexyl-3-methylimidazolium bis[(trifluoromethyl)sulfonyl]imide,,,,,,,
xXPkA,323.15,100,656.3,1.4195,Arosa et al. (2018),Refractive index,Liquid,ABiCtA,CCCCCC[n+]1ccn(C)c1.O=S(=O)([N-]S(=O)(=O)C(F)(F)F)C(F)(F)F,1-hexyl-3-methylimidazolium bis[(trifluoromethyl)sulfonyl]imide,,,,,,,
xXPkA,323.15,100,822.7,1.4161,Arosa et al. (2018),Refractive index,Liquid,ABiCtA,CCCCCC[n+]1ccn(C)c1.O=S(=O)([N-]S(=O)(=O)C(F)(F)F)C(F)(F)F,1-hexyl-3-methylimidazolium bis[(trifluoromethyl)sulfonyl]imide,,,,,,,

File: refindex_csv_data/refindex_setid_xrkzv.csv
setid,"Temperature, K",Mole fraction of 1-butyl-3-methylimidazolium tetrafluoroborate,"Pressure, kPa",Refractive index (Na D-line),reference,propertiy,phases,compound id 1,smile 1,compound name 1,compound id 2,smile 2,compound name 2,compound id 3,smile 3,compound name 3,Unnamed: 13
xrkzv,298.15,0,101,1.43,Ciocirlan et al. (2014),Refractive index,Liquid,AALwIY,OCCO,"1,2-ethanediol",AArYBF,CCCC[n+]1ccn(C)c1.F[B-](F)(F)F,1-butyl-3-methylimidazolium tetrafluoroborate,,,,
xrkzv,298.15,0.0895,101,1.4276,Ciocirlan et al. (2014),Refractive index,Liquid,AALwIY,OCCO,"1,2-ethanediol",AArYBF,CCCC[n+]1ccn(C)c1.F[B-](F)(F)F,1-butyl-3-methylimidazolium tetrafluoroborate,,,,
xrkzv,298.15,0.1758,101,1.4257,Ciocirlan et al. (2014),Refractive index,Liquid,AALwIY,OCCO,"1,2-ethanediol",AArYBF,CCCC[n+]1ccn(C)c1.F[B-](F)(F)F,1-butyl-3-methylimidazolium tetrafluoroborate,,,,
xrkzv,298.15,0.3578,101,1.4231,Ciocirlan et al. (2014),Refractive index,Liquid,AALwIY,OCCO,"1,2-ethanediol",AArYBF,CCCC[n+]1ccn(C)c1.F[B-](F)(F)F,1-butyl-3-methylimidazolium tetrafluoroborate,,,,
xrkzv,298.15,0.4397,101,1.4224,Ciocirlan et al. (2014),Refractive index,Liquid,AALwIY,OCCO,"1,2-ethanediol",AArYBF,CCCC[n+]1ccn(C)c1.F[B-](F)(F)F,1-butyl-3-methylimidazolium tetrafluoroborate,,,,
xrkzv,298.15,0.6482,101,1.4217,Ciocirlan et al. (2014),Refractive index,Liquid,AALwIY,OCCO,"1,2-ethanediol",AArYBF,CCCC[n+]1ccn(C)c1.F[B-](F)(F)F,1-butyl-3-methylimidazolium tetrafluoroborate,,,,
xrkzv,298.15,0.8121,101,1.4216,Ciocirlan et al. (2014),Refractive index,Liquid,AALwIY,OCCO,"1,2-ethanediol",AArYBF,CCCC[n+]1ccn(C)c1.F[B-](F)(F)F,1-butyl-3-methylimidazolium tetrafluoroborate,,,,
xrkzv,298.15,1,101,1.4215,Ciocirlan et al. (2014),Refractive index,Liquid,AALwIY,OCCO,"1,2-ethanediol",AArYBF,CCCC[n+]1ccn(C)c1.F[B-](F)(F)F,1-butyl-3-methylimidazolium tetrafluoroborate,,,,
xrkzv,303.15,0,101,1.4285,Ciocirlan et al. (2014),Refractive index,Liquid,AALwIY,OCCO,"1,2-ethanediol",AArYBF,CCCC[n+]1ccn(C)c1.F[B-](F)(F)F,1-butyl-3-methylimidazolium tetrafluoroborate,,,,
xrkzv,303.15,0.0895,101,1.4258,Ciocirlan et al. (2014),Refractive index,Liquid,AALwIY,OCCO,"1,2-ethanediol",AArYBF,CCCC[n+]1ccn(C)c1.F[B-](F)(F)F,1-butyl-3-methylimidazolium tetrafluoroborate,,,,
xrkzv,303.15,0.1758,101,1.4239,Ciocirlan et al. (2014),Refractive index,Liquid,AALwIY,OCCO,"1,2-ethanediol",AArYBF,CCCC[n+]1ccn(C)c1.F[B-](F)(F)F,1-butyl-3-methylimidazolium tetrafluoroborate,,,,
xrkzv,303.15,0.3578,101,1.4216,Ciocirlan et al. (2014),Refractive index,Liquid,AALwIY,OCCO,"1,2-ethanediol",AArYBF,CCCC[n+]1ccn(C)c1.F[B-](F)(F)F,1-butyl-3-methylimidazolium tetrafluoroborate,,,,
xrkzv,303.15,0.4397,101,1.4211,Ciocirlan et al. (2014),Refractive index,Liquid,AALwIY,OCCO,"1,2-ethanediol",AArYBF,CCCC[n+]1ccn(C)c1.F[B-](F)(F)F,1-butyl-3-methylimidazolium tetrafluoroborate,,,,
xrkzv,303.15,0.6482,101,1.4205,Ciocirlan et al. (2014),Refractive index,Liquid,AALwIY,OCCO,"1,2-ethanediol",AArYBF,CCCC[n+]1ccn(C)c1.F[B-](F)(F)F,1-butyl-3-methylimidazolium tetrafluoroborate,,,,
xrkzv,303.15,0.8121,101,1.4204,Ciocirlan et al. (2014),Refractive index,Liquid,AALwIY,OCCO,"1,2-ethanediol",AArYBF,CCCC[n+]1ccn(C)c1.F[B-](F)(F)F,1-butyl-3-methylimidazolium tetrafluoroborate,,,,
xrkzv,303.15,1,101,1.4202,Ciocirlan et al. (2014),Refractive index,Liquid,AALwIY,OCCO,"1,2-ethanediol",AArYBF,CCCC[n+]1ccn(C)c1.F[B-](F)(F)F,1-butyl-3-methylimidazolium tetrafluoroborate,,,,
xrkzv,313.15,0,101,1.4258,Ciocirlan et al. (2014),Refractive index,Liquid,AALwIY,OCCO,"1,2-ethanediol",AArYBF,CCCC[n+]1ccn(C)c1.F[B-](F)(F)F,1-butyl-3-methylimidazolium tetrafluoroborate,,,,
xrkzv,313.15,0.0895,101,1.4231,Ciocirlan et al. (2014),Refractive index,Liquid,AALwIY,OCCO,"1,2-ethanediol",AArYBF,CCCC[n+]1ccn(C)c1.F[B-](F)(F)F,1-butyl-3-methylimidazolium tetrafluoroborate,,,,
xrkzv,313.15,0.1758,101,1.4212,Ciocirlan et al. (2014),Refractive index,Liquid,AALwIY,OCCO,"1,2-ethanediol",AArYBF,CCCC[n+]1ccn(C)c1.F[B-](F)(F)F,1-butyl-3-methylimidazolium tetrafluoroborate,,,,
xrkzv,313.15,0.3578,101,1.4188,Ciocirlan et al. (2014),Refractive index,Liquid,AALwIY,OCCO,"1,2-ethanediol",AArYBF,CCCC[n+]1ccn(C)c1.F[B-](F)(F)F,1-butyl-3-methylimidazolium tetrafluoroborate,,,,
xrkzv,313.15,0.4397,101,1.4182,Ciocirlan et al. (2014),Refractive index,Liquid,AALwIY,OCCO,"1,2-ethanediol",AArYBF,CCCC[n+]1ccn(C)c1.F[B-](F)(F)F,1-butyl-3-methylimidazolium tetrafluoroborate,,,,
xrkzv,313.15,0.6482,101,1.4178,Ciocirlan et al. (2014),Refractive index,Liquid,AALwIY,OCCO,"1,2-ethanediol",AArYBF,CCCC[n+]1ccn(C)c1.F[B-](F)(F)F,1-butyl-3-methylimidazolium tetrafluoroborate,,,,
xrkzv,313.15,0.8121,101,1.4179,Ciocirlan et al. (2014),Refractive index,Liquid,AALwIY,OCCO,"1,2-ethanediol",AArYBF,CCCC[n+]1ccn(C)c1.F[B-](F)(F)F,1-butyl-3-methylimidazolium tetrafluoroborate,,,,
xrkzv,313.15,1,101,1.4179,Ciocirlan et al. (2014),Refractive index,Liquid,AALwIY,OCCO,"1,2-ethanediol",AArYBF,CCCC[n+]1ccn(C)c1.F[B-](F)(F)F,1-butyl-3-methylimidazolium tetrafluoroborate,,,,
xrkzv,323.15,0,101,1.4229,Ciocirlan et al. (2014),Refractive index,Liquid,AALwIY,OCCO,"1,2-ethanediol",AArYBF,CCCC[n+]1ccn(C)c1.F[B-](F)(F)F,1-butyl-3-methylimidazolium tetrafluoroborate,,,,
xrkzv,323.15,0.0895,101,1.4203,Ciocirlan et al. (2014),Refractive index,Liquid,AALwIY,OCCO,"1,2-ethanediol",AArYBF,CCCC[n+]1ccn(C)c1.F[B-](F)(F)F,1-butyl-3-methylimidazolium tetrafluoroborate,,,,
xrkzv,323.15,0.1758,101,1.4184,Ciocirlan et al. (2014),Refractive index,Liquid,AALwIY,OCCO,"1,2-ethanediol",AArYBF,CCCC[n+]1ccn(C)c1.F[B-](F)(F)F,1-butyl-3-methylimidazolium tetrafluoroborate,,,,
xrkzv,323.15,0.3578,101,1.4159,Ciocirlan et al. (2014),Refractive index,Liquid,AALwIY,OCCO,"1,2-ethanediol",AArYBF,CCCC[n+]1ccn(C)c1.F[B-](F)(F)F,1-butyl-3-methylimidazolium tetrafluoroborate,,,,
xrkzv,323.15,0.4397,101,1.4154,Ciocirlan et al. (2014),Refractive index,Liquid,AALwIY,OCCO,"1,2-ethanediol",AArYBF,CCCC[n+]1ccn(C)c1.F[B-](F)(F)F,1-butyl-3-methylimidazolium tetrafluoroborate,,,,
xrkzv,323.15,0.6482,101,1.415,Ciocirlan et al. (2014),Refractive index,Liquid,AALwIY,OCCO,"1,2-ethanediol",AArYBF,CCCC[n+]1ccn(C)c1.F[B-](F)(F)F,1-butyl-3-methylimidazolium tetrafluoroborate,,,,
xrkzv,323.15,0.8121,101,1.4152,Ciocirlan et al. (2014),Refractive index,Liquid,AALwIY,OCCO,"1,2-ethanediol",AArYBF,CCCC[n+]1ccn(C)c1.F[B-](F)(F)F,1-butyl-3-methylimidazolium tetrafluoroborate,,,,
xrkzv,323.15,1,101,1.4153,Ciocirlan et al. (2014),Refractive index,Liquid,AALwIY,OCCO,"1,2-ethanediol",AArYBF,CCCC[n+]1ccn(C)c1.F[B-](F)(F)F,1-butyl-3-methylimidazolium tetrafluoroborate,,,,

File: refindex_csv_data/refindex_setid_yNhVb.csv
setid,"Pressure, kPa","Temperature, K","Wavelength, A",Refractive index,reference,propertiy,phases,compound id 1,smile 1,compound name 1,compound id 2,smile 2,compound name 2,compound id 3,smile 3,compound name 3,Unnamed: 13
yNhVb,100,292.99,633,1.4207,Perez-Sanchez et al. (2013),Refractive index,Liquid,AArYBF,CCCC[n+]1ccn(C)c1.F[B-](F)(F)F,1-butyl-3-methylimidazolium tetrafluoroborate,,,,,,,
yNhVb,100,298.14,633,1.4194,Perez-Sanchez et al. (2013),Refractive index,Liquid,AArYBF,CCCC[n+]1ccn(C)c1.F[B-](F)(F)F,1-butyl-3-methylimidazolium tetrafluoroborate,,,,,,,
yNhVb,100,300.94,633,1.4187,Perez-Sanchez et al. (2013),Refractive index,Liquid,AArYBF,CCCC[n+]1ccn(C)c1.F[B-](F)(F)F,1-butyl-3-methylimidazolium tetrafluoroborate,,,,,,,
yNhVb,100,303.06,633,1.4182,Perez-Sanchez et al. (2013),Refractive index,Liquid,AArYBF,CCCC[n+]1ccn(C)c1.F[B-](F)(F)F,1-butyl-3-methylimidazolium tetrafluoroborate,,,,,,,
yNhVb,100,307.96,633,1.4169,Perez-Sanchez et al. (2013),Refractive index,Liquid,AArYBF,CCCC[n+]1ccn(C)c1.F[B-](F)(F)F,1-butyl-3-methylimidazolium tetrafluoroborate,,,,,,,

File: refindex_csv_data/refindex_setid_yghGE.csv
setid,"Temperature, K",Mole fraction of 1-hexyl-3-methylimidazolium tetrafluoroborate,"Pressure, kPa",Refractive index (Na D-line),reference,propertiy,phases,compound id 1,smile 1,compound name 1,compound id 2,smile 2,compound name 2,compound id 3,smile 3,compound name 3,Unnamed: 13
yghGE,293.15,0,101.3,1.58547,Master and Malek (2021a),Refractive index,Liquid,AAwscj,CCCCCC[n+]1ccn(C)c1.F[B-](F)(F)F,1-hexyl-3-methylimidazolium tetrafluoroborate,AARvIf,Nc1ccccc1,aniline,,,,
yghGE,293.15,0.0989,101.3,1.54858,Master and Malek (2021a),Refractive index,Liquid,AAwscj,CCCCCC[n+]1ccn(C)c1.F[B-](F)(F)F,1-hexyl-3-methylimidazolium tetrafluoroborate,AARvIf,Nc1ccccc1,aniline,,,,
yghGE,293.15,0.1792,101.3,1.52524,Master and Malek (2021a),Refractive index,Liquid,AAwscj,CCCCCC[n+]1ccn(C)c1.F[B-](F)(F)F,1-hexyl-3-methylimidazolium tetrafluoroborate,AARvIf,Nc1ccccc1,aniline,,,,
yghGE,293.15,0.2896,101.3,1.5029,Master and Malek (2021a),Refractive index,Liquid,AAwscj,CCCCCC[n+]1ccn(C)c1.F[B-](F)(F)F,1-hexyl-3-methylimidazolium tetrafluoroborate,AARvIf,Nc1ccccc1,aniline,,,,
yghGE,293.15,0.3924,101.3,1.48888,Master and Malek (2021a),Refractive index,Liquid,AAwscj,CCCCCC[n+]1ccn(C)c1.F[B-](F)(F)F,1-hexyl-3-methylimidazolium tetrafluoroborate,AARvIf,Nc1ccccc1,aniline,,,,
yghGE,293.15,0.5062,101.3,1.47605,Master and Malek (2021a),Refractive index,Liquid,AAwscj,CCCCCC[n+]1ccn(C)c1.F[B-](F)(F)F,1-hexyl-3-methylimidazolium tetrafluoroborate,AARvIf,Nc1ccccc1,aniline,,,,
yghGE,293.15,0.6042,101.3,1.46653,Master and Malek (2021a),Refractive index,Liquid,AAwscj,CCCCCC[n+]1ccn(C)c1.F[B-](F)(F)F,1-hexyl-3-methylimidazolium tetrafluoroborate,AARvIf,Nc1ccccc1,aniline,,,,
yghGE,293.15,0.6986,101.3,1.45781,Master and Malek (2021a),Refractive index,Liquid,AAwscj,CCCCCC[n+]1ccn(C)c1.F[B-](F)(F)F,1-hexyl-3-methylimidazolium tetrafluoroborate,AARvIf,Nc1ccccc1,aniline,,,,
yghGE,293.15,0.7974,101.3,1.44845,Master and Malek (2021a),Refractive index,Liquid,AAwscj,CCCCCC[n+]1ccn(C)c1.F[B-](F)(F)F,1-hexyl-3-methylimidazolium tetrafluoroborate,AARvIf,Nc1ccccc1,aniline,,,,
yghGE,293.15,0.8962,101.3,1.43908,Master and Malek (2021a),Refractive index,Liquid,AAwscj,CCCCCC[n+]1ccn(C)c1.F[B-](F)(F)F,1-hexyl-3-methylimidazolium tetrafluoroborate,AARvIf,Nc1ccccc1,aniline,,,,
yghGE,298.15,0,101.3,1.5824,Master and Malek (2021a),Refractive index,Liquid,AAwscj,CCCCCC[n+]1ccn(C)c1.F[B-](F)(F)F,1-hexyl-3-methylimidazolium tetrafluoroborate,AARvIf,Nc1ccccc1,aniline,,,,
yghGE,298.15,0.0989,101.3,1.54665,Master and Malek (2021a),Refractive index,Liquid,AAwscj,CCCCCC[n+]1ccn(C)c1.F[B-](F)(F)F,1-hexyl-3-methylimidazolium tetrafluoroborate,AARvIf,Nc1ccccc1,aniline,,,,
yghGE,298.15,0.1792,101.3,1.52423,Master and Malek (2021a),Refractive index,Liquid,AAwscj,CCCCCC[n+]1ccn(C)c1.F[B-](F)(F)F,1-hexyl-3-methylimidazolium tetrafluoroborate,AARvIf,Nc1ccccc1,aniline,,,,
yghGE,298.15,0.2896,101.3,1.50175,Master and Malek (2021a),Refractive index,Liquid,AAwscj,CCCCCC[n+]1ccn(C)c1.F[B-](F)(F)F,1-hexyl-3-methylimidazolium tetrafluoroborate,AARvIf,Nc1ccccc1,aniline,,,,
yghGE,298.15,0.3924,101.3,1.48757,Master and Malek (2021a),Refractive index,Liquid,AAwscj,CCCCCC[n+]1ccn(C)c1.F[B-](F)(F)F,1-hexyl-3-methylimidazolium tetrafluoroborate,AARvIf,Nc1ccccc1,aniline,,,,
yghGE,298.15,0.5062,101.3,1.47505,Master and Malek (2021a),Refractive index,Liquid,AAwscj,CCCCCC[n+]1ccn(C)c1.F[B-](F)(F)F,1-hexyl-3-methylimidazolium tetrafluoroborate,AARvIf,Nc1ccccc1,aniline,,,,
yghGE,298.15,0.6042,101.3,1.46575,Master and Malek (2021a),Refractive index,Liquid,AAwscj,CCCCCC[n+]1ccn(C)c1.F[B-](F)(F)F,1-hexyl-3-methylimidazolium tetrafluoroborate,AARvIf,Nc1ccccc1,aniline,,,,
yghGE,298.15,0.6986,101.3,1.4574,Master and Malek (2021a),Refractive index,Liquid,AAwscj,CCCCCC[n+]1ccn(C)c1.F[B-](F)(F)F,1-hexyl-3-methylimidazolium tetrafluoroborate,AARvIf,Nc1ccccc1,aniline,,,,
yghGE,298.15,0.7974,101.3,1.44825,Master and Malek (2021a),Refractive index,Liquid,AAwscj,CCCCCC[n+]1ccn(C)c1.F[B-](F)(F)F,1-hexyl-3-methylimidazolium tetrafluoroborate,AARvIf,Nc1ccccc1,aniline,,,,
yghGE,298.15,0.8962,101.3,1.43825,Master and Malek (2021a),Refractive index,Liquid,AAwscj,CCCCCC[n+]1ccn(C)c1.F[B-](F)(F)F,1-hexyl-3-methylimidazolium tetrafluoroborate,AARvIf,Nc1ccccc1,aniline,,,,
yghGE,303.15,0,101.3,1.5796,Master and Malek (2021a),Refractive index,Liquid,AAwscj,CCCCCC[n+]1ccn(C)c1.F[B-](F)(F)F,1-hexyl-3-methylimidazolium tetrafluoroborate,AARvIf,Nc1ccccc1,aniline,,,,
yghGE,303.15,0.0989,101.3,1.54529,Master and Malek (2021a),Refractive index,Liquid,AAwscj,CCCCCC[n+]1ccn(C)c1.F[B-](F)(F)F,1-hexyl-3-methylimidazolium tetrafluoroborate,AARvIf,Nc1ccccc1,aniline,,,,
yghGE,303.15,0.1792,101.3,1.52322,Master and Malek (2021a),Refractive index,Liquid,AAwscj,CCCCCC[n+]1ccn(C)c1.F[B-](F)(F)F,1-hexyl-3-methylimidazolium tetrafluoroborate,AARvIf,Nc1ccccc1,aniline,,,,
yghGE,303.15,0.2896,101.3,1.50085,Master and Malek (2021a),Refractive index,Liquid,AAwscj,CCCCCC[n+]1ccn(C)c1.F[B-](F)(F)F,1-hexyl-3-methylimidazolium tetrafluoroborate,AARvIf,Nc1ccccc1,aniline,,,,
yghGE,303.15,0.3924,101.3,1.48696,Master and Malek (2021a),Refractive index,Liquid,AAwscj,CCCCCC[n+]1ccn(C)c1.F[B-](F)(F)F,1-hexyl-3-methylimidazolium tetrafluoroborate,AARvIf,Nc1ccccc1,aniline,,,,
yghGE,303.15,0.5062,101.3,1.47455,Master and Malek (2021a),Refractive index,Liquid,AAwscj,CCCCCC[n+]1ccn(C)c1.F[B-](F)(F)F,1-hexyl-3-methylimidazolium tetrafluoroborate,AARvIf,Nc1ccccc1,aniline,,,,
yghGE,303.15,0.6042,101.3,1.46522,Master and Malek (2021a),Refractive index,Liquid,AAwscj,CCCCCC[n+]1ccn(C)c1.F[B-](F)(F)F,1-hexyl-3-methylimidazolium tetrafluoroborate,AARvIf,Nc1ccccc1,aniline,,,,
yghGE,303.15,0.6986,101.3,1.45709,Master and Malek (2021a),Refractive index,Liquid,AAwscj,CCCCCC[n+]1ccn(C)c1.F[B-](F)(F)F,1-hexyl-3-methylimidazolium tetrafluoroborate,AARvIf,Nc1ccccc1,aniline,,,,
yghGE,303.15,0.7974,101.3,1.44813,Master and Malek (2021a),Refractive index,Liquid,AAwscj,CCCCCC[n+]1ccn(C)c1.F[B-](F)(F)F,1-hexyl-3-methylimidazolium tetrafluoroborate,AARvIf,Nc1ccccc1,aniline,,,,
yghGE,303.15,0.8962,101.3,1.43787,Master and Malek (2021a),Refractive index,Liquid,AAwscj,CCCCCC[n+]1ccn(C)c1.F[B-](F)(F)F,1-hexyl-3-methylimidazolium tetrafluoroborate,AARvIf,Nc1ccccc1,aniline,,,,
yghGE,308.15,0,101.3,1.57689,Master and Malek (2021a),Refractive index,Liquid,AAwscj,CCCCCC[n+]1ccn(C)c1.F[B-](F)(F)F,1-hexyl-3-methylimidazolium tetrafluoroborate,AARvIf,Nc1ccccc1,aniline,,,,
yghGE,308.15,0.0989,101.3,1.54305,Master and Malek (2021a),Refractive index,Liquid,AAwscj,CCCCCC[n+]1ccn(C)c1.F[B-](F)(F)F,1-hexyl-3-methylimidazolium tetrafluoroborate,AARvIf,Nc1ccccc1,aniline,,,,
yghGE,308.15,0.1792,101.3,1.52185,Master and Malek (2021a),Refractive index,Liquid,AAwscj,CCCCCC[n+]1ccn(C)c1.F[B-](F)(F)F,1-hexyl-3-methylimidazolium tetrafluoroborate,AARvIf,Nc1ccccc1,aniline,,,,
yghGE,308.15,0.2896,101.3,1.50008,Master and Malek (2021a),Refractive index,Liquid,AAwscj,CCCCCC[n+]1ccn(C)c1.F[B-](F)(F)F,1-hexyl-3-methylimidazolium tetrafluoroborate,AARvIf,Nc1ccccc1,aniline,,,,
yghGE,308.15,0.3924,101.3,1.48555,Master and Malek (2021a),Refractive index,Liquid,AAwscj,CCCCCC[n+]1ccn(C)c1.F[B-](F)(F)F,1-hexyl-3-methylimidazolium tetrafluoroborate,AARvIf,Nc1ccccc1,aniline,,,,
yghGE,308.15,0.5062,101.3,1.47395,Master and Malek (2021a),Refractive index,Liquid,AAwscj,CCCCCC[n+]1ccn(C)c1.F[B-](F)(F)F,1-hexyl-3-methylimidazolium tetrafluoroborate,AARvIf,Nc1ccccc1,aniline,,,,
yghGE,308.15,0.6042,101.3,1.46525,Master and Malek (2021a),Refractive index,Liquid,AAwscj,CCCCCC[n+]1ccn(C)c1.F[B-](F)(F)F,1-hexyl-3-methylimidazolium tetrafluoroborate,AARvIf,Nc1ccccc1,aniline,,,,
yghGE,308.15,0.6986,101.3,1.45706,Master and Malek (2021a),Refractive index,Liquid,AAwscj,CCCCCC[n+]1ccn(C)c1.F[B-](F)(F)F,1-hexyl-3-methylimidazolium tetrafluoroborate,AARvIf,Nc1ccccc1,aniline,,,,
yghGE,308.15,0.7974,101.3,1.4478,Master and Malek (2021a),Refractive index,Liquid,AAwscj,CCCCCC[n+]1ccn(C)c1.F[B-](F)(F)F,1-hexyl-3-methylimidazolium tetrafluoroborate,AARvIf,Nc1ccccc1,aniline,,,,
yghGE,308.15,0.8962,101.3,1.4368,Master and Malek (2021a),Refractive index,Liquid,AAwscj,CCCCCC[n+]1ccn(C)c1.F[B-](F)(F)F,1-hexyl-3-methylimidazolium tetrafluoroborate,AARvIf,Nc1ccccc1,aniline,,,,
yghGE,313.15,0,101.3,1.57423,Master and Malek (2021a),Refractive index,Liquid,AAwscj,CCCCCC[n+]1ccn(C)c1.F[B-](F)(F)F,1-hexyl-3-methylimidazolium tetrafluoroborate,AARvIf,Nc1ccccc1,aniline,,,,
yghGE,313.15,0.0989,101.3,1.54162,Master and Malek (2021a),Refractive index,Liquid,AAwscj,CCCCCC[n+]1ccn(C)c1.F[B-](F)(F)F,1-hexyl-3-methylimidazolium tetrafluoroborate,AARvIf,Nc1ccccc1,aniline,,,,
yghGE,313.15,0.1792,101.3,1.52065,Master and Malek (2021a),Refractive index,Liquid,AAwscj,CCCCCC[n+]1ccn(C)c1.F[B-](F)(F)F,1-hexyl-3-methylimidazolium tetrafluoroborate,AARvIf,Nc1ccccc1,aniline,,,,
yghGE,313.15,0.2896,101.3,1.49991,Master and Malek (2021a),Refractive index,Liquid,AAwscj,CCCCCC[n+]1ccn(C)c1.F[B-](F)(F)F,1-hexyl-3-methylimidazolium tetrafluoroborate,AARvIf,Nc1ccccc1,aniline,,,,
yghGE,313.15,0.3924,101.3,1.48469,Master and Malek (2021a),Refractive index,Liquid,AAwscj,CCCCCC[n+]1ccn(C)c1.F[B-](F)(F)F,1-hexyl-3-methylimidazolium tetrafluoroborate,AARvIf,Nc1ccccc1,aniline,,,,
yghGE,313.15,0.5062,101.3,1.47354,Master and Malek (2021a),Refractive index,Liquid,AAwscj,CCCCCC[n+]1ccn(C)c1.F[B-](F)(F)F,1-hexyl-3-methylimidazolium tetrafluoroborate,AARvIf,Nc1ccccc1,aniline,,,,
yghGE,313.15,0.6042,101.3,1.46435,Master and Malek (2021a),Refractive index,Liquid,AAwscj,CCCCCC[n+]1ccn(C)c1.F[B-](F)(F)F,1-hexyl-3-methylimidazolium tetrafluoroborate,AARvIf,Nc1ccccc1,aniline,,,,
yghGE,313.15,0.6986,101.3,1.45613,Master and Malek (2021a),Refractive index,Liquid,AAwscj,CCCCCC[n+]1ccn(C)c1.F[B-](F)(F)F,1-hexyl-3-methylimidazolium tetrafluoroborate,AARvIf,Nc1ccccc1,aniline,,,,
yghGE,313.15,0.7974,101.3,1.44723,Master and Malek (2021a),Refractive index,Liquid,AAwscj,CCCCCC[n+]1ccn(C)c1.F[B-](F)(F)F,1-hexyl-3-methylimidazolium tetrafluoroborate,AARvIf,Nc1ccccc1,aniline,,,,
yghGE,313.15,0.8962,101.3,1.43633,Master and Malek (2021a),Refractive index,Liquid,AAwscj,CCCCCC[n+]1ccn(C)c1.F[B-](F)(F)F,1-hexyl-3-methylimidazolium tetrafluoroborate,AARvIf,Nc1ccccc1,aniline,,,,
yghGE,318.15,0,101.3,1.57162,Master and Malek (2021a),Refractive index,Liquid,AAwscj,CCCCCC[n+]1ccn(C)c1.F[B-](F)(F)F,1-hexyl-3-methylimidazolium tetrafluoroborate,AARvIf,Nc1ccccc1,aniline,,,,
yghGE,318.15,0.0989,101.3,1.54051,Master and Malek (2021a),Refractive index,Liquid,AAwscj,CCCCCC[n+]1ccn(C)c1.F[B-](F)(F)F,1-hexyl-3-methylimidazolium tetrafluoroborate,AARvIf,Nc1ccccc1,aniline,,,,
yghGE,318.15,0.1792,101.3,1.51932,Master and Malek (2021a),Refractive index,Liquid,AAwscj,CCCCCC[n+]1ccn(C)c1.F[B-](F)(F)F,1-hexyl-3-methylimidazolium tetrafluoroborate,AARvIf,Nc1ccccc1,aniline,,,,
yghGE,318.15,0.2896,101.3,1.49925,Master and Malek (2021a),Refractive index,Liquid,AAwscj,CCCCCC[n+]1ccn(C)c1.F[B-](F)(F)F,1-hexyl-3-methylimidazolium tetrafluoroborate,AARvIf,Nc1ccccc1,aniline,,,,
yghGE,318.15,0.3924,101.3,1.48406,Master and Malek (2021a),Refractive index,Liquid,AAwscj,CCCCCC[n+]1ccn(C)c1.F[B-](F)(F)F,1-hexyl-3-methylimidazolium tetrafluoroborate,AARvIf,Nc1ccccc1,aniline,,,,
yghGE,318.15,0.5062,101.3,1.47195,Master and Malek (2021a),Refractive index,Liquid,AAwscj,CCCCCC[n+]1ccn(C)c1.F[B-](F)(F)F,1-hexyl-3-methylimidazolium tetrafluoroborate,AARvIf,Nc1ccccc1,aniline,,,,
yghGE,318.15,0.6042,101.3,1.46384,Master and Malek (2021a),Refractive index,Liquid,AAwscj,CCCCCC[n+]1ccn(C)c1.F[B-](F)(F)F,1-hexyl-3-methylimidazolium tetrafluoroborate,AARvIf,Nc1ccccc1,aniline,,,,
yghGE,318.15,0.6986,101.3,1.45585,Master and Malek (2021a),Refractive index,Liquid,AAwscj,CCCCCC[n+]1ccn(C)c1.F[B-](F)(F)F,1-hexyl-3-methylimidazolium tetrafluoroborate,AARvIf,Nc1ccccc1,aniline,,,,
yghGE,318.15,0.7974,101.3,1.44675,Master and Malek (2021a),Refractive index,Liquid,AAwscj,CCCCCC[n+]1ccn(C)c1.F[B-](F)(F)F,1-hexyl-3-methylimidazolium tetrafluoroborate,AARvIf,Nc1ccccc1,aniline,,,,
yghGE,318.15,0.8962,101.3,1.43593,Master and Malek (2021a),Refractive index,Liquid,AAwscj,CCCCCC[n+]1ccn(C)c1.F[B-](F)(F)F,1-hexyl-3-methylimidazolium tetrafluoroborate,AARvIf,Nc1ccccc1,aniline,,,,
yghGE,323.15,0,101.3,1.56906,Master and Malek (2021a),Refractive index,Liquid,AAwscj,CCCCCC[n+]1ccn(C)c1.F[B-](F)(F)F,1-hexyl-3-methylimidazolium tetrafluoroborate,AARvIf,Nc1ccccc1,aniline,,,,
yghGE,323.15,0.0989,101.3,1.5384,Master and Malek (2021a),Refractive index,Liquid,AAwscj,CCCCCC[n+]1ccn(C)c1.F[B-](F)(F)F,1-hexyl-3-methylimidazolium tetrafluoroborate,AARvIf,Nc1ccccc1,aniline,,,,
yghGE,323.15,0.1792,101.3,1.51837,Master and Malek (2021a),Refractive index,Liquid,AAwscj,CCCCCC[n+]1ccn(C)c1.F[B-](F)(F)F,1-hexyl-3-methylimidazolium tetrafluoroborate,AARvIf,Nc1ccccc1,aniline,,,,
yghGE,323.15,0.2896,101.3,1.49834,Master and Malek (2021a),Refractive index,Liquid,AAwscj,CCCCCC[n+]1ccn(C)c1.F[B-](F)(F)F,1-hexyl-3-methylimidazolium tetrafluoroborate,AARvIf,Nc1ccccc1,aniline,,,,
yghGE,323.15,0.3924,101.3,1.48343,Master and Malek (2021a),Refractive index,Liquid,AAwscj,CCCCCC[n+]1ccn(C)c1.F[B-](F)(F)F,1-hexyl-3-methylimidazolium tetrafluoroborate,AARvIf,Nc1ccccc1,aniline,,,,
yghGE,323.15,0.5062,101.3,1.47145,Master and Malek (2021a),Refractive index,Liquid,AAwscj,CCCCCC[n+]1ccn(C)c1.F[B-](F)(F)F,1-hexyl-3-methylimidazolium tetrafluoroborate,AARvIf,Nc1ccccc1,aniline,,,,
yghGE,323.15,0.6042,101.3,1.46245,Master and Malek (2021a),Refractive index,Liquid,AAwscj,CCCCCC[n+]1ccn(C)c1.F[B-](F)(F)F,1-hexyl-3-methylimidazolium tetrafluoroborate,AARvIf,Nc1ccccc1,aniline,,,,
yghGE,323.15,0.6986,101.3,1.45524,Master and Malek (2021a),Refractive index,Liquid,AAwscj,CCCCCC[n+]1ccn(C)c1.F[B-](F)(F)F,1-hexyl-3-methylimidazolium tetrafluoroborate,AARvIf,Nc1ccccc1,aniline,,,,
yghGE,323.15,0.7974,101.3,1.44585,Master and Malek (2021a),Refractive index,Liquid,AAwscj,CCCCCC[n+]1ccn(C)c1.F[B-](F)(F)F,1-hexyl-3-methylimidazolium tetrafluoroborate,AARvIf,Nc1ccccc1,aniline,,,,
yghGE,323.15,0.8962,101.3,1.43553,Master and Malek (2021a),Refractive index,Liquid,AAwscj,CCCCCC[n+]1ccn(C)c1.F[B-](F)(F)F,1-hexyl-3-methylimidazolium tetrafluoroborate,AARvIf,Nc1ccccc1,aniline,,,,
