Repository: kamranayazheydarov/ILTHERMO-data

# ILThermo Data Processing

This project processes JSON files containing density data and merges them into CSV files. It also updates the CSV files with metadata and SMILES strings for compounds.

## main_functions.py

This script contains the main functions for processing the density data.

## File Descriptions

### #file:compounds.csv

This file contains compound information with the following headers:
- `id` (integer): The unique identifier for each compound.
- `smiles` (string): The SMILES string representation of the compound.

File: refindex_csv_data/refindex_setid_yixcg.csv
setid,"Temperature, K","Pressure, kPa","Wavelength, A",Refractive index,reference,propertiy,phases,compound id 1,smile 1,compound name 1,compound id 2,smile 2,compound name 2,compound id 3,smile 3,compound name 3,Unnamed: 13
yixcg,353.15,101,450,1.4775,Chiappe et al. (2017),Refractive index,Liquid,AAvmpG,CP(OC)([O-])=O.C(CCC)N1C=[N+](C=C1)C,1-butyl-3-methylimidazolium methyl methylphosphonate,,,,,,,
yixcg,353.15,101,532,1.4708,Chiappe et al. (2017),Refractive index,Liquid,AAvmpG,CP(OC)([O-])=O.C(CCC)N1C=[N+](C=C1)C,1-butyl-3-methylimidazolium methyl methylphosphonate,,,,,,,
yixcg,353.15,101,632.8,1.4651,Chiappe et al. (2017),Refractive index,Liquid,AAvmpG,CP(OC)([O-])=O.C(CCC)N1C=[N+](C=C1)C,1-butyl-3-methylimidazolium methyl methylphosphonate,,,,,,,
yixcg,353.15,101,964,1.4594,Chiappe et al. (2017),Refractive index,Liquid,AAvmpG,CP(OC)([O-])=O.C(CCC)N1C=[N+](C=C1)C,1-butyl-3-methylimidazolium methyl methylphosphonate,,,,,,,
yixcg,353.15,101,1551,1.4554,Chiappe et al. (2017),Refractive index,Liquid,AAvmpG,CP(OC)([O-])=O.C(CCC)N1C=[N+](C=C1)C,1-butyl-3-methylimidazolium methyl methylphosphonate,,,,,,,
yixcg,363.15,101,450,1.4757,Chiappe et al. (2017),Refractive index,Liquid,AAvmpG,CP(OC)([O-])=O.C(CCC)N1C=[N+](C=C1)C,1-butyl-3-methylimidazolium methyl methylphosphonate,,,,,,,
yixcg,363.15,101,532,1.4687,Chiappe et al. (2017),Refractive index,Liquid,AAvmpG,CP(OC)([O-])=O.C(CCC)N1C=[N+](C=C1)C,1-butyl-3-methylimidazolium methyl methylphosphonate,,,,,,,
yixcg,363.15,101,632.8,1.4636,Chiappe et al. (2017),Refractive index,Liquid,AAvmpG,CP(OC)([O-])=O.C(CCC)N1C=[N+](C=C1)C,1-butyl-3-methylimidazolium methyl methylphosphonate,,,,,,,
yixcg,363.15,101,964,1.4571,Chiappe et al. (2017),Refractive index,Liquid,AAvmpG,CP(OC)([O-])=O.C(CCC)N1C=[N+](C=C1)C,1-butyl-3-methylimidazolium methyl methylphosphonate,,,,,,,
yixcg,363.15,101,1551,1.453,Chiappe et al. (2017),Refractive index,Liquid,AAvmpG,CP(OC)([O-])=O.C(CCC)N1C=[N+](C=C1)C,1-butyl-3-methylimidazolium methyl methylphosphonate,,,,,,,
yixcg,373.15,101,450,1.4743,Chiappe et al. (2017),Refractive index,Liquid,AAvmpG,CP(OC)([O-])=O.C(CCC)N1C=[N+](C=C1)C,1-butyl-3-methylimidazolium methyl methylphosphonate,,,,,,,
yixcg,373.15,101,532,1.4675,Chiappe et al. (2017),Refractive index,Liquid,AAvmpG,CP(OC)([O-])=O.C(CCC)N1C=[N+](C=C1)C,1-butyl-3-methylimidazolium methyl methylphosphonate,,,,,,,
yixcg,373.15,101,632.8,1.4623,Chiappe et al. (2017),Refractive index,Liquid,AAvmpG,CP(OC)([O-])=O.C(CCC)N1C=[N+](C=C1)C,1-butyl-3-methylimidazolium methyl methylphosphonate,,,,,,,
yixcg,373.15,101,964,1.4552,Chiappe et al. (2017),Refractive index,Liquid,AAvmpG,CP(OC)([O-])=O.C(CCC)N1C=[N+](C=C1)C,1-butyl-3-methylimidazolium methyl methylphosphonate,,,,,,,
yixcg,373.15,101,1551,1.4512,Chiappe et al. (2017),Refractive index,Liquid,AAvmpG,CP(OC)([O-])=O.C(CCC)N1C=[N+](C=C1)C,1-butyl-3-methylimidazolium methyl methylphosphonate,,,,,,,
yixcg,383.15,101,450,1.4729,Chiappe et al. (2017),Refractive index,Liquid,AAvmpG,CP(OC)([O-])=O.C(CCC)N1C=[N+](C=C1)C,1-butyl-3-methylimidazolium methyl methylphosphonate,,,,,,,
yixcg,383.15,101,532,1.4653,Chiappe et al. (2017),Refractive index,Liquid,AAvmpG,CP(OC)([O-])=O.C(CCC)N1C=[N+](C=C1)C,1-butyl-3-methylimidazolium methyl methylphosphonate,,,,,,,
yixcg,383.15,101,632.8,1.4602,Chiappe et al. (2017),Refractive index,Liquid,AAvmpG,CP(OC)([O-])=O.C(CCC)N1C=[N+](C=C1)C,1-butyl-3-methylimidazolium methyl methylphosphonate,,,,,,,
yixcg,383.15,101,964,1.4533,Chiappe et al. (2017),Refractive index,Liquid,AAvmpG,CP(OC)([O-])=O.C(CCC)N1C=[N+](C=C1)C,1-butyl-3-methylimidazolium methyl methylphosphonate,,,,,,,
yixcg,383.15,101,1551,1.4492,Chiappe et al. (2017),Refractive index,Liquid,AAvmpG,CP(OC)([O-])=O.C(CCC)N1C=[N+](C=C1)C,1-butyl-3-methylimidazolium methyl methylphosphonate,,,,,,,
yixcg,393.15,101,450,1.4709,Chiappe et al. (2017),Refractive index,Liquid,AAvmpG,CP(OC)([O-])=O.C(CCC)N1C=[N+](C=C1)C,1-butyl-3-methylimidazolium methyl methylphosphonate,,,,,,,
yixcg,393.15,101,532,1.4636,Chiappe et al. (2017),Refractive index,Liquid,AAvmpG,CP(OC)([O-])=O.C(CCC)N1C=[N+](C=C1)C,1-butyl-3-methylimidazolium methyl methylphosphonate,,,,,,,
yixcg,393.15,101,632.8,1.4583,Chiappe et al. (2017),Refractive index,Liquid,AAvmpG,CP(OC)([O-])=O.C(CCC)N1C=[N+](C=C1)C,1-butyl-3-methylimidazolium methyl methylphosphonate,,,,,,,
yixcg,393.15,101,964,1.4506,Chiappe et al. (2017),Refractive index,Liquid,AAvmpG,CP(OC)([O-])=O.C(CCC)N1C=[N+](C=C1)C,1-butyl-3-methylimidazolium methyl methylphosphonate,,,,,,,
yixcg,393.15,101,1551,1.4466,Chiappe et al. (2017),Refractive index,Liquid,AAvmpG,CP(OC)([O-])=O.C(CCC)N1C=[N+](C=C1)C,1-butyl-3-methylimidazolium methyl methylphosphonate,,,,,,,
yixcg,403.15,101,450,1.4691,Chiappe et al. (2017),Refractive index,Liquid,AAvmpG,CP(OC)([O-])=O.C(CCC)N1C=[N+](C=C1)C,1-butyl-3-methylimidazolium methyl methylphosphonate,,,,,,,
yixcg,403.15,101,532,1.4618,Chiappe et al. (2017),Refractive index,Liquid,AAvmpG,CP(OC)([O-])=O.C(CCC)N1C=[N+](C=C1)C,1-butyl-3-methylimidazolium methyl methylphosphonate,,,,,,,
yixcg,403.15,101,632.8,1.4567,Chiappe et al. (2017),Refractive index,Liquid,AAvmpG,CP(OC)([O-])=O.C(CCC)N1C=[N+](C=C1)C,1-butyl-3-methylimidazolium methyl methylphosphonate,,,,,,,
yixcg,403.15,101,964,1.4493,Chiappe et al. (2017),Refractive index,Liquid,AAvmpG,CP(OC)([O-])=O.C(CCC)N1C=[N+](C=C1)C,1-butyl-3-methylimidazolium methyl methylphosphonate,,,,,,,
yixcg,403.15,101,1551,1.4452,Chiappe et al. (2017),Refractive index,Liquid,AAvmpG,CP(OC)([O-])=O.C(CCC)N1C=[N+](C=C1)C,1-butyl-3-methylimidazolium methyl methylphosphonate,,,,,,,
yixcg,413.15,101,450,1.4671,Chiappe et al. (2017),Refractive index,Liquid,AAvmpG,CP(OC)([O-])=O.C(CCC)N1C=[N+](C=C1)C,1-butyl-3-methylimidazolium methyl methylphosphonate,,,,,,,
yixcg,413.15,101,532,1.4602,Chiappe et al. (2017),Refractive index,Liquid,AAvmpG,CP(OC)([O-])=O.C(CCC)N1C=[N+](C=C1)C,1-butyl-3-methylimidazolium methyl methylphosphonate,,,,,,,
yixcg,413.15,101,632.8,1.4547,Chiappe et al. (2017),Refractive index,Liquid,AAvmpG,CP(OC)([O-])=O.C(CCC)N1C=[N+](C=C1)C,1-butyl-3-methylimidazolium methyl methylphosphonate,,,,,,,
yixcg,413.15,101,964,1.4469,Chiappe et al. (2017),Refractive index,Liquid,AAvmpG,CP(OC)([O-])=O.C(CCC)N1C=[N+](C=C1)C,1-butyl-3-methylimidazolium methyl methylphosphonate,,,,,,,
yixcg,413.15,101,1551,1.4427,Chiappe et al. (2017),Refractive index,Liquid,AAvmpG,CP(OC)([O-])=O.C(CCC)N1C=[N+](C=C1)C,1-butyl-3-methylimidazolium methyl methylphosphonate,,,,,,,
yixcg,423.15,101,450,1.4652,Chiappe et al. (2017),Refractive index,Liquid,AAvmpG,CP(OC)([O-])=O.C(CCC)N1C=[N+](C=C1)C,1-butyl-3-methylimidazolium methyl methylphosphonate,,,,,,,
yixcg,423.15,101,532,1.4583,Chiappe et al. (2017),Refractive index,Liquid,AAvmpG,CP(OC)([O-])=O.C(CCC)N1C=[N+](C=C1)C,1-butyl-3-methylimidazolium methyl methylphosphonate,,,,,,,
yixcg,423.15,101,632.8,1.4528,Chiappe et al. (2017),Refractive index,Liquid,AAvmpG,CP(OC)([O-])=O.C(CCC)N1C=[N+](C=C1)C,1-butyl-3-methylimidazolium methyl methylphosphonate,,,,,,,
yixcg,423.15,101,964,1.4455,Chiappe et al. (2017),Refractive index,Liquid,AAvmpG,CP(OC)([O-])=O.C(CCC)N1C=[N+](C=C1)C,1-butyl-3-methylimidazolium methyl methylphosphonate,,,,,,,
yixcg,423.15,101,1551,1.4419,Chiappe et al. (2017),Refractive index,Liquid,AAvmpG,CP(OC)([O-])=O.C(CCC)N1C=[N+](C=C1)C,1-butyl-3-methylimidazolium methyl methylphosphonate,,,,,,,
yixcg,433.15,101,450,1.4633,Chiappe et al. (2017),Refractive index,Liquid,AAvmpG,CP(OC)([O-])=O.C(CCC)N1C=[N+](C=C1)C,1-butyl-3-methylimidazolium methyl methylphosphonate,,,,,,,
yixcg,433.15,101,532,1.4561,Chiappe et al. (2017),Refractive index,Liquid,AAvmpG,CP(OC)([O-])=O.C(CCC)N1C=[N+](C=C1)C,1-butyl-3-methylimidazolium methyl methylphosphonate,,,,,,,
yixcg,433.15,101,632.8,1.4504,Chiappe et al. (2017),Refractive index,Liquid,AAvmpG,CP(OC)([O-])=O.C(CCC)N1C=[N+](C=C1)C,1-butyl-3-methylimidazolium methyl methylphosphonate,,,,,,,
yixcg,433.15,101,964,1.4437,Chiappe et al. (2017),Refractive index,Liquid,AAvmpG,CP(OC)([O-])=O.C(CCC)N1C=[N+](C=C1)C,1-butyl-3-methylimidazolium methyl methylphosphonate,,,,,,,
yixcg,433.15,101,1551,1.4398,Chiappe et al. (2017),Refractive index,Liquid,AAvmpG,CP(OC)([O-])=O.C(CCC)N1C=[N+](C=C1)C,1-butyl-3-methylimidazolium methyl methylphosphonate,,,,,,,

File: refindex_csv_data/refindex_setid_zOOlf.csv
setid,Mole fraction of methyltriphenylphosphonium bromide,"Pressure, kPa","Temperature, K",Refractive index (Na D-line),reference,propertiy,phases,compound id 1,smile 1,compound name 1,compound id 2,smile 2,compound name 2,compound id 3,smile 3,compound name 3,Unnamed: 13
zOOlf,0.2,101.3,298,1.55,Naik et al. (2019),Refractive index,Liquid,ABQkxU,C[P+](c1ccccc1)(c1ccccc1)c1ccccc1.[Br-],methyltriphenylphosphonium bromide,AARkmK,OCC(O)CO,glycerol,,,,

File: refindex_csv_data/refindex_setid_zpJYj.csv
setid,"Temperature, K","Pressure, kPa","Wavelength, A",Refractive index,reference,propertiy,phases,compound id 1,smile 1,compound name 1,compound id 2,smile 2,compound name 2,compound id 3,smile 3,compound name 3,Unnamed: 13
zpJYj,298.15,100,430.1,1.4453,Arosa et al. (2018),Refractive index,Liquid,AAyCVz,CC[n+]1ccn(C)c1.O=S(=O)([O-])C(F)(F)F,1-ethyl-3-methylimidazolium trifluoromethanesulfonate,,,,,,,
zpJYj,298.15,100,486.1,1.4399,Arosa et al. (2018),Refractive index,Liquid,AAyCVz,CC[n+]1ccn(C)c1.O=S(=O)([O-])C(F)(F)F,1-ethyl-3-methylimidazolium trifluoromethanesulfonate,,,,,,,
zpJYj,298.15,100,589.6,1.4339,Arosa et al. (2018),Refractive index,Liquid,AAyCVz,CC[n+]1ccn(C)c1.O=S(=O)([O-])C(F)(F)F,1-ethyl-3-methylimidazolium trifluoromethanesulfonate,,,,,,,
zpJYj,298.15,100,656.3,1.4315,Arosa et al. (2018),Refractive index,Liquid,AAyCVz,CC[n+]1ccn(C)c1.O=S(=O)([O-])C(F)(F)F,1-ethyl-3-methylimidazolium trifluoromethanesulfonate,,,,,,,
zpJYj,298.15,100,822.7,1.4278,Arosa et al. (2018),Refractive index,Liquid,AAyCVz,CC[n+]1ccn(C)c1.O=S(=O)([O-])C(F)(F)F,1-ethyl-3-methylimidazolium trifluoromethanesulfonate,,,,,,,
zpJYj,303.15,100,430.1,1.4439,Arosa et al. (2018),Refractive index,Liquid,AAyCVz,CC[n+]1ccn(C)c1.O=S(=O)([O-])C(F)(F)F,1-ethyl-3-methylimidazolium trifluoromethanesulfonate,,,,,,,
zpJYj,303.15,100,486.1,1.4385,Arosa et al. (2018),Refractive index,Liquid,AAyCVz,CC[n+]1ccn(C)c1.O=S(=O)([O-])C(F)(F)F,1-ethyl-3-methylimidazolium trifluoromethanesulfonate,,,,,,,
zpJYj,303.15,100,589.6,1.4326,Arosa et al. (2018),Refractive index,Liquid,AAyCVz,CC[n+]1ccn(C)c1.O=S(=O)([O-])C(F)(F)F,1-ethyl-3-methylimidazolium trifluoromethanesulfonate,,,,,,,
zpJYj,303.15,100,656.3,1.4303,Arosa et al. (2018),Refractive index,Liquid,AAyCVz,CC[n+]1ccn(C)c1.O=S(=O)([O-])C(F)(F)F,1-ethyl-3-methylimidazolium trifluoromethanesulfonate,,,,,,,
zpJYj,303.15,100,822.7,1.4266,Arosa et al. (2018),Refractive index,Liquid,AAyCVz,CC[n+]1ccn(C)c1.O=S(=O)([O-])C(F)(F)F,1-ethyl-3-methylimidazolium trifluoromethanesulfonate,,,,,,,
zpJYj,308.15,100,430.1,1.4423,Arosa et al. (2018),Refractive index,Liquid,AAyCVz,CC[n+]1ccn(C)c1.O=S(=O)([O-])C(F)(F)F,1-ethyl-3-methylimidazolium trifluoromethanesulfonate,,,,,,,
zpJYj,308.15,100,486.1,1.437,Arosa et al. (2018),Refractive index,Liquid,AAyCVz,CC[n+]1ccn(C)c1.O=S(=O)([O-])C(F)(F)F,1-ethyl-3-methylimidazolium trifluoromethanesulfonate,,,,,,,
zpJYj,308.15,100,589.6,1.4311,Arosa et al. (2018),Refractive index,Liquid,AAyCVz,CC[n+]1ccn(C)c1.O=S(=O)([O-])C(F)(F)F,1-ethyl-3-methylimidazolium trifluoromethanesulfonate,,,,,,,
zpJYj,308.15,100,656.3,1.4288,Arosa et al. (2018),Refractive index,Liquid,AAyCVz,CC[n+]1ccn(C)c1.O=S(=O)([O-])C(F)(F)F,1-ethyl-3-methylimidazolium trifluoromethanesulfonate,,,,,,,
zpJYj,308.15,100,822.7,1.4252,Arosa et al. (2018),Refractive index,Liquid,AAyCVz,CC[n+]1ccn(C)c1.O=S(=O)([O-])C(F)(F)F,1-ethyl-3-methylimidazolium trifluoromethanesulfonate,,,,,,,
zpJYj,313.15,100,430.1,1.4408,Arosa et al. (2018),Refractive index,Liquid,AAyCVz,CC[n+]1ccn(C)c1.O=S(=O)([O-])C(F)(F)F,1-ethyl-3-methylimidazolium trifluoromethanesulfonate,,,,,,,
zpJYj,313.15,100,486.1,1.4355,Arosa et al. (2018),Refractive index,Liquid,AAyCVz,CC[n+]1ccn(C)c1.O=S(=O)([O-])C(F)(F)F,1-ethyl-3-methylimidazolium trifluoromethanesulfonate,,,,,,,
zpJYj,313.15,100,589.6,1.4297,Arosa et al. (2018),Refractive index,Liquid,AAyCVz,CC[n+]1ccn(C)c1.O=S(=O)([O-])C(F)(F)F,1-ethyl-3-methylimidazolium trifluoromethanesulfonate,,,,,,,
zpJYj,313.15,100,656.3,1.4274,Arosa et al. (2018),Refractive index,Liquid,AAyCVz,CC[n+]1ccn(C)c1.O=S(=O)([O-])C(F)(F)F,1-ethyl-3-methylimidazolium trifluoromethanesulfonate,,,,,,,
zpJYj,313.15,100,822.7,1.4238,Arosa et al. (2018),Refractive index,Liquid,AAyCVz,CC[n+]1ccn(C)c1.O=S(=O)([O-])C(F)(F)F,1-ethyl-3-methylimidazolium trifluoromethanesulfonate,,,,,,,
zpJYj,318.15,100,430.1,1.4393,Arosa et al. (2018),Refractive index,Liquid,AAyCVz,CC[n+]1ccn(C)c1.O=S(=O)([O-])C(F)(F)F,1-ethyl-3-methylimidazolium trifluoromethanesulfonate,,,,,,,
zpJYj,318.15,100,486.1,1.4341,Arosa et al. (2018),Refractive index,Liquid,AAyCVz,CC[n+]1ccn(C)c1.O=S(=O)([O-])C(F)(F)F,1-ethyl-3-methylimidazolium trifluoromethanesulfonate,,,,,,,
zpJYj,318.15,100,589.6,1.4283,Arosa et al. (2018),Refractive index,Liquid,AAyCVz,CC[n+]1ccn(C)c1.O=S(=O)([O-])C(F)(F)F,1-ethyl-3-methylimidazolium trifluoromethanesulfonate,,,,,,,
zpJYj,318.15,100,656.3,1.426,Arosa et al. (2018),Refractive index,Liquid,AAyCVz,CC[n+]1ccn(C)c1.O=S(=O)([O-])C(F)(F)F,1-ethyl-3-methylimidazolium trifluoromethanesulfonate,,,,,,,
zpJYj,318.15,100,822.7,1.4225,Arosa et al. (2018),Refractive index,Liquid,AAyCVz,CC[n+]1ccn(C)c1.O=S(=O)([O-])C(F)(F)F,1-ethyl-3-methylimidazolium trifluoromethanesulfonate,,,,,,,
zpJYj,323.15,100,430.1,1.4378,Arosa et al. (2018),Refractive index,Liquid,AAyCVz,CC[n+]1ccn(C)c1.O=S(=O)([O-])C(F)(F)F,1-ethyl-3-methylimidazolium trifluoromethanesulfonate,,,,,,,
zpJYj,323.15,100,486.1,1.4326,Arosa et al. (2018),Refractive index,Liquid,AAyCVz,CC[n+]1ccn(C)c1.O=S(=O)([O-])C(F)(F)F,1-ethyl-3-methylimidazolium trifluoromethanesulfonate,,,,,,,
zpJYj,323.15,100,589.6,1.4269,Arosa et al. (2018),Refractive index,Liquid,AAyCVz,CC[n+]1ccn(C)c1.O=S(=O)([O-])C(F)(F)F,1-ethyl-3-methylimidazolium trifluoromethanesulfonate,,,,,,,
zpJYj,323.15,100,656.3,1.4246,Arosa et al. (2018),Refractive index,Liquid,AAyCVz,CC[n+]1ccn(C)c1.O=S(=O)([O-])C(F)(F)F,1-ethyl-3-methylimidazolium trifluoromethanesulfonate,,,,,,,
zpJYj,323.15,100,822.7,1.4212,Arosa et al. (2018),Refractive index,Liquid,AAyCVz,CC[n+]1ccn(C)c1.O=S(=O)([O-])C(F)(F)F,1-ethyl-3-methylimidazolium trifluoromethanesulfonate,,,,,,,
