Repository: kamranayazheydarov/ILTHERMO-data

# ILThermo Data Processing

This project processes JSON files containing density data and merges them into CSV files. It also updates the CSV files with metadata and SMILES strings for compounds.

## main_functions.py

This script contains the main functions for processing the density data.

### Functions

- `read_density_id_set(column=None)`: Reads the density ID set JSON file and optionally extracts a specific column.
- `read_json_file(filepath, column=None)`: Reads a JSON file from a given filepath and optionally extracts a specific column.
- `clean_numeric_value(value)`: Cleans numeric values by extracting only the number.
- `clean_temperature_value(value)`: Cleans temperature values by extracting only the number.
- `get_smiles_for_compound_ids(compound_ids, compounds_csv_path)`: Gets SMILES strings for a list of compound IDs using the compounds CSV file.
- `process_json_files_to_csv(json_files, output_file, column_mappings, valid_set_ids=None, smiles_mapping=None)`: Processes a list of JSON files, merges their data, and saves to a CSV file.
- `update_density_csv_with_metadata(output_csv_path, density_data_csv_path)`: Updates density_data CSV files with reference and other metadata from output.csv, matching by setid.
- `create_smiles_dataframe(compounds_csv_path)`: Creates a DataFrame from the compounds CSV file containing 'id' and 'smiles' columns.
- `main()`: The main function that orchestrates the processing of density data files.

### Usage

1. Ensure you have the required JSON files in the `density_data` directory.
2. Run the script using Python:

## File Descriptions

### #file:compounds.csv

This file contains compound information with the following headers:
- `id` (integer): The unique identifier for each compound.
- `smiles` (string): The SMILES string representation of the compound.

### #file:density_data.csv

This file contains density data with the following headers:
- `setid` (integer): The unique identifier for each data set.
- `temperature` (float): The temperature at which the density was measured.
- `density` (float): The measured density value.
- `compound_id` (integer): The identifier of the compound associated with the density measurement.

File: meltingtemp-data.csv (part 1 of 5)
setid,"Normal melting temperature, K",reference,phases,compound id 1,smile 1,compound name 1,compound id 2,smile 2,compound name 2,compound id 3,smile 3,compound name 3
yGZiV,275.1,Greaves et al. (2006),Crystal,AAWvbn,CCCC[NH3+].O=C[O-],butylammonium formate,,,,,,
eKRhc,376.15,Coker et al. (1970),Crystal 1,ABmByP,CCCCCCC[N+](CCCCCC)(CCCCCC)CCCCCC.[O-]Cl(=O)(=O)=O,"1-heptanaminium, N,N,N-trihexyl- perchlorate",,,,,,
ZICMU,378.1,Curnow et al. (2011),Crystal,ABiLqC,[N-](S(=O)(=O)C(F)(F)F)S(=O)(=O)C(F)(F)F.c(N(C)C)1c(N(C)C)[c+]1N(C)C,tris(dimethylamino)cyclopropenium bis(trifluoromethanesulfonyl)amide,,,,,,
jyZKx,304.8,Domanska et al. (2007c),Crystal,ABWmVd,CCCCCCCCCC[N+](C)(C)CCCCCCCCCC.O=[N+]([O-])[O-],Didecyldimethylammonium nitrate,,,,,,
gkoss,331.25,Zhang et al. (2007a),Crystal 1,ABaREU,C[N+](C)(C)CCCC#N.O=S(=O)([N-]S(=O)(=O)C(F)(F)F)C(F)(F)F,butyronitriletrimethylammonium bis(trifluoromethanesulfonyl)imide,,,,,,
ZkiZL,326.6,Domanska et al. (2010c),Crystal,ABCPbo,CC[n+]1ccn(C)c1.Cc1ccc(S(=O)(=O)[O-])cc1,1-ethyl-3-methylimidazolium 4-methylbenzenesulfonate,,,,,,
XrReu,514.1,Nakayama et al. (1989),Crystal,ABCyFb,CCC[N+](CCC)(CCC)CCC.[O-]Cl(=O)(=O)=O,tetrapropylammonium perchlorate,,,,,,
nkHqA,332.8,Domanska and Marciniak (2003),Crystal,AAxNbY,CC[n+]1ccn(C)c1.F[P-](F)(F)(F)(F)F,1-ethyl-3-methylimidazolium hexafluorophosphate,,,,,,
lnmRS,314.9,Stejfa et al. (2020),Crystal 2,AAhPAz,CC[n+]1ccn(C)c1.O=[N+]([O-])[O-],1-ethyl-3-methylimidazolium nitrate,,,,,,
UIMcE,357.71,Domanska et al. (2011c),Crystal 1,ABabQc,CC[N+]1(C)CCCCC1.O=S(=O)([N-]S(=O)(=O)C(F)(F)F)C(F)(F)F,1-ethyl-1-methylpiperidinium bis(trifluoromethylsulfonyl)imide,,,,,,
hLUCz,282.1,Appetecchi et al. (2011),Crystal,ABwYOR,CCCC[N+]1(C)CCCC1.O=S(=O)([N-]S(=O)(=O)C(F)(F)C(F)(F)F)C(F)(F)C(F)(F)F,1-butyl-1-methylpyrrolidinium bis((perfluoroethyl)sulfonyl)amide,,,,,,
fQbqv,408.6,Liu et al. (2020e),Crystal,ABVFhr,C[n+]1ccn(CCCCn2cc[n+](C)c2)c1.[Br-].[Br-],"1,1'-(butane-1,4-diyl)bis(3-methyl-1H-imidazol-3-ium) dibromide",,,,,,
oXasZ,374.1,Parajo et al. (2020),Crystal 1,ABBlWP,CC[n+]1ccccc1.Cc1ccc(S(=O)(=O)[O-])cc1,1-ethylpyridinium 4-methylbenzenesulfonate,,,,,,
hjsvl,250.25,Vieira et al. (2017),Crystal,ABtiCO,CCCCCCCCCCCCOS(=O)(=O)[O-].CCCC[N+](CCCC)(CCCC)CCCC,tetrabutylammonium dodecyl sulfate,,,,,,
JdAjp,384.71,yang et al. (2011),Crystal,ABuGZK,C[n+]1ccn(CCCCn2cc[n+](C)c2)c1.F[P-](F)(F)(F)(F)F.F[P-](F)(F)(F)(F)F,"3,3'-(butane-1,4-diyl)bis(1-methyl-1H-imidazolium) hexafluorophosphate(V)",,,,,,
SYzzR,270.1,Henderson and Passerini (2004),Crystal,ABdMNo,CCCC[N+]1(C)CCCC1.O=S(=O)([N-]S(=O)(=O)C(F)(F)F)C(F)(F)F,1-butyl-1-methylpyrrolidinium bis[(trifluoromethyl)sulfonyl]imide,,,,,,
Hyhll,256,Zhou et al. (2010a),Crystal,ABXNZH,CC[n+]1ccn(C)c1.O=S(=O)([N-]S(=O)(=O)C(F)(F)F)C(F)(F)F,1-ethyl-3-methylimidazolium bis((trifluoromethyl)sulfonyl)imide,,,,,,
yhHkE,346.1,Brown et al. (2022),Crystal 1,AAfxbB,C[N+](C)(C)CCO.O=[N+]([O-])[O-],choline nitrate,,,,,,
jIqPL,364,Guo et al. (2014),Crystal,ACFjtr,Cn1cc[n+](CCOCCOCC[n+]2ccn(C)c2)c1.F[P-](F)(F)(F)(F)F.F[P-](F)(F)(F)(F)F,"1,1'-[ethane-1,2-diylbis(oxyethane-2,1-diyl)]bis(3-methylimidazolium) hexafluorophosphate",,,,,,
qOrbL,386,Kubota et al. (2010b),Crystal,ABIKXU,O=S(=O)(F)[N-]S(=O)(=O)F.[Cs+],cesium bis(fluorosulfonyl)amide,,,,,,
ZtkeT,451.01,Yang et al. (2020b),Crystal,ACqOqz,C[N+](C)(C)CCC[N+]1(C)CCCCC1.O=S(=O)([N-]S(=O)(=O)C(F)(F)F)C(F)(F)F.O=S(=O)([N-]S(=O)(=O)C(F)(F)F)C(F)(F)F,1-methyl-1-(3-(trimethylammonio)propyl)piperidin-1-ium bis((trifluoromethyl)sulfonyl)amide,,,,,,
oZnlA,378.7,Xenopoulous et al. (1992),Crystal,ABofoF,CCCCCC[N+](CCCCCC)(CCCCCC)CCCCCC.[I-],tetrahexylammonium iodide,,,,,,
AvZgo,339.1,El Bourakadi et al. (2019),Crystal,AByDlR,CCCCCCCCCCCCCCCCCC[n+]1c(-c2cscn2)n(C)c2ccccc21.O=[N+]([O-])[O-],3-methyl-1-octadecyl-2-(thiazol-4-yl)benzimidazolium nitrate,,,,,,
JWqIQ,277.56,Wachter et al. (2010),Crystal,ABEBwg,CCCC[N+]1(C)CCCC1.O=S(=O)([O-])C(F)(F)F,1-butyl-1-methylpyrrolidinium trifluoromethanesulfonate,,,,,,
zIlua,321.1,Lethesh et al. (2014),Crystal,ABaVrp,CCCCCCCCCCCCCC[N+]1=C2CCCCCN2CCC1.N#C[S-],"1-tetradecyl-2,3,4,6,7,8,9,10-octahydropyrimido[1,2-a]azepinium thiocyanate",,,,,,
wDAqe,289.1,Yasuda et al. (2013),Crystal,AAtMjG,C=CC[NH+](C)C.O=S(=O)([O-])C(F)(F)F,"N,N-dimethylprop-2-en-1-aminium trifluoromethanesulfonate",,,,,,
uIgkT,378.1,Sun et al. (1998),Crystal,ABlkqQ,CCC[N+](CCC)(CCC)CCC.O=S(=O)([N-]S(=O)(=O)C(F)(F)F)C(F)(F)F,tetrapropylammonium bis[(trifluoromethyl)sulfonyl]imide,,,,,,
kOpMT,387.2,Adeosun (1978),Crystal,ABpiRd,CCCCCCCC(=O)O[Hg]OC(=O)CCCCCCC,mercury (II) octoate,,,,,,
pjlyA,265.43,Zawadzki et al. (2020),Crystal,ABavFV,C[N+]1(CCO)CCCC1.O=S(=O)([N-]S(=O)(=O)C(F)(F)F)C(F)(F)F,1-(2-hydroxyethyl)-1-methylpyrrolidin-1-ium bis((trifluoromethyl)sulfonyl)amide,,,,,,
hgdQh,283,Gomez et al. (2018b),Crystal 1,ABabds,CCC[N+]1(C)CCCC1.O=S(=O)([N-]S(=O)(=O)C(F)(F)F)C(F)(F)F,1-methyl-1-propylpyrrolidinium bis[(trifluoromethyl)sulfonyl]imide,,,,,,
MMMon,356.95,Mod et al. (1967),Crystal,ABIPDI,CCCCCCCCCCCCC(=O)[O-].[NH3+]C1CCCCC1,tridecanoic acid cyclohexylamine salt (1:1),,,,,,
GWljJ,442,Abranches et al. (2019),Crystal,AAdcHU,CC(O)C[N+](C)(C)C.[Cl-],beta.-methylcholine chloride,,,,,,
BvheT,370.35,Kawai et al. (2019),Crystal,ABnMVe,C[N+](C)(C)C12CC3CC(CC(C3)C1)C2.O=S(=O)([N-]S(=O)(=O)C(F)(F)F)C(F)(F)F,"N-adamantyl-N,N,N-trimethylammonium bis(trifluoromethylsulfonyl)imide",,,,,,
KWLOG,251.2,Le et al. (2015),Crystal,ABhgJf,C[n+]1ccn(CC(F)(F)F)c1.O=S(=O)([N-]S(=O)(=O)C(F)(F)F)C(F)(F)F,"1-methyl-3-(2,2,2-trifluoroethyl)imidazolium bis((trifluoromethyl)sulfonyl)imide",,,,,,
YIlTc,359.1,MacFarlane et al. (1999),Crystal 1,ABXrWT,CC[N+]1(C)CCCC1.O=S(=O)([N-]S(=O)(=O)C(F)(F)F)C(F)(F)F,1-ethyl-1-methylpyrrolidinium bis[(trifluoromethyl)sulfonyl]imide,,,,,,
LCDsZ,364.1,Bhatt and Gohil (2013),Crystal,AApmOO,CC[N+](CC)(CC)CC.F[B-](F)(F)F,tetraethylammonium tetrafluoroborate,,,,,,
KnpaQ,490.1,Krolikowska et al. (2019b),Crystal 1,AAtqNS,CCCC[N+](CC)(CC)CC.[Br-],butyltriethyl ammonium bromide,,,,,,
sNqur,365.9,Sastry and Trivedi (2021),Crystal,ABRMWg,CCCCCCCCCCCCCCCC[N+]1(C)CCCCC1.[Cl-],1-hexadecyl-1-methylpiperidinium chloride,,,,,,
ginQJ,282.57,Fernandez et al. (2017),Crystal,AAiEum,CCC(=O)[O-].C[N+](C)(C)CCO,cholinium propanoate,,,,,,
OhZUe,361.75,Kick et al. (2013),Crystal,AAcKZa,CC[n+]1ccn(C)c1.[Cl-],1-ethyl-3-methylimidazolium chloride,,,,,,
hrQAg,269.1,Fernandez et al. (2007),Crystal,AAwHNg,CCCC[n+]1ccn(C)c1.COS(=O)(=O)[O-],1-butyl-3-methylimidazolium methyl sulfate,,,,,,
UXXQa,274.1,Annat et al. (2012),Crystal,ABigFi,CCCCCC[N+]1(C)CCCC1.O=S(=O)([N-]S(=O)(=O)C(F)(F)F)C(F)(F)F,1-hexyl-1-methylpyrrolidinium bis(trifluoromethanesulfonyl)imide,,,,,,
WWGoo,281.75,Pernak et al. (2012),Crystal,ABbmvz,CCCCCCCCCOC[n+]1ccccc1.O=S(=O)([O-])NC1CCCCC1,1-((nonyloxy)methyl)pyridinium N-cyclohexylsulfamate,,,,,,
uEBrO,424.1,Rad et al. (2020),Crystal,AArZic,C[N+]1(CCO)CCOCC1.[Br-],N-methyl-N-(2-hydroxyethyl)morpholinium bromide,,,,,,
bwppq,262.1,Hachicha et al. (2019),Crystal,AAygSz,C=CC[N+](C)(C)CC.O=S(=O)([O-])C(F)(F)F,"N-ethyl-N,N-dimethylprop-2-en-1-aminium trifluoromethanesulfonate",,,,,,
wRIZF,268.3,Wachter et al. (2010),Crystal,AAiEIE,CC[n+]1ccn(C)c1.N#C[N-]C#N,1-ethyl-3-methylimidazolium dicyanamide,,,,,,
REcpK,283.1,Huddleston et al. (2001),Crystal,ABChJv,CCCC[n+]1ccn(C)c1.F[P-](F)(F)(F)(F)F,1-butyl-3-methylimidazolium hexafluorophosphate,,,,,,
paMmX,390.9,Kawai et al. (2019),Crystal,ABpxYV,CC[N+](C)(C)C12CC3CC(CC(C3)C1)C2.O=S(=O)([N-]S(=O)(=O)C(F)(F)F)C(F)(F)F,"N-adamantyl-N,N-dimethyl-N-ethylammonium bis(trifluoromethylsulfonyl)imide",,,,,,
rCNvV,342.71,Kimaru et al. (2017),Crystal,ABkbba,FC(S(=O)(=O)[N-]S(=O)(=O)C(F)(F)F)(F)F.COC(=O)[C@@H]([NH3+])Cc1ccccc1,methyl L-phenylalaninate comp. with bis(trifluoromethylsulfonyl)imide,,,,,,
CjpEi,324.1,Greaves et al. (2006),Crystal,AAXsWN,O=[N+]([O-])[O-].[NH3+]CCO,ethanolammonium nitrate,,,,,,
fiULT,460.55,Zodge et al. (2017),Crystal,ABEWMx,CO[C@H](C(=O)[O-])c1ccccc1.C[C@@H]([NH3+])C1CCCCC1,(R)-1-cyclohexylethan-1-aminium (S)-2-methoxy-2-phenylacetate,,,,,,
pSXTN,375.1,Kollau et al. (2018),Crystal,ABUomC,CCCCC[N+](CCCCC)(CCCCC)CCCCC.[Br-],tetrapentylammonium bromide,,,,,,
hQvvb,434.35,Ozdemir and Ozgun (2017),Crystal,ABPtPc,Cc1cc(C)[n+](-c2ccc(Br)cc2)n1C.F[B-](F)(F)F,"1-(4-bromophenyl)-2,3,5-trimethylpyrazolium tetrafluoroborate",,,,,,
ohxEF,378.15,Coker et al. (1970),Crystal 1,ABolfz,CCCCCCC[N+](CCCCCC)(CCCCCC)CCCCCCC.[O-]Cl(=O)(=O)=O,diheptyldihexylammonium perchlorate,,,,,,
mieGR,256.1,Annat et al. (2012),Crystal 1,ABdMNo,CCCC[N+]1(C)CCCC1.O=S(=O)([N-]S(=O)(=O)C(F)(F)F)C(F)(F)F,1-butyl-1-methylpyrrolidinium bis[(trifluoromethyl)sulfonyl]imide,,,,,,
BWaOp,308.1,Stolarska et al. (2021),Crystal,ACDgYF,CCCCCCCCCCCCCC[n+]1ccn(C)c1.O=S(=O)([N-]S(=O)(=O)C(F)(F)F)C(F)(F)F,1-tetradecyl-3-methylimidazolium bis(trifluoromethylsulfonyl)imide,,,,,,
MTlZs,305.1,Villanueva et al. (2015),Crystal 1,ABWiWC,CC[n+]1ccccc1.O=S(=O)([N-]S(=O)(=O)C(F)(F)F)C(F)(F)F,1-ethylpyridinium bis[(trifluoromethyl)sulfonyl]imide,,,,,,
qytow,394.1,Galvez-Ruiz et al. (2005),Crystal,AAiXtN,Cn1nnn(N)c1=[NH2+].O=[N+]([O-])[O-],"1,5-diamino-4-methyl-4,5-dihydro-1H-tetrazol-1-ium nitrate",,,,,,
MFPYz,334.1,De Gaetano et al. (2015),Crystal,ABVJBa,CCCCCCCCCCCCCCOC(=O)C[N+](C)(C)C.N#C[N-]C#N,"N,N,N-trimethyl-2-oxo-2-(tetradecyloxy)ethan-1-aminium dicyanamide",,,,,,
inqZu,292.1,Katsuta et al. (2010),Crystal,ABVbjk,CCC[N+](C)(C)C.O=S(=O)([N-]S(=O)(=O)C(F)(F)F)C(F)(F)F,"N,N,N-trimethylpropanaminium bis((trifluoromethyl)sulfonyl)amide",,,,,,
dtZjW,275,Vieira et al. (2016),Crystal,ABWEzw,CC[n+]1cccc(C)c1.O=C([O-])C(F)(F)C(F)(F)C(F)(F)C(F)(F)F,1-ethyl-3-methylpyridinium perfluoropentanoate,,,,,,
pIkFo,487.6,Nakayama et al. (1989),Crystal,ABNnlj,CCCC[N+](CCCC)(CCCC)CCCC.[O-]Cl(=O)(=O)=O,tetrabutylammonium perchlorate,,,,,,
dUMFq,328.1,Weiss et al. (2017),Crystal,ACOVQa,CCCCCCCCCCCCCCCCCC[n+]1ccn(C)c1.O=S(=O)([N-]S(=O)(=O)C(F)(F)F)C(F)(F)F,3-methyl-1-octadecyl-1H-imidazolium bis((trifluoromethyl)sulfonyl)amide,,,,,,
OZqks,436,Vieira et al. (2016),Crystal,ABZceF,C[N+](C)(C)CCO.O=S(=O)([O-])C(F)(F)C(F)(F)C(F)(F)C(F)(F)F,cholinium perfluorobutanesulfonate,,,,,,
JFMLk,285.9,Burton et al. (2019),Crystal,ADJqdF,CCCCCCCCCCCCCCSCC(Cn1cc[n+](C)c1)SCCCCCCCCCCCCCC.O=S(=O)([N-]S(=O)(=O)C(F)(F)F)C(F)(F)F,"3-(2,3-bis(tetradecylthio)propyl)-1-methylimidazolium bis(trifluoromethanesulfonyl)amide",,,,,,
logbl,362,Gomez et al. (2018b),Crystal 1,ABXrWT,CC[N+]1(C)CCCC1.O=S(=O)([N-]S(=O)(=O)C(F)(F)F)C(F)(F)F,1-ethyl-1-methylpyrrolidinium bis[(trifluoromethyl)sulfonyl]imide,,,,,,
pvCIF,274.9,Stejfa et al. (2020),Crystal,AAmkSk,CC[n+]1ccn(C)c1.N#C[C-](C#N)C#N,1-ethyl-3-methyl-1H-imidazolium tricyanomethanide,,,,,,
mIYYB,276.1,De La Hoz et al. (2014),Crystal,ABtBlu,CCCCCCCCCCn1c[n+](C)cn1.O=S(=O)([N-]S(=O)(=O)C(F)(F)F)C(F)(F)F,"1-decyl-4-methyl-1H-1,2,4-triazol-4-ium bis((trifluoromethyl)sulfonyl)amide",,,,,,
vBvOn,377.15,De Gaetano et al. (2015),Crystal,ABedaZ,CCCCCCCCCCCCCCCCOC(=O)C[N+](C)(C)C.F[B-](F)(F)F,"2-(hexadecyloxy)-N,N,N-trimethyl-2-oxoethan-1-aminium tetrafluoroborate",,,,,,
MzcXj,359.9,Pereiro et al. (2011),Crystal,ABFPkQ,CCCCCCCCCCCC[n+]1cccc(C)c1.[Cl-],1-dodecyl-3-methylpyridinium chloride,,,,,,
PZrwI,281.1,Curnow et al. (2018),Crystal,ABLwXD,[N-](C#N)C#N.c(N(CC)CC)1c(N(CC)CC)[c+]1N(CCCC)C,bis(diethylamino)(butylmethylamino)cyclopropenium dicyanamide,,,,,,
outdX,333.1,Zhou et al. (2005),Crystal 1,ABevtz,CCCC[N+](C)(CC)CC.F[B-](F)(F)C(F)(F)C(F)(F)C(F)(F)C(F)(F)F,"N,N-diethyl-N-methylbutan-1-aminium trifluoro(perfluorobutyl)borate",,,,,,
GFPdN,425,Stolarska et al. (2016),Crystal,AAsCNC,CCCC[N+]1(C)CCCC1.F[B-](F)(F)F,1-butyl-1-methylpyrrolidinium tetrafluoroborate,,,,,,
dCJIf,332.1,Ngo et al. (2000),Crystal,ACVkeQ,CCCC[N+](CCCC)(CCCC)CCCC.O=S(=O)([C-](S(=O)(=O)C(F)(F)F)S(=O)(=O)C(F)(F)F)C(F)(F)F,tetrabutylammonium tris[(trifluoromethyl)sulfonyl]methide,,,,,,
OMtqE,490.02,Krolikowska et al. (2019b),Crystal 1,AAtqNS,CCCC[N+](CC)(CC)CC.[Br-],butyltriethyl ammonium bromide,,,,,,
gSSTu,378.75,Kimaru et al. (2017),Crystal,ABsgyz,CC(C)(C)OC(=O)[C@@H]([NH3+])Cc1ccccc1.O=S(=O)([N-]S(=O)(=O)C(F)(F)F)C(F)(F)F,L-phenylalanine tert-butyl ester bis(trifluoromethylsulfonyl)amide,,,,,,
XkjkE,336.6,Aljuhani et al. (2019),Crystal,ABTfGp,Cc1ccc[n+](CC(=O)Nc2ccc(C)c(F)c2)c1.O=C([O-])C(F)(F)F,1-(2-((3-fluoro-4-methylphenyl)amino)-2-oxoethyl)-3-methylpyridin-1-ium trifluoroacetate,,,,,,
rKwzR,343.1,Xue and Shreeve (2005),Crystal,AApdxw,O=[N+]([O-])[O-].[N-]=[N+]=NCC[n+]1cn(N)cn1,"4-amino-1-(2-azidoethyl)-4H-1,2,4-triazol-1-ium nitrate",,,,,,
DjdKF,326.9,Mezzetta et al. (2019),Crystal,ABSZqo,CCCCCCCCCCCCCCCC(=O)[O-].CC[n+]1ccn(C)c1,1-ethyl-3-methylimidazolium palmitate,,,,,,
ipZkW,285.1,MacFarlane et al. (1999),Crystal 1,ABabds,CCC[N+]1(C)CCCC1.O=S(=O)([N-]S(=O)(=O)C(F)(F)F)C(F)(F)F,1-methyl-1-propylpyrrolidinium bis[(trifluoromethyl)sulfonyl]imide,,,,,,
WCnUQ,330.1,Castillo et al. (2021),Crystal,ACJemE,CCCCCCCCCCCCCCCC[n+]1ccsc1.O=S(=O)([N-]S(=O)(=O)C(F)(F)F)C(F)(F)F,3-hexadecylthiazolium bis((trifluoromethyl)sulfonyl)amide,,,,,,
gJCXr,266.7,Makino et al. (2013a),Crystal,ABdgRL,CCCCC[N+](C)(C)CC.O=S(=O)([N-]S(=O)(=O)C(F)(F)F)C(F)(F)F,"N,N-dimethyl-N-ethyl-N-pentylammonium bis(trifluoromethylsulfonyl)",,,,,,
vMwjY,391.31,Tong et al. (2010b),Crystal,AAkIgT,CC[n+]1ccccc1.[Br-],1-ethylpyridinium bromide,,,,,,
MjgOM,272.1,Nakamoto and Watanabe (2007),Crystal,ABcjFY,CCCCCC[NH+](CCCCCC)CCCCCC.O=S(=O)([O-])C(F)(F)F,trihexylammonium trifluoromethanesulfonate,,,,,,
CTqEd,253,Gomez et al. (2018b),Metastable crystal,ABdMNo,CCCC[N+]1(C)CCCC1.O=S(=O)([N-]S(=O)(=O)C(F)(F)F)C(F)(F)F,1-butyl-1-methylpyrrolidinium bis[(trifluoromethyl)sulfonyl]imide,,,,,,
Ckuib,324.1,Xue et al. (2005),Crystal,AApDAZ,Cc1n(C)nn[n+]1N.[O-]Cl(=O)(=O)=O,"4-amino-1,5-dimethyl-1H-tetrazol-4-ium perchlorate",,,,,,
MJuZW,396.1,Medard and Thomas (1954),Crystal,AAxhua,O=[N+]([O-])OCC[NH2+]CCO[N+](=O)[O-].O=[N+]([O-])[O-],"2,2-dihydroxydiethylamine",,,,,,
RNqWr,259.7,Rodrigues et al. (2016),Crystal,ABdMNo,CCCC[N+]1(C)CCCC1.O=S(=O)([N-]S(=O)(=O)C(F)(F)F)C(F)(F)F,1-butyl-1-methylpyrrolidinium bis[(trifluoromethyl)sulfonyl]imide,,,,,,
gkhez,335.25,Domanska and Paduszynski (2008),Crystal,ABeqQL,CC1=CC=C(C=C1)S(=O)(=O)[O-].C(CCC)[P+](CCCC)(CCCC)CCCC,tetra-n-butylphosphonium p-toluenesulfonate,,,,,,
TcIRV,311.1,Sakizadeh et al. (2007),Crystal,AAhPAz,CC[n+]1ccn(C)c1.O=[N+]([O-])[O-],1-ethyl-3-methylimidazolium nitrate,,,,,,
eYSUm,276.1,Zhou et al. (2005),Crystal,ABOnJj,CC[N+](CC)(CC)CCOC.F[B-](F)(F)C(F)(F)C(F)(F)F,"N,N,N-triethyl-2-methoxyethan-1-aminium trifluoro(perfluoroethyl)borate",,,,,,
ldfir,289,Gomez et al. (2020),Crystal,ABZTYy,CC[n+]1ccc(C)cc1.O=S(=O)([N-]S(=O)(=O)C(F)(F)F)C(F)(F)F,1-ethyl-4-methylpyridinium bis((trifluoromethyl)sulfonyl)amide,,,,,,
cIdkG,283.4,Le et al. (2015),Crystal,ABdgZn,CCCC[N+](C)(CC)CC.O=S(=O)([N-]S(=O)(=O)C(F)(F)F)C(F)(F)F,"N,N-diethyl-N-methylbutan-1-aminium bis((trifluoromethyl)sulfonyl)amide",,,,,,
IATHT,338.1,Moore et al. (2019),Crystal,AGbVrm,FC(F)(F)C(F)(F)C(F)(F)C(F)(F)C(F)(F)C(F)(F)C(F)(F)C(F)(F)CCSCCC[n+]1ccn(CCn2cc[n+](CCCSCCC(F)(F)C(F)(F)C(F)(F)C(F)(F)C(F)(F)C(F)(F)C(F)(F)C(F)(F)F)c2)c1.O=S(=O)([N-]S(=O)(=O)C(F)(F)F)C(F)(F)F.O=S(=O)([N-]S(=O)(=O)C(F)(F)F)C(F)(F)F,"1,1'-(ethane-1,2-diyl)bis(3-(3-((3,3,4,4,5,5,6,6,7,7,8,8,9,9,10,10,10-heptadecafluorodecyl)thio)propyl)-1H-imidazol-3-ium) bis((trifluoromethyl)sulfonyl)imide",,,,,,
Lcgtv,274.1,Annat et al. (2012),Crystal,ABXNZH,CC[n+]1ccn(C)c1.O=S(=O)([N-]S(=O)(=O)C(F)(F)F)C(F)(F)F,1-ethyl-3-methylimidazolium bis((trifluoromethyl)sulfonyl)imide,,,,,,
vQFcG,354.1,Govinda et al. (2011b),Crystal,AAgwZl,CC[NH2+]CC.O=S(=O)([O-])O,diethylammonium hydrogen sulfate,,,,,,
KWoJD,339.1,Sakizadeh et al. (2007),Crystal,ABdMtf,CCCCCCCCCCCCCCCCCCn1cc[n+](C)c1.F[B-](F)(F)F,1-methyl-3-octadecylimidazolium tetrafluoroborate,,,,,,
fVpFw,353.6,Liu et al. (2020e),Crystal,ABXnJZ,C[n+]1ccn(CCCCn2cc[n+](C)c2)c1.F[B-](F)(F)F.F[B-](F)(F)F,"3,3'-(1,4-butanediyl)bis[1-methylimidazolium] tetrafluoroborate",,,,,,
xtqDC,261.9,Xue et al. (2016),Crystal,ABiCtA,CCCCCC[n+]1ccn(C)c1.O=S(=O)([N-]S(=O)(=O)C(F)(F)F)C(F)(F)F,1-hexyl-3-methylimidazolium bis[(trifluoromethyl)sulfonyl]imide,,,,,,
lpQBe,372.6,Domanska and Bogel-Lukasik (2005),Crystal 1,AAopKM,CCC[N+](C)(C)CCO.[Br-],"N-(2-hydroxyethyl)-N,N-dimethylpropanaminium bromide",,,,,,
KnNTQ,379,Yamamoto et al. (2021),Crystal,AAqIKq,O=S(=O)(F)[N-]S(=O)(=O)F.[K+],potassium bis(fluorosulfonyl)amide,,,,,,
atghD,324.4,Kawai et al. (2019),Crystal,ACLbWA,CCCCCCCCCC[N+](C)(C)C12CC3CC(CC(C3)C1)C2.O=S(=O)([N-]S(=O)(=O)C(F)(F)F)C(F)(F)F,"N-adamantyl-N,N-dimethyl-N-decylammonium bis(trifluoromethylsulfonyl)imide",,,,,,
WUwNL,353,Pereiro et al. (2011),Crystal,AApFXa,CCCCCC[n+]1cccc(C)c1.[Cl-],1-hexyl-3-methylpyridinium chloride,,,,,,
kbRIF,265.8,Archer (2006),Metastable crystal,ABiCtA,CCCCCC[n+]1ccn(C)c1.O=S(=O)([N-]S(=O)(=O)C(F)(F)F)C(F)(F)F,1-hexyl-3-methylimidazolium bis[(trifluoromethyl)sulfonyl]imide,,,,,,
KhvRs,256.1,Bogel-Lukasik et al. (2010b),Metastable crystal,ABXNZH,CC[n+]1ccn(C)c1.O=S(=O)([N-]S(=O)(=O)C(F)(F)F)C(F)(F)F,1-ethyl-3-methylimidazolium bis((trifluoromethyl)sulfonyl)imide,,,,,,
SvbxT,279.1,Abdurrokhman et al. (2019),Crystal,ABUcca,CCn1cc[nH+]c1.O=S(=O)([N-]S(=O)(=O)C(F)(F)F)C(F)(F)F,1-ethylimidazolium bis[(trifluoromethyl)sulfonyl]imide,,,,,,
jHnZe,378.65,Takaizumi and Wakabayashi (1980b),Crystal,ABNNVs,CCCC[P+](CCCC)(CCCC)CCCC.[Br-],tetrabutylphosphonium bromide,,,,,,
KtSVN,340.8,Kawai et al. (2019),Crystal,ABhZrt,CCCCCC[N+](C)(C)C12CC3CC(CC(C3)C1)C2.O=S(=O)(F)[N-]S(=O)(=O)F,"N-adamantyl-N,N-dimethyl-N-hexylammonium bis(fluorosulfonyl)amide",,,,,,
Lqrwt,356,Fillion et al. (2016),Crystal,AAzggH,CCCCCCC[N+](CC)(CC)CC.c1c[n-]nn1,"triethylheptylammonium 1,2,3-triazolide",,,,,,
SNdjh,258.1,Tokuda et al. (2006a),Crystal,ABJzqe,CCCC[N+]1(C)CCCC1.O=S(=O)(F)[N-]S(=O)(=O)F,1-butyl-1-methylpyrrolidinium bis(fluorosulfonyl)amide,,,,,,
qdJYo,335.1,Ngo et al. (2000),Crystal,AAxNbY,CC[n+]1ccn(C)c1.F[P-](F)(F)(F)(F)F,1-ethyl-3-methylimidazolium hexafluorophosphate,,,,,,
kTYTs,317.6,Liu et al. (2011b),Crystal,ABZTgF,CCC[n+]1ccccc1.O=S(=O)([N-]S(=O)(=O)C(F)(F)F)C(F)(F)F,1-propylpyridinium bis((trifluoromethyl)sulfonyl)amide,,,,,,
BKWgN,383.1,Mukherjee et al. (2011),Crystal,AAHGiC,[F-].[NH4+],ammonium fluoride,,,,,,
gBohs,387.1,Ngo et al. (2000),Crystal,AAwYJq,CC(C)n1cc[n+](C)c1.[I-],1-methyl-3-(1-methylethyl)imidazolium iodide,,,,,,
nExhn,374,Xenopoulous et al. (1992),Crystal,ABUomC,CCCCC[N+](CCCCC)(CCCCC)CCCCC.[Br-],tetrapentylammonium bromide,,,,,,
jyNzI,495.15,Ozdemir and Ozgun (2017),Crystal,ABUcPZ,Cc1cc(C)[n+](-c2ccc([N+](=O)[O-])cc2)n1C.F[P-](F)(F)(F)(F)F,"2,3,5-trimethyl-1-(4-nitrophenyl)-pyrazolium hexafluorophosphate",,,,,,
mFCXk,321,Domanska and Zawadzki (2011),Crystal,ABlkcz,CCCC[n+]1ccc2ccccc2c1.O=S(=O)([N-]S(=O)(=O)C(F)(F)F)C(F)(F)F,2-butylisoquinolinium bis[(trifluoromethyl)sulfonyl]amide,,,,,,
VrLQj,280,Fillion et al. (2016),Crystal,ABIiGk,CCCC[P+](CCCC)(CCCC)COC.c1c[n-]nn1,"tributyl(methoxymethyl)phosphonium 1,2,3-triazolide",,,,,,
PTjcM,322.65,Coker et al. (1970),Crystal 1,ABQePZ,CCCCC[N+](CCCCC)(CCCCC)CCCCC.N#C[S-],tetrapentylammonium thiocyanate,,,,,,
vtyFS,354.05,Funasako et al. (2012),Crystal,ABuJUW,CCCCCC[c-]1c(C)c(C)c(C)c1C.Cc1[cH-]c(C)c(C)c1C.N#C[C](C#N)[C-](C#N)C#N.[Fe+3],"1-hexyl-1',2,2',3,3',4,4',5-octamethylferrocenium tetracyanoethylenide",,,,,,
rlSpU,345.1,Brunig et al. (2016),Crystal,AAkmTS,CC[n+]1ccn(C)c1.[Br-],1-ethyl-3-methylimidazolium bromide,,,,,,
qxirk,263.8,Greeson et al. (2018),Crystal,ABlanN,CCCCCCCCCCn1cc[n+](C)c1.Cl[Fe-](Cl)(Cl)Br,3-decyl-1-methylimidazolium bromotrichloroferrate(III),,,,,,
YROuP,271.1,Rauber et al. (2016),Crystal,ABchwx,CCCC[n+]1ccn(C)c1.O=S(=O)([N-]S(=O)(=O)C(F)(F)F)C(F)(F)F,1-butyl-3-methylimidazolium bis(trifluoromethylsulfonyl)imide,,,,,,
uKtuq,293.1,MacFarlane et al. (2001),Crystal,ABdgaT,CCCC[N+](C)(C)CCC.O=S(=O)([N-]S(=O)(=O)C(F)(F)F)C(F)(F)F,"N,N-dimethyl-N-propyl-1-butanaminium 1,1,1-trifluoro-N-[(trifluoromethyl)sulfonyl]methanesulfonamide",,,,,,
lXEIc,335.1,El Bourakadi et al. (2019),Crystal,ABtMrb,CCCCCCCCCC[n+]1c(-c2cscn2)n(C)c2ccccc21.O=S(=O)([O-])C(F)(F)F,1-decyl-3-methyl-2-(thiazol-4-yl)benzimidazolium trifluoromethanesulfonate,,,,,,
SBsxJ,304.32,Domanska et al. (2011c),Crystal 1,AApLNt,CCCC[N+]1(C)CCCCC1.N#C[S-],1-butyl-1-methylpiperidinium thiocyanate,,,,,,
sCwMO,350.1,Sashina et al. (2013),Crystal,AApFXa,CCCCCC[n+]1cccc(C)c1.[Cl-],1-hexyl-3-methylpyridinium chloride,,,,,,
LgXHF,390,Fernandez-Martin et al. (1984),Crystal 1,ABkWDV,C(CCCCCCCCCCCCCCC)(=O)[O-].[Tl+],thallium(1+) palmitate,,,,,,
GboCx,365,Fillion et al. (2016),Crystal,ABBRLn,Cc1n(C)cc[n+]1C1CCCC1.O=[N+]([O-])c1cn[n-]c1,"1-cyclopentyl-2,3-dimethylimidazolium 4-nitropyrazolide",,,,,,
MYeOS,439.65,Ozdemir and Ozgun (2017),Crystal,ABJSsS,Cc1cc(C)[n+](-c2ccc([N+](=O)[O-])cc2)n1C.F[B-](F)(F)F,"2,3,5-trimethyl-1-(4-nitrophenyl)-pyrazolium tetrafluoroborate",,,,,,
Jsicg,274.1,Abdurrokhman et al. (2019),Crystal,ABqGRY,CCCCCCCCCC[n+]1cc[nH]c1.O=S(=O)([N-]S(=O)(=O)C(F)(F)F)C(F)(F)F,3-decyl-1H-imidazol-3-ium bis((trifluoromethyl)sulfonyl)amide,,,,,,
TGCjI,269,Gomez et al. (2013),Crystal,ABiCtA,CCCCCC[n+]1ccn(C)c1.O=S(=O)([N-]S(=O)(=O)C(F)(F)F)C(F)(F)F,1-hexyl-3-methylimidazolium bis[(trifluoromethyl)sulfonyl]imide,,,,,,
qqzlk,285.1,Greaves et al. (2006),Crystal 1,AAZfTw,CCCCC[NH3+].O=C[O-],pentylammonium formate,,,,,,
LqUiw,252.25,Langham et al. (2016),Crystal,ACOBoS,CCCCCCCC/C=C\CCCCCCCC[n+]1ccn(C)c1.O=S(=O)([N-]S(=O)(=O)C(F)(F)F)C(F)(F)F,1-oleyl-3-methylimidazolium bis(trifluoromethanesulfonyl)imide,,,,,,
FGZhJ,286.1,Nishida et al. (2003),Crystal,AAmDom,CC[n+]1ccn(C)c1.F[B-](F)(F)F,1-ethyl-3-methylimidazolium tetrafluoroborate,,,,,,
vKKrp,284.3,Xue et al. (2016),Crystal,ABkmlz,CC(C)CCCC[n+]1ccn(C)c1.O=S(=O)([N-]S(=O)(=O)C(F)(F)F)C(F)(F)F,1-(5-methylhexyl)-3-methylimidazolium bis[(trifluoromethyl)sulfonyl]imide,,,,,,
bqXfQ,289,Garcia-Andreu et al. (2016),Crystal 1,AAxYCa,CC[n+]1ccccc1.O=S(=O)([O-])C(F)(F)F,1-ethylpyridinium triflate,,,,,,
qjRlP,349.1,Kabachnik et al. (1989),Crystal,ABBXWo,CCCC[N+](CCCC)(CCCC)CCCC.[Cl-],tetrabutylammonium chloride,,,,,,
NufnI,351.15,Coker et al. (1970),Crystal,ABnixP,CCCCCCCC[N+](CCC)(CCCCCCCC)CCCCCCCC.[Br-],trioctylpropylammonium bromide,,,,,,
Cjzmq,375,Ishida et al. (1992),Crystal 1,AAZcdl,C[NH2+]C.F[B-](F)(F)F,dimethylammonium tetrafluoroborate,,,,,,
tVpjZ,439.95,Takaizumi and Wakabayashi (1980b),Crystal,ABRFhT,CCCC[P+](CCCC)(CCCC)c1ccccc1.[Br-],tributylphenylphosphonium bromide,,,,,,
cNwuo,276.4,Brauer et al. (2015),Crystal,ABAwOR,CCC[n+]1cn(C)cn1.O=S(=O)([O-])C(F)(F)F,"4-methyl-1-propyl-1,2,4-triazolium trifluoromethanesulfonate",,,,,,
pAYGN,323.1,Sedov et al. (2019),Crystal,AAXsWN,O=[N+]([O-])[O-].[NH3+]CCO,ethanolammonium nitrate,,,,,,
uphov,309,Marcinkowski et al. (2014b),Crystal,ABnqKV,CCCCCC[N+]12CCN(CC1)CC2.O=S(=O)([N-]S(=O)(=O)C(F)(F)F)C(F)(F)F,"1-hexyl-1,4-diazabicyclo[2.2.2]octan-1-ium bis((trifluoromethyl)sulfonyl)amide",,,,,,
rQfCE,279.6,Keil and Konig (2011),Crystal,ABBrFv,CC[n+]1ccn(C)c1.Cl[Al-](Cl)(Cl)Cl,1-ethyl-3-methyl-1H-imidazolium tetrachloroaluminate,,,,,,
VynMY,284.1,Sakizadeh et al. (2007),Crystal 1,ABChJv,CCCC[n+]1ccn(C)c1.F[P-](F)(F)(F)(F)F,1-butyl-3-methylimidazolium hexafluorophosphate,,,,,,
rfmgG,281,Fletcher et al. (2010),Crystal,ABchRt,CCCn1cc[n+](C)c1C.O=S(=O)([N-]S(=O)(=O)C(F)(F)F)C(F)(F)F,"1,2-dimethyl-3-propylimidazolium bis[(trifluoromethyl)sulfonyl]imide",,,,,,
kenOr,293.1,Sun et al. (1998),Crystal,ABlkEe,CCCCCC[N+](CC)(CC)CC.O=S(=O)([N-]S(=O)(=O)C(F)(F)F)C(F)(F)F,triethylhexylammonium bis((trifluoromethyl)sulfonyl)imide,,,,,,
XPqoc,263.1,Aranowski et al. (2016),Crystal,AAyCVz,CC[n+]1ccn(C)c1.O=S(=O)([O-])C(F)(F)F,1-ethyl-3-methylimidazolium trifluoromethanesulfonate,,,,,,
hNpCz,285.6,Gusain et al. (2017),Crystal,ACiqCP,O1c2ccccc2C(=O)O[B-]13Oc2ccccc2C(=O)O3.CCCCCCCC[N+](CCCCCCCC)(CCCCCCCC)CCCCCC,trioctylhexylammonium bis(salicylato)borate,,,,,,
zDyTQ,378.15,De Gaetano et al. (2015),Crystal,ABgIHK,CCCCCCCCCCCCCCCCOC(=O)C[N+](C)(C)C.CS(=O)(=O)[O-],"2-(hexadecyloxy)-N,N,N-trimethyl-2-oxoethan-1-aminium methanesulfonate",,,,,,
qaJFk,373.9,Kollau et al. (2018),Crystal,ABUomC,CCCCC[N+](CCCCC)(CCCCC)CCCCC.[Br-],tetrapentylammonium bromide,,,,,,
MnnNM,424,Stolarska et al. (2016),Crystal,AAsCNC,CCCC[N+]1(C)CCCC1.F[B-](F)(F)F,1-butyl-1-methylpyrrolidinium tetrafluoroborate,,,,,,
unkWt,331.6,Aljuhani et al. (2019),Crystal,ABTfpt,Cc1cc[n+](CC(=O)Nc2ccc(C)c(F)c2)cc1.O=C([O-])C(F)(F)F,1-(2-((3-fluoro-4-methylphenyl)amino)-2-oxoethyl)-4-methylpyridin-1-ium trifluoroacetate,,,,,,
NiCPn,283,Fareghi-Alamdari and Hatefipour (2015),Crystal,ABKaWV,Cn1cc[n+](CC(CBr)N=[N+]=[N-])c1.[Br-],1-(2-azido-3-bromopropyl)-3-methyl-3H-imidazol-1-ium bromide,,,,,,
UZdGh,260.1,Curnow et al. (2018),Crystal,ADilIs,[N-](C#N)C#N.c(N(CCCCCCCCCC)CCCCCCCCCC)1c(N(CCCCCCCCCC)CCCCCCCCCC)[c+]1N(CCCCCCCCCC)CCCCCCCCCC,tris(didecylamino)cyclopropenium dicyanamide,,,,,,
ivCkY,303.1,Zhou et al. (2005),Crystal,ABGiiA,COCC[N+](C)(C)C.F[B-](F)(F)C(F)(F)C(F)(F)F,"2-methoxy-N,N,N-trimethylethan-1-aminium trifluoro(perfluoroethyl)borate",,,,,,
RFSHs,358.48,Kimaru et al. (2017),Crystal,ACSUWm,O=S(=O)([N-]S(=O)(=O)C(F)(F)C(F)(F)F)C(F)(F)C(F)(F)F.[NH3+][C@@H](Cc1ccccc1)C(=O)OCc1ccccc1,L-phenylalanine benzyl ester bis(perfluoroethylsulfonyl)imide,,,,,,
aZPRV,290.03,Zawadzki et al. (2020),Crystal,ABBIqQ,CCCCCC[N+](CC)(CC)CC.N#C[C-](C#N)C#N,"N,N,N-triethylhexan-1-aminium tricyanomethanide",,,,,,
hyOTa,320.1,Thoppil et al. (2020),Crystal,ABJDRO,CC(C)(C)[NH2+]CCO.CCCCCCCCCCCC(=O)[O-],N-(tert-butyl)ethanolammonium laurate,,,,,,
blSRE,338.8,Nakamoto and Watanabe (2007),Crystal,ABQGeY,CC[NH+](C)C.O=S(=O)([N-]S(=O)(=O)C(F)(F)F)C(F)(F)F,dimethylethylammonium bis(trifluoromethylsulfonyl)imide,,,,,,
oVNiQ,394.1,Xue et al. (2004),Crystal,AAcOQP,NN1C=[NH+]C=N1.O=[N+]([O-])[O-],"1-amino-1H-1,2,4-triazol-1-ium nitrate",,,,,,
VbdYw,335.4,Ferdeghini et al. (2021),Crystal,ADBWaP,FC(S(=O)(=O)[N-]S(=O)(=O)C(F)(F)F)(F)F.C(CCC[N+]1(CCOCC1)C)[N+]1(CCOCC1)C.FC(F)(F)S(=O)(=O)[N-]S(=O)(=O)C(F)(F)F,"4,4'-(butane-1,4-diyl)bis(4-methylmorpholin-4-ium) bis((trifluoromethyl)sulfonyl)amide",,,,,,
PYfjb,353.2,Pereiro et al. (2011),Crystal,AAuaPl,CCCCCCCC[n+]1cccc(C)c1.[Cl-],1-octyl-3-methylpyridinium chloride,,,,,,
httyd,336.1,De Gaetano et al. (2015),Crystal,ABaeNq,CCCCCCCCCCCCCCCCOC(=O)C[N+](C)(C)C.N#C[N-]C#N,"2-(hexadecyloxy)-N,N,N-trimethyl-2-oxoethan-1-aminium dicyanamide",,,,,,
oTTVv,348,Halayqa et al. (2018),Crystal,ABOMJk,C[N+](C)(C)CCO.Cc1cccc(Nc2ccccc2C(=O)[O-])c1C,"2-hydroxy-N,N,N-trimethylethan-1-aminium 2-((2,3-dimethylphenyl)amino)benzoate",,,,,,
QUrbA,319.1,Katsuta et al. (2010),Crystal,ABgQNb,CCC[N+](C)(CCC)CCC.O=S(=O)([N-]S(=O)(=O)C(F)(F)F)C(F)(F)F,methyltripropylammonium bis[(trifluoromethyl)sulfonyl]amide,,,,,,
qoeeo,288,Noda et al. (2001),Crystal,AAmDom,CC[n+]1ccn(C)c1.F[B-](F)(F)F,1-ethyl-3-methylimidazolium tetrafluoroborate,,,,,,
bReWz,326.8,Kawai et al. (2019),Crystal,ABvRth,CCCC[N+](C)(C)C12CC3CC(CC(C3)C1)C2.O=S(=O)([N-]S(=O)(=O)C(F)(F)F)C(F)(F)F,"N-adamantyl-N,N-dimethyl-N-butylammonium bis(trifluoromethylsulfonyl)imide",,,,,,
AGWyQ,378.15,Wang et al. (2014b),Crystal,AAsYfo,CS(=O)(=O)[O-].c1ccc2sc[nH+]c2c1,benzothiazolium methanesulfonate,,,,,,
HkIDs,368,Kubota et al. (2010b),Crystal,AAzDXE,O=S(=O)(F)[N-]S(=O)(=O)F.[Rb+],rubidium bis(fluorosulfonyl)amide,,,,,,
QcgPv,345.1,Van Oort and White (1989),Crystal,AAzfdr,O=[N+]([O-])[O-].[NH3+]CCCCCCCCc1ccccc1,8-phenyloctylammonium nitrate,,,,,,
DOXGg,322.93,Domanska and Morawski (2007),Crystal,ABCPbo,CC[n+]1ccn(C)c1.Cc1ccc(S(=O)(=O)[O-])cc1,1-ethyl-3-methylimidazolium 4-methylbenzenesulfonate,,,,,,
XmALD,377.4,Kawai et al. (2019),Crystal,ABmQfh,CCCCCCCCCC[N+](C)(C)C12CC3CC(CC(C3)C1)C2.O=S(=O)([O-])C(F)(F)F,"N-adamantyl-N,N-dimethyl-N-decylammonium trifluoromethanesulfonate",,,,,,
jLVIo,251.2,Brown et al. (2012),Crystal,ACUUZu,CCCCCCOC(=O)CC(C(=O)OCCCCCC)C(C(=O)OCCCCCC)S(=O)(=O)[O-].CCCC[n+]1ccn(C)c1,"1-butyl-3-methylimidazolium 1,5-bis(hexyloxy)-3-((hexyloxy)carbonyl)-1,5-dioxopentane-2-sulfonate",,,,,,
kSHOY,311.9,Zajac et al. (2019),Crystal,ABoKAL,C=Cc1ccc(Cn2cc[n+](C)c2)cc1.O=S(=O)([N-]S(=O)(=O)C(F)(F)F)C(F)(F)F,1-methyl-3-(4'-vinylbenzyl)imidazolium bis(trifluoromethanesulfonyl)amide,,,,,,
uujwz,313.1,Pan et al. (2020),Crystal,AAjMwZ,CC[NH+](C)CC.CS(=O)(=O)[O-],diethylmethylammonium methanesulfonate,,,,,,
CUfzy,298,Gomez et al. (2013),Crystal,ABIrWy,CCCCCC[n+]1ccn(C)c1.O=S(=O)([O-])C(F)(F)F,1-hexyl-3-methylimidazolium trifluoromethanesulfonate,,,,,,
bIyTq,435.96,Yang et al. (2020b),Crystal,ACqiuN,C[N+](C)(C)CCC[N+]1(C)CCOCC1.O=S(=O)([N-]S(=O)(=O)C(F)(F)F)C(F)(F)F.O=S(=O)([N-]S(=O)(=O)C(F)(F)F)C(F)(F)F,4-methyl-4-(3-(trimethylammonio)propyl)morpholin-4-ium bis((trifluoromethyl)sulfonyl)amide,,,,,,
vIFzb,302.1,Hazrati et al. (2017),Crystal,AAxopW,CCCCCCCCCC[n+]1ccn(C)c1.[Cl-],1-decyl-3-methylimidazolium chloride,,,,,,
cKxFB,370.1,Galvez-Ruiz et al. (2005),Crystal,AAmdRF,Nc1[nH]nn[n+]1N.[O-]Cl(=O)(=O)=O,"1,5-diamino-4H-1,2,3,4-tetrazolium perchlorate",,,,,,
dLjOW,334.1,Sifaoui et al. (2007),Crystal,AAxNbY,CC[n+]1ccn(C)c1.F[P-](F)(F)(F)(F)F,1-ethyl-3-methylimidazolium hexafluorophosphate,,,,,,
zBnXQ,356.1,Ngo et al. (2000),Crystal,ABuISo,CC[N+](CC)(CC)CC.O=S(=O)([N-]S(=O)(=O)C(F)(F)C(F)(F)F)C(F)(F)C(F)(F)F,tetraethyammonium bis[(pentafluoroethyl)sulfonyl]imide,,,,,,
pMLMC,346.1,El Bourakadi et al. (2019),Crystal,ABXFSB,CCCCCCCC[n+]1c(-c2cscn2)n(C)c2ccccc21.O=[N+]([O-])[O-],3-methyl-1-octyl-2-(thiazol-4-yl)benzimidazolium nitrate,,,,,,
GeEER,329.12,Vranes et al. (2017b),Crystal,AAraVO,C[N+](C)(C)CCO.O=C([O-])c1cccnc1,cholinium nicotinate,,,,,,
kDvPa,243.6,Rocha et al. (2016a),Crystal,ACnvjZ,CCCCCCCC/C=C\CCCCCCCC(=O)[O-].CCCCCCCC[N+](CCCCCCCC)(CCCCCCCC)CCCCCCCC,tetraoctylammonium oleate,,,,,,
hAKpo,363.1,Pereira et al. (2019),Crystal,ABVIhe,CCCC[N+](CCCC)(CCCC)CCCC(=O)OCC.[Br-],"N,N,N-tri(n-butyl)(4-ethoxy-4-oxobutyl)-1-aminium bromide",,,,,,
nEpFS,359.1,Kondratenko et al. (2021),Crystal,ABINuA,CC(O)C[NH+](CC(C)O)CC(C)O.O=C([O-])c1ccccc1,tris(2-hydroxypropyl)ammonium benzoate,,,,,,
pwFoH,272.9,Domanska et al. (2016d),Crystal,ABEBwg,CCCC[N+]1(C)CCCC1.O=S(=O)([O-])C(F)(F)F,1-butyl-1-methylpyrrolidinium trifluoromethanesulfonate,,,,,,
Qnqhg,276.1,MacFarlane et al. (2001),Crystal,ABigFi,CCCCCC[N+]1(C)CCCC1.O=S(=O)([N-]S(=O)(=O)C(F)(F)F)C(F)(F)F,1-hexyl-1-methylpyrrolidinium bis(trifluoromethanesulfonyl)imide,,,,,,
zHWtD,303.6,Liu et al. (2010b),Crystal 1,ABWiWC,CC[n+]1ccccc1.O=S(=O)([N-]S(=O)(=O)C(F)(F)F)C(F)(F)F,1-ethylpyridinium bis[(trifluoromethyl)sulfonyl]imide,,,,,,
ghoDv,371.15,Coker et al. (1970),Crystal 1,ABrQFZ,CCCCCCC[N+](CCCCCC)(CCCCCC)CCCCCC.[I-],"1-heptanaminium, N,N,N-trihexyl- iodide",,,,,,
JIlmt,372.8,Khan et al. (2017a),Crystal,ABAIrx,N#CCCn1cc[nH+]c1.O=S(=O)([O-])C(F)(F)F,1-(2-cyanoethyl)imidazolium trifluoromethanesulfonate,,,,,,
aAcwg,370.1,Xue et al. (2005),Crystal,AApJoy,O=[N+]([O-])[O-].[N-]=[N+]=Nc1nc(N=[N+]=[N-])[nH+][nH]1,"3,5-diazido-1,2,4-triazolium nitrate",,,,,,
KOjOu,283.1,Zhou et al. (2005),Crystal,ABFGYS,CC[N+](CC)(CC)CCOC.F[B-](F)(F)C(F)(F)F,"N,N,N-triethyl-2-methoxyethan-1-aminium trifluoro(trifluoromethyl)borate",,,,,,
yEcku,377.65,Pernak et al. (2012),Crystal,ABorxt,CCCCCCCCCCCCCCCC[n+]1ccccc1.O=S(=O)([O-])NC1CCCCC1,1-hexadecylpyridinium N-cyclohexylsulfamate,,,,,,
HAVcx,383.3,Zhang et al. (2018i),Crystal,ABVFmC,Cc1n(C)cc[n+]1CC[n+]1ccn(C)c1C.[Br-].[Br-],"1,2-bis(2,3-dimethylimidazolium-1-yl)ethane dibromide",,,,,,
KPDjS,334.1,El Bourakadi et al. (2019),Crystal,ABygIT,CCCCCCCCCCCC[n+]1c(-c2cscn2)n(C)c2ccccc21.O=S(=O)([O-])C(F)(F)F,1-dodecyl-3-methyl-2-(thiazol-4-yl)benzimidazolium trifluoromethanesulfonate,,,,,,
npvVh,289.1,MacFarlane et al. (2001),Crystal 1,ABYLZx,CCCC[N+](C)(C)C.O=S(=O)([N-]S(=O)(=O)C(F)(F)F)C(F)(F)F,butyltrimethylammonium bis(trifluoromethylsulfonyl)imide,,,,,,
hGket,299.1,Greaves et al. (2006),Crystal,AAWvVd,CC(C)C[NH3+].O=C[O-],2-methylpropylammonium formate,,,,,,
MIMoh,453.94,Zawadzki et al. (2016),Crystal 1,AArFNJ,CCC[N+]1(C)CCOCC1.[Br-],4-methyl-4-propylmorpholinium bromide,,,,,,
OUrSw,262.6,Rodrigues et al. (2016),Crystal,ABiCtA,CCCCCC[n+]1ccn(C)c1.O=S(=O)([N-]S(=O)(=O)C(F)(F)F)C(F)(F)F,1-hexyl-3-methylimidazolium bis[(trifluoromethyl)sulfonyl]imide,,,,,,
WzCsr,306.05,Deng et al. (2023),Crystal,ABqGGh,FC(S(=O)(=O)[N-]S(=O)(=O)C(F)(F)F)(F)F.C(CCC)OC(CN1C=[N+](C=C1)C=C)=O,1-(2-butoxy-2-oxoethyl)-3-vinylimidazolium bis((trifluoromethyl)sulfonyl)amide,,,,,,
IOvTT,340.1,Wilkes et al. (1982),Crystal,AAherF,CCCC[n+]1ccn(C)c1.[Cl-],1-butyl-3-methylimidazolium chloride,,,,,,
XLlYy,305.65,Pernak et al. (2012),Crystal,ABjqYG,CCCCCCCCCCCCOC[n+]1ccccc1.O=S(=O)([O-])NC1CCCCC1,1-((dodecyloxy)methyl)pyridinium N-cyclohexylsulfamate,,,,,,
ulkrk,459.1,Zhou et al. (2005),Crystal,AApmYA,CCC[N+](C)(CC)CC.F[B-](F)(F)F,"N,N-diethyl-N-methylpropan-1-aminium tetrafluoroborate",,,,,,
Jnzmw,342.1,El Bourakadi et al. (2019),Crystal,ABcZWI,CCCCCCCCCC[n+]1c(-c2cscn2)n(C)c2ccccc21.O=[N+]([O-])[O-],1-decyl-3-methyl-2-(thiazol-4-yl)benzimidazolium nitrate,,,,,,
beTQA,296.1,Fadeeva et al. (2020),Crystal,ABAmzS,CCCCn1cc[nH+]c1.O=S(=O)([O-])C(F)(F)F,N-butylimidazolium trifluoromethanesulfonate,,,,,,
CsMNA,238.2,Pernak et al. (2012),Crystal,ABThZM,CCCCCCOC[n+]1ccccc1.O=S(=O)([O-])NC1CCCCC1,1-((hexyloxy)methyl)pyridinium N-cyclohexylsulfamate,,,,,,
YTKpI,289,Gomez et al. (2020),Crystal,ABZTch,CC[n+]1ccccc1C.O=S(=O)([N-]S(=O)(=O)C(F)(F)F)C(F)(F)F,1-ethyl-2-methylpyridinium bis((trifluoromethyl)sulfonyl)amide,,,,,,
zwcSY,452.69,Pobudkowska et al. (2015),Crystal,ABJATI,C[C@H]([NH3+])[C@H](O)c1cccc(O)c1.O=C(O)[C@H](O)[C@@H](O)C(=O)[O-],"(alphaR)-alpha-[(1S)-1-aminoethyl]-3-hydroxy-benzenemethanol (2R,3R)-2,3-dihydroxybutanedioate",,,,,,
LTebf,283.6,Wang et al. (2007e),Crystal,ABGQHG,CCCCCCCCCC[n+]1ccn(C)c1.[Br-],1-decyl-3-methylimidazolium bromide,,,,,,
AimdS,381.1,Xue et al. (2004),Crystal,AAmJrp,Cn1cn[n+](N)c1.[O-]Cl(=O)(=O)=O,"1-amino-4-methyl-4H-1,2,4-triazol-1-ium perchlorate",,,,,,
GcsMr,382.9,Pereiro et al. (2011),Crystal,AAjkra,CCCC[n+]1cccc(C)c1.[Cl-],1-butyl-3-methylpyridinium chloride,,,,,,
IJrTm,282.1,Annat et al. (2012),Crystal,ABabds,CCC[N+]1(C)CCCC1.O=S(=O)([N-]S(=O)(=O)C(F)(F)F)C(F)(F)F,1-methyl-1-propylpyrrolidinium bis[(trifluoromethyl)sulfonyl]imide,,,,,,
NFbBl,353.94,Kimaru et al. (2017),Crystal,ABzIKw,O=S(=O)([N-]S(=O)(=O)C(F)(F)F)C(F)(F)F.[NH3+][C@@H](Cc1ccccc1)C(=O)OCc1ccccc1,L-phenylalanine benzyl ester bis(trifluoromethylsulfonyl)amide,,,,,,
isIWj,283,Canongia Lopes et al. (2016),Crystal,AAUohR,CC[NH3+].O=[N+]([O-])[O-],ethylammonium nitrate,,,,,,
dfyAQ,287.9,Rodrigues et al. (2016),Crystal,ABfwRJ,CC(C)C[N+]1(C)CCCCC1.O=S(=O)([N-]S(=O)(=O)C(F)(F)F)C(F)(F)F,1-isobutyl-1-methylpiperidinium bis((trifluoromethyl)sulfonyl)imide,,,,,,
ktaxl,267.1,Tokuda et al. (2006b),Crystal,ABiCtA,CCCCCC[n+]1ccn(C)c1.O=S(=O)([N-]S(=O)(=O)C(F)(F)F)C(F)(F)F,1-hexyl-3-methylimidazolium bis[(trifluoromethyl)sulfonyl]imide,,,,,,
daMni,342.1,Sashina et al. (2013),Crystal,AAuaPl,CCCCCCCC[n+]1cccc(C)c1.[Cl-],1-octyl-3-methylpyridinium chloride,,,,,,
sqrYE,293,Faria et al. (2018),Crystal,AAtWMw,CCCC[n+]1ccn(C)c1.O=S(=O)([O-])O,1-butyl-3-methylimidazolium hydrogen sulfate,,,,,,
HSlqK,313.1,Lethesh et al. (2014),Crystal,AAuBEs,CC[N+]1=C2CCCCCN2CCC1.N#C[S-],"1-ethyl-2,3,4,6,7,8,9,10-octahydropyrimido[1,2-a]azepinium thiocyanate",,,,,,
KVAWf,383.6,Nakayama et al. (1989),Crystal,ABRRch,CCCCC[N+](CCCCC)(CCCCC)CCCCC.O=[N+]([O-])[O-],tetrapentylammonium nitrate,,,,,,
Qmnvn,282.1,Greaves et al. (2006),Crystal 1,AAUohR,CC[NH3+].O=[N+]([O-])[O-],ethylammonium nitrate,,,,,,
xcFXX,508.2,Ding and Xu (2018),Crystal 1,ABDKGa,O=S(=O)([N-]S(=O)(=O)C(F)(F)F)C(F)(F)F.[Li+],lithium bis((trifluoromethyl)sulfonyl)amide,,,,,,
jEzMu,355.6,Shmukler et al. (2018),Crystal,AAmQWi,CC[NH+](CC)CC.O=S(=O)([O-])O,triethylammonium hydrogen sulfate,,,,,,
LPsIx,346.1,Serbanovic et al. (2010),Crystal,ABYgJT,O=S(=O)([O-])C(F)(F)F.c1ccc(Cn2cc[n+](Cc3ccccc3)c2)cc1,"1,3-dibenzylimidazolium trifluoromethanesulfonate",,,,,,
BZoIZ,256.1,Nishida et al. (2003),Crystal,AAonnS,CCC[n+]1ccn(C)c1.F[B-](F)(F)F,1-propyl-3-methylimidazolium tetrafluoroborate,,,,,,
tMcVG,287.1,Oleinikova and Bonetti (1996),Crystal,AAUohR,CC[NH3+].O=[N+]([O-])[O-],ethylammonium nitrate,,,,,,
lHXYx,333.4,Sakal et al. (2014),Crystal,AAherF,CCCC[n+]1ccn(C)c1.[Cl-],1-butyl-3-methylimidazolium chloride,,,,,,
VVyRb,285.62,Wachter et al. (2008),Crystal,ABohEE,CCCCCCCC[N+](C)(CCCCCCCC)CCCCCCCC.O=C([O-])C(F)(F)F,methyltrioctylammonium trifluoroacetate,,,,,,
CTyjj,288.1,Morita et al. (2014),Crystal,AAmDom,CC[n+]1ccn(C)c1.F[B-](F)(F)F,1-ethyl-3-methylimidazolium tetrafluoroborate,,,,,,
hztRd,303.1,Guo et al. (2011),Crystal 1,ABdqxL,CCC[S+]1CCCCC1.O=S(=O)([N-]S(=O)(=O)C(F)(F)F)C(F)(F)F,1-propylhexahydrothiopyrylium bis((trifluoromethyl)sulfonyl)amide,,,,,,
leTct,303.1,Castillo et al. (2021),Crystal,ABXrps,CC[n+]1ccsc1.O=S(=O)([N-]S(=O)(=O)C(F)(F)F)C(F)(F)F,3-ethylthiazolium bis((trifluoromethyl)sulfonyl)amide,,,,,,
hKMdq,333.1,Sakizadeh et al. (2007),Crystal,ABYMBK,CCCCCCCCCCCC[n+]1ccn(C)c1.F[P-](F)(F)(F)(F)F,1-dodecyl-3-methylimidazolium hexafluorophosphate,,,,,,
LefeX,335.1,Wilkes et al. (1982),Crystal,AAeuTF,CCCn1cc[n+](C)c1.[Cl-],1-methyl-3-propylimidazolium chloride,,,,,,
PpfDv,340.8,Ozdemir and Ozgun (2014),Crystal,ABIpvV,CCCCn1c(C)cc(C)[n+]1-c1ccccc1.F[B-](F)(F)F,"1-phenyl-2-butyl-3,5-dimethylpyrazolium tetrafluoroborate",,,,,,
TADJr,266.4,Hofmann et al. (2016),Crystal,ABXNZH,CC[n+]1ccn(C)c1.O=S(=O)([N-]S(=O)(=O)C(F)(F)F)C(F)(F)F,1-ethyl-3-methylimidazolium bis((trifluoromethyl)sulfonyl)imide,,,,,,
Ixedt,342.6,Sastry and Trivedi (2021),Crystal,ABJrbY,CCCCCCCCCCCCCCCC[n+]1ccccc1.[OH-],1-hexadecylpyridinium hydroxide,,,,,,
xqrjQ,304.1,Rauber et al. (2016),Crystal,ACzhDr,C[n+]1ccn(CCC(F)(F)C(F)(F)C(F)(F)C(F)(F)C(F)(F)C(F)(F)C(F)(F)C(F)(F)F)c1.O=S(=O)([N-]S(=O)(=O)C(F)(F)F)C(F)(F)F,"3-(3,3,4,4,5,5,6,6,7,7,8,8,9,9,10,10,10-heptadecafluorodecyl)-1-methyl-1H-imidazolium bis((trifluoromethyl)sulfonyl)imide",,,,,,
zHkzP,343.1,El Bourakadi et al. (2019),Crystal,ABbtNP,CCCCCCCC[n+]1c(-c2cscn2)n(C)c2ccccc21.F[B-](F)(F)F,3-methyl-1-octyl-2-(thiazol-4-yl)benzimidazolium tetrafluoroborate,,,,,,
auKyW,444,Sarkar et al. (2016a),Crystal,ABNPCp,CCCC[N+](CCCC)(CCCC)CCCC.O=S(=O)([O-])O,tetrabutylammonium hydrogen sulfate,,,,,,
srkFQ,311.1,Brunig et al. (2016),Crystal,AAeBvd,CC(=O)[O-].Cn1cc[n+](C)c1,"1,3-dimethylimidazolium acetate",,,,,,
dWfDV,367.1,De Gaetano et al. (2015),Crystal,ABbfrB,CCCCCCCCCCCCCCOC(=O)C[N+](C)(C)C.[O-]Cl(=O)(=O)=O,"N,N,N-trimethyl-2-oxo-2-(tetradecyloxy)ethan-1-aminium perchlorate",,,,,,
kbAwI,439.45,Zodge et al. (2017),Crystal 2,ABEWop,CO[C@H](C(=O)[O-])c1ccccc1.C[C@H]([NH3+])C1CCCCC1,(S)-1-cyclohexylethan-1-aminium (S)-2-methoxy-2-phenylacetate,,,,,,
mUNle,318,Okuniewska et al. (2014),Crystal,ABrEfh,CCCCCC[n+]1cccc2ccccc21.O=S(=O)([N-]S(=O)(=O)C(F)(F)F)C(F)(F)F,1-hexylquinolinium bis(trifluoromethylsulfonyl)amide,,,,,,
TnNrT,272,Calvar et al. (2013a),Crystal,ABZTcB,CC[n+]1cccc(C)c1.O=S(=O)([N-]S(=O)(=O)C(F)(F)F)C(F)(F)F,1-ethyl-3-methylpyridinium bis((trifluoromethyl)sulfonyl)amide,,,,,,
KkDuB,324,Fillion et al. (2016),Crystal,ABFdgc,CC[P+](CC)(CC)C1CCCC1.O=[N+]([O-])c1cn[n-]c1,cyclopentyltriethylphosphonium 4-nitropyrazolide,,,,,,
dNvJS,263.1,Stolarska et al. (2021),Crystal,ABXNZH,CC[n+]1ccn(C)c1.O=S(=O)([N-]S(=O)(=O)C(F)(F)F)C(F)(F)F,1-ethyl-3-methylimidazolium bis((trifluoromethyl)sulfonyl)imide,,,,,,
GKQdz,377.15,De Gaetano et al. (2015),Crystal,ABaofy,CCCCCCCCCCCCCCOC(=O)C[N+](C)(C)C.CS(=O)(=O)[O-],"N,N,N-trimethyl-2-oxo-2-(tetradecyloxy)ethan-1-aminium methanesulfonate",,,,,,
MgicJ,361.1,Ma et al. (2016a),Crystal,ABqSGL,CCCCCCC[N+](CCCCCCC)(CCCCCCC)CCCCCCC.[Br-],"N,N,N-triheptyl-1-heptanaminium bromide",,,,,,
AxCYB,375,Kubota et al. (2010b),Crystal,AAqIKq,O=S(=O)(F)[N-]S(=O)(=O)F.[K+],potassium bis(fluorosulfonyl)amide,,,,,,
NIROk,345.15,Coker et al. (1970),Crystal 1,ABcGon,CCCCCC[N+](CCCCCC)(CCCCCC)CCCCCC.O=[N+]([O-])[O-],tetrahexylammonium nitrate,,,,,,
